Repository: fwx-stu/Corrosion-Inhibitor-Extraction

## Dataset and experiments

| Experiment | Papers per condition | Conditions |
| --- | ---: | ---: |
| GLM-4-Plus evidence strategies E0–E5 (dev37) | 37 | 54 |
| Qwen2.5 development experiments (dev37) | 37 | 27 |
| Qwen2.5 main experiments (test50) | 50 | 9 |
| Matched-budget and component controls (test50) | 50 | 12 |
| GLM-4-Plus reference (test50) | 50 | 1 |
| **Total** | | **103** |

The expert reference dataset contains 87 papers and 3,066 normalized, deduplicated records (670 in dev37 and 2,396 in test50). The release includes 4,097 paper-level structured predictions, the reference annotations, evaluation code, statistical analyses and numerical figure data.

File: figures/E_predictions/v1_r1/results/E6/E6_results.jsonl (part 1 of 9)
{"paper_id":"pdf_913","strategy":"E6","model":"glm-4-plus","result":{"paper_id":"pdf_913","records":[{"inhibitor_name":"PANI-CNT nanocomposite","substrate":"316L stainless steel","corrosive_medium":"1 M HCl","medium_concentration":"1 M","inhibitor_concentration":"pure PANI","temperature":"room temperature","immersion_time":"not specified","test_method":"Tafel polarization","inhibition_efficiency":null,"homo":null,"lumo":null,"delta_g_ads":null,"adsorption_energy":null,"evidence_text":[],"evidence_source":[]},{"inhibitor_name":"PANI-CNT nanocomposite","substrate":"316L stainless steel","corrosive_medium":"1 M HCl","medium_concentration":"1 M","inhibitor_concentration":"5 wt.% CNT","temperature":"room temperature","immersion_time":"not specified","test_method":"Tafel polarization","inhibition_efficiency":null,"homo":null,"lumo":null,"delta_g_ads":null,"adsorption_energy":null,"evidence_text":[],"evidence_source":[]},{"inhibitor_name":"PANI-CNT nanocomposite","substrate":"316L stainless steel","corrosive_medium":"1 M HCl","medium_concentration":"1 M","inhibitor_concentration":"10 wt.% CNT","temperature":"room temperature","immersion_time":"not specified","test_method":"Tafel polarization","inhibition_efficiency":null,"homo":null,"lumo":null,"delta_g_ads":null,"adsorption_energy":null,"evidence_text":[],"evidence_source":[]},{"inhibitor_name":"PANI-CNT nanocomposite","substrate":"316L stainless steel","corrosive_medium":"1 M HCl","medium_concentration":"1 M","inhibitor_concentration":"15 wt.% CNT","temperature":"room temperature","immersion_time":"not specified","test_method":"Tafel polarization","inhibition_efficiency":null,"homo":null,"lumo":null,"delta_g_ads":null,"adsorption_energy":null,"evidence_text":[],"evidence_source":[]},{"inhibitor_name":"PANI-CNT nanocomposite","substrate":"316L stainless steel","corrosive_medium":"1 M HCl","medium_concentration":"1 M","inhibitor_concentration":"20 wt.% CNT","temperature":"room temperature","immersion_time":"not specified","test_method":"Tafel polarization","inhibition_efficiency":null,"homo":null,"lumo":null,"delta_g_ads":null,"adsorption_energy":null,"evidence_text":[],"evidence_source":[]},{"inhibitor_name":"PANI-CNT nanocomposite","substrate":"316L stainless steel","corrosive_medium":"1 M HCl","medium_concentration":"1 M","inhibitor_concentration":"25 wt.% CNT","temperature":"room temperature","immersion_time":"not specified","test_method":"Tafel polarization","inhibition_efficiency":null,"homo":null,"lumo":null,"delta_g_ads":null,"adsorption_energy":null,"evidence_text":[],"evidence_source":[]},{"inhibitor_name":"PANI-CNT nanocomposite","substrate":"316L stainless steel","corrosive_medium":"1 M HCl","medium_concentration":"1 M","inhibitor_concentration":"pure PANI","temperature":"room temperature","immersion_time":"4 h","test_method":"EIS","inhibition_efficiency":null,"homo":null,"lumo":null,"delta_g_ads":null,"adsorption_energy":null,"evidence_text":[],"evidence_source":[]},{"inhibitor_name":"PANI-CNT nanocomposite","substrate":"316L stainless steel","corrosive_medium":"1 M HCl","medium_concentration":"1 M","inhibitor_concentration":"pure PANI","temperature":"room temperature","immersion_time":"8 h","test_method":"EIS","inhibition_efficiency":null,"homo":null,"lumo":null,"delta_g_ads":null,"adsorption_energy":null,"evidence_text":[],"evidence_source":[]},{"inhibitor_name":"PANI-CNT nanocomposite","substrate":"316L stainless steel","corrosive_medium":"1 M HCl","medium_concentration":"1 M","inhibitor_concentration":"pure PANI","temperature":"room temperature","immersion_time":"12 h","test_method":"EIS","inhibition_efficiency":null,"homo":null,"lumo":null,"delta_g_ads":null,"adsorption_energy":null,"evidence_text":[],"evidence_source":[]},{"inhibitor_name":"PANI-CNT nanocomposite","substrate":"316L stainless steel","corrosive_medium":"1 M HCl","medium_concentration":"1 M","inhibitor_concentration":"pure PANI","temperature":"room temperature","immersion_time":"16 h","test_method":"EIS","inhibition_efficiency":null,"homo":null,"lumo":null,"delta_g_ads":null,"adsorption_energy":null,"evidence_text":[],"evidence_source":[]},{"inhibitor_name":"PANI-CNT nanocomposite","substrate":"316L stainless steel","corrosive_medium":"1 M HCl","medium_concentration":"1 M","inhibitor_concentration":"pure PANI","temperature":"room temperature","immersion_time":"20 h","test_method":"EIS","inhibition_efficiency":null,"homo":null,"lumo":null,"delta_g_ads":null,"adsorption_energy":null,"evidence_text":[],"evidence_source":[]},{"inhibitor_name":"PANI-CNT nanocomposite","substrate":"316L stainless steel","corrosive_medium":"1 M HCl","medium_concentration":"1 M","inhibitor_concentration":"25 wt.% CNT","temperature":"room temperature","immersion_time":"not specified","test_method":"EIS","inhibition_efficiency":null,"homo":null,"lumo":null,"delta_g_ads":null,"adsorption_energy":null,"evidence_text":[],"evidence_source":[]}]},"source_file":"pdf_913.md","token_stats":{"input_tokens":11009,"output_tokens":748},"parse_error":false}
{"paper_id":"xml_2314","strategy":"E6","model":"glm-4-plus","result":{"paper_id":"xml_2314","records":[{"inhibitor_name":"propylamine (C3H7NH2)","substrate":"HPB 300 steel","corrosive_medium":"simulated concrete pore solution (saturated Ca(OH)2)","medium_concentration":"saturated Ca(OH)2","inhibitor_concentration":"0.3 mol/L","temperature":"25±2 °C","immersion_time":"8 days","test_method":"EIS","inhibition_efficiency":"lower than control (CH)","homo":"-5.852 eV","lumo":"-3.856 eV","delta_g_ads":"-9.73 kJ/mol","adsorption_energy":"-213.55 kcal/mol","evidence_text":[],"evidence_source":[]},{"inhibitor_name":"propylamine (C3H7NH2)","substrate":"HPB 300 steel","corrosive_medium":"simulated concrete pore solution (saturated Ca(OH)2)","medium_concentration":"saturated Ca(OH)2","inhibitor_concentration":"0.3 mol/L","temperature":"25±2 °C","immersion_time":"8 days","test_method":"LPR","inhibition_efficiency":"lower than control (CH)","homo":"-5.852 eV","lumo":"-3.856 eV","delta_g_ads":"-9.73 kJ/mol","adsorption_energy":"-213.55 kcal/mol","evidence_text":[],"evidence_source":[]},{"inhibitor_name":"calcium butyrate ((C3H7COO)2Ca)","substrate":"HPB 300 steel","corrosive_medium":"simulated concrete pore solution (saturated Ca(OH)2)","medium_concentration":"saturated Ca(OH)2","inhibitor_concentration":"0.15 mol/L","temperature":"25±2 °C","immersion_time":"8 days","test_method":"EIS","inhibition_efficiency":"similar to control (CH)","homo":"-5.852 eV","lumo":"-3.856 eV","delta_g_ads":"-9.73 kJ/mol","adsorption_energy":"-213.55 kcal/mol","evidence_text":[],"evidence_source":[]},{"inhibitor_name":"calcium butyrate ((C3H7COO)2Ca)","substrate":"HPB 300 steel","corrosive_medium":"simulated concrete pore solution (saturated Ca(OH)2)","medium_concentration":"saturated Ca(OH)2","inhibitor_concentration":"0.15 mol/L","temperature":"25±2 °C","immersion_time":"8 days","test_method":"LPR","inhibition_efficiency":"similar to control (CH)","homo":"-5.852 eV","lumo":"-3.856 eV","delta_g_ads":"-9.73 kJ/mol","adsorption_energy":"-213.55 kcal/mol","evidence_text":[],"evidence_source":[]}]},"source_file":"xml_2314.md","token_stats":{"input_tokens":15074,"output_tokens":507},"parse_error":false}
{"paper_id":"pdf_2261","strategy":"E6","model":"glm-4-plus","result":{"paper_id":"pdf_2261","records":[{"inhibitor_name":"Meftal-P","substrate":"mild steel","corrosive_medium":"0.5 M HCl","medium_concentration":"0.5 M","inhibitor_concentration":"0 mg/L","temperature":"298 K","immersion_time":"24 h","test_method":"weight loss","inhibition_efficiency":"0%","homo":"-5.48 eV","lumo":"-1.41 eV","delta_g_ads":"-34.83 kJ/mol","adsorption_energy":null,"evidence_text":[],"evidence_source":[]},{"inhibitor_name":"Meftal-P","substrate":"mild steel","corrosive_medium":"0.5 M HCl","medium_concentration":"0.5 M","inhibitor_concentration":"25 mg/L","temperature":"298 K","immersion_time":"24 h","test_method":"weight loss","inhibition_efficiency":"60.15%","homo":"-5.48 eV","lumo":"-1.41 eV","delta_g_ads":"-34.83 kJ/mol","adsorption_energy":null,"evidence_text":[],"evidence_source":[]},{"inhibitor_name":"Meftal-P","substrate":"mild steel","corrosive_medium":"0.5 M HCl","medium_concentration":"0.5 M","inhibitor_concentration":"50 mg/L","temperature":"298 K","immersion_time":"24 h","test_method":"weight loss","inhibition_efficiency":"67.45%","homo":"-5.48 eV","lumo":"-1.41 eV","delta_g_ads":"-34.83 kJ/mol","adsorption_energy":null,"evidence_text":[],"evidence_source":[]},{"inhibitor_name":"Meftal-P","substrate":"mild steel","corrosive_medium":"0.5 M HCl","medium_concentration":"0.5 M","inhibitor_concentration":"75 mg/L","temperature":"298 K","immersion_time":"24 h","test_method":"weight loss","inhibition_efficiency":"79.36%","homo":"-5.48 eV","lumo":"-1.41 eV","delta_g_ads":"-34.83 kJ/mol","adsorption_energy":null,"evidence_text":[],"evidence_source":[]},{"inhibitor_name":"Meftal-P","substrate":"mild steel","corrosive_medium":"0.5 M HCl","medium_concentration":"0.5 M","inhibitor_concentration":"100 mg/L","temperature":"298 K","immersion_time":"24 h","test_method":"weight loss","inhibition_efficiency":"91.51%","homo":"-5.48 eV","lumo":"-1.41 eV","delta_g_ads":"-34.83 kJ/mol","adsorption_energy":null,"evidence_text":[],"evidence_source":[]},{"inhibitor_name":"Meftal-P","substrate":"mild steel","corrosive_medium":"0.5 M HCl","medium_concentration":"0.5 M","inhibitor_concentration":"0 mg/L","temperature":"308 K","immersion_time":"24 h","test_method":"weight loss","inhibition_efficiency":"0%","homo":"-5.48 eV","lumo":"-1.41 eV","delta_g_ads":"-34.83 kJ/mol","adsorption_energy":null,"evidence_text":[],"evidence_source":[]},{"inhibitor_name":"Meftal-P","substrate":"mild steel","corrosive_medium":"0.5 M HCl","medium_concentration":"0.5 M","inhibitor_concentration":"25 mg/L","temperature":"308 K","immersion_time":"24 h","test_method":"weight loss","inhibition_efficiency":"58.65%","homo":"-5.48 eV","lumo":"-1.41 eV","delta_g_ads":"-34.83 kJ/mol","adsorption_energy":null,"evidence_text":[],"evidence_source":[]},{"inhibitor_name":"Meftal-P","substrate":"mild steel","corrosive_medium":"0.5 M HCl","medium_concentration":"0.5 M","inhibitor_concentration":"50 mg/L","temperature":"308 K","immersion_time":"24 h","test_method":"weight loss","inhibition_efficiency":"62.78%","homo":"-5.48 eV","lumo":"-1.41 eV","delta_g_ads":"-34.83 kJ/mol","adsorption_energy":null,"evidence_text":[],"evidence_source":[]},{"inhibitor_name":"Meftal-P","substrate":"mild steel","corrosive_medium":"0.5 M HCl","medium_concentration":"0.5 M","inhibitor_concentration":"75 mg/L","temperature":"308 K","immersion_time":"24 h","test_method":"weight loss","inhibition_efficiency":"71.22%","homo":"-5.48 eV","lumo":"-1.41 eV","delta_g_ads":"-34.83 kJ/mol","adsorption_energy":null,"evidence_text":[],"evidence_source":[]},{"inhibitor_name":"Meftal-P","substrate":"mild steel","corrosive_medium":"0.5 M HCl","medium_concentration":"0.5 M","inhibitor_concentration":"100 mg/L","temperature":"308 K","immersion_time":"24 h","test_method":"weight loss","inhibition_efficiency":"83.18%","homo":"-5.48 eV","lumo":"-1.41 eV","delta_g_ads":"-34.83 kJ/mol","adsorption_energy":null,"evidence_text":[],"evidence_source":[]},{"inhibitor_name":"Meftal-P","substrate":"mild steel","corrosive_medium":"0.5 M HCl","medium_concentration":"0.5 M","inhibitor_concentration":"0 mg/L","temperature":"318 K","immersion_time":"24 h","test_method":"weight loss","inhibition_efficiency":"0%","homo":"-5.48 eV","lumo":"-1.41 eV","delta_g_ads":"-34.83 kJ/mol","adsorption_energy":null,"evidence_text":[],"evidence_source":[]},{"inhibitor_name":"Meftal-P","substrate":"mild steel","corrosive_medium":"0.5 M HCl","medium_concentration":"0.5 M","inhibitor_concentration":"25 mg/L","temperature":"318 K","immersion_time":"24 h","test_method":"weight loss","inhibition_efficiency":"54.18%","homo":"-5.48 eV","lumo":"-1.41 eV","delta_g_ads":"-34.83 kJ/mol","adsorption_energy":null,"evidence_text":[],"evidence_source":[]},{"inhibitor_name":"Meftal-P","substrate":"mild steel","corrosive_medium":"0.5 M HCl","medium_concentration":"0.5 M","inhibitor_concentration":"50 mg/L","temperature":"318 K","immersion_time":"24 h","test_method":"weight loss","inhibition_efficiency":"60.20%","homo":"-5.48 eV","lumo":"-1.41 eV","delta_g_ads":"-34.83 kJ/mol","adsorption_energy":null,"evidence_text":[],"evidence_source":[]},{"inhibitor_name":"Meftal-P","substrate":"mild steel","corrosive_medium":"0.5 M HCl","medium_concentration":"0.5 M","inhibitor_concentration":"75 mg/L","temperature":"318 K","immersion_time":"24 h","test_method":"weight loss","inhibition_efficiency":"67.25%","homo":"-5.48 eV","lumo":"-1.41 eV","delta_g_ads":"-34.83 kJ/mol","adsorption_energy":null,"evidence_text":[],"evidence_source":[]},{"inhibitor_name":"Meftal-P","substrate":"mild steel","corrosive_medium":"0.5 M HCl","medium_concentration":"0.5 M","inhibitor_concentration":"100 mg/L","temperature":"318 K","immersion_time":"24 h","test_method":"weight loss","inhibition_efficiency":"76.44%","homo":"-5.48 eV","lumo":"-1.41 eV","delta_g_ads":"-34.83 kJ/mol","adsorption_energy":null,"evidence_text":[],"evidence_source":[]},{"inhibitor_name":"Meftal-P","substrate":"mild steel","corrosive_medium":"0.5 M HCl","medium_concentration":"0.5 M","inhibitor_concentration":"0 mg/L","temperature":"298 K","immersion_time":null,"test_method":"PDP","inhibition_efficiency":"0%","homo":"-5.48 eV","lumo":"-1.41 eV","delta_g_ads":"-34.83 kJ/mol","adsorption_energy":null,"evidence_text":[],"evidence_source":[]},{"inhibitor_name":"Meftal-P","substrate":"mild steel","corrosive_medium":"0.5 M HCl","medium_concentration":"0.5 M","inhibitor_concentration":"25 mg/L","temperature":"298 K","immersion_time":null,"test_method":"PDP","inhibition_efficiency":"65.83%","homo":"-5.48 eV","lumo":"-1.41 eV","delta_g_ads":"-34.83 kJ/mol","adsorption_energy":null,"evidence_text":[],"evidence_source":[]},{"inhibitor_name":"Meftal-P","substrate":"mild steel","corrosive_medium":"0.5 M HCl","medium_concentration":"0.5 M","inhibitor_concentration":"50 mg/L","temperature":"298 K","immersion_time":null,"test_method":"PDP","inhibition_efficiency":"76.66%","homo":"-5.48 eV","lumo":"-1.41 eV","delta_g_ads":"-34.83 kJ/mol","adsorption_energy":null,"evidence_text":[],"evidence_source":[]},{"inhibitor_name":"Meftal-P","substrate":"mild steel","corrosive_medium":"0.5 M HCl","medium_concentration":"0.5 M","inhibitor_concentration":"75 mg/L","temperature":"298 K","immersion_time":null,"test_method":"PDP","inhibition_efficiency":"87.50%","homo":"-5.48 eV","lumo":"-1.41 eV","delta_g_ads":"-34.83 kJ/mol","adsorption_energy":null,"evidence_text":[],"evidence_source":[]},{"inhibitor_name":"Meftal-P","substrate":"mild steel","corrosive_medium":"0.5 M HCl","medium_concentration":"0.5 M","inhibitor_concentration":"100 mg/L","temperature":"298 K","immersion_time":null,"test_method":"PDP","inhibition_efficiency":"95.83%","homo":"-5.48 eV","lumo":"-1.41 eV","delta_g_ads":"-34.83 kJ/mol","adsorption_energy":null,"evidence_text":[],"evidence_source":[]},{"inhibitor_name":"Meftal-P","substrate":"mild steel","corrosive_medium":"0.5 M HCl","medium_concentration":"0.5 M","inhibitor_concentration":"0 mg/L","temperature":"298 K","immersion_time":"60 min","test_method":"EIS","inhibition_efficiency":"0%","homo":"-5.48 eV","lumo":"-1.41 eV","delta_g_ads":"-34.83 kJ/mol","adsorption_energy":null,"evidence_text":[],"evidence_source":[]},{"inhibitor_name":"Meftal-P","substrate":"mild steel","corrosive_medium":"0.5 M HCl","medium_concentration":"0.5 M","inhibitor_concentration":"25 mg/L","temperature":"298 K","immersion_time":"60 min","test_method":"EIS","inhibition_efficiency":"64.53%","homo":"-5.48 eV","lumo":"-1.41 eV","delta_g_ads":"-34.83 kJ/mol","adsorption_energy":null,"evidence_text":[],"evidence_source":[]},{"inhibitor_name":"Meftal-P","substrate":"mild steel","corrosive_medium":"0.5 M HCl","medium_concentration":"0.5 M","inhibitor_concentration":"50 mg/L","temperature":"298 K","immersion_time":"60 min","test_method":"EIS","inhibition_efficiency":"78.95%","homo":"-5.48 eV","lumo":"-1.41 eV","delta_g_ads":"-34.83 kJ/mol","adsorption_energy":null,"evidence_text":[],"evidence_source":[]},{"inhibitor_name":"Meftal-P","substrate":"mild steel","corrosive_medium":"0.5 M HCl","medium_concentration":"0.5 M","inhibitor_concentration":"75 mg/L","temperature":"298 K","immersion_time":"60 min","test_method":"EIS","inhibition_efficiency":"85.57%","homo":"-5.48 eV","lumo":"-1.41 eV","delta_g_ads":"-34.83 kJ/mol","adsorption_energy":null,"evidence_text":[],"evidence_source":[]},{"inhibitor_name":"Meftal-P","substrate":"mild steel","corrosive_medium":"0.5 M HCl","medium_concentration":"0.5 M","inhibitor_concentration":"100 mg/L","temperature":"298 K","immersion_time":"60 min","test_method":"EIS","inhibition_efficiency":"91.60%","homo":"-5.48 eV","lumo":"-1.41 eV","delta_g_ads":"-34.83 kJ/mol","adsorption_energy":null,"evidence_text":[],"evidence_source":[]}]},"source_file":"pdf_2261.md","token_stats":{"input_tokens":12997,"output_tokens":1551},"parse_error":false}
{"paper_id":"xml_2837","strategy":"E6","model":"glm-4-plus","result":{"paper_id":"xml_2837","records":[{"inhibitor_name":"Garcinia indica Choisy extract","substrate":"aluminum","corrosive_medium":"phosphoric acid","medium_concentration":"0.5 M","inhibitor_concentration":"0.1 gL–1","temperature":"30 ℃","immersion_time":"3 h","test_method":"EIS","inhibition_efficiency":"41.34%","homo":null,"lumo":null,"delta_g_ads":null,"adsorption_energy":null,"evidence_text":[],"evidence_source":[]},{"inhibitor_name":"Garcinia indica Choisy extract","substrate":"aluminum","corrosive_medium":"phosphoric acid","medium_concentration":"0.5 M","inhibitor_concentration":"0.1 gL–1","temperature":"50 ℃","immersion_time":"3 h","test_method":"EIS","inhibition_efficiency":"65.4%","homo":null,"lumo":null,"delta_g_ads":null,"adsorption_energy":null,"evidence_text":[],"evidence_source":[]},{"inhibitor_name":"Garcinia indica Choisy extract","substrate":"aluminum","corrosive_medium":"phosphoric acid","medium_concentration":"0.5 M","inhibitor_concentration":"0.3 gL–1","temperature":"40 ℃","immersion_time":"3 h","test_method":"EIS","inhibition_efficiency":"63.73%","homo":null,"lumo":null,"delta_g_ads":null,"adsorption_energy":null,"evidence_text":[],"evidence_source":[]},{"inhibitor_name":"Garcinia indica Choisy extract","substrate":"aluminum","corrosive_medium":"phosphoric acid","medium_concentration":"0.5 M","inhibitor_concentration":"0.5 gL–1","temperature":"30 ℃","immersion_time":"3 h","test_method":"EIS","inhibition_efficiency":"66.11%","homo":null,"lumo":null,"delta_g_ads":null,"adsorption_energy":null,"evidence_text":[],"evidence_source":[]},{"inhibitor_name":"Garcinia indica Choisy extract","substrate":"aluminum","corrosive_medium":"phosphoric acid","medium_concentration":"0.5 M","inhibitor_concentration":"0.5 gL–1","temperature":"40 ℃","immersion_time":"3 h","test_method":"EIS","inhibition_efficiency":"73.08%","homo":null,"lumo":null,"delta_g_ads":null,"adsorption_energy":null,"evidence_text":[],"evidence_source":[]},{"inhibitor_name":"Garcinia indica Choisy extract","substrate":"aluminum","corrosive_medium":"phosphoric acid","medium_concentration":"0.5 M","inhibitor_concentration":"0.5 gL–1","temperature":"50 ℃","immersion_time":"3 h","test_method":"EIS","inhibition_efficiency":"85.34%","homo":null,"lumo":null,"delta_g_ads":null,"adsorption_energy":null,"evidence_text":[],"evidence_source":[]},{"inhibitor_name":"Garcinia indica Choisy extract","substrate":"aluminum","corrosive_medium":"phosphoric acid","medium_concentration":"1.25 M","inhibitor_concentration":"0.1 gL–1","temperature":"30 ℃","immersion_time":"3 h","test_method":"EIS","inhibition_efficiency":"46.29%","homo":null,"lumo":null,"delta_g_ads":null,"adsorption_energy":null,"evidence_text":[],"evidence_source":[]},{"inhibitor_name":"Garcinia indica Choisy extract","substrate":"aluminum","corrosive_medium":"phosphoric acid","medium_concentration":"1.25 M","inhibitor_concentration":"0.1 gL–1","temperature":"40 ℃","immersion_time":"3 h","test_method":"EIS","inhibition_efficiency":"52.11%","homo":null,"lumo":null,"delta_g_ads":null,"adsorption_energy":null,"evidence_text":[],"evidence_source":[]},{"inhibitor_name":"Garcinia indica Choisy extract","substrate":"aluminum","corrosive_medium":"phosphoric acid","medium_concentration":"1.25 M","inhibitor_concentration":"0.3 gL–1","temperature":"30 ℃","immersion_time":"3 h","test_method":"EIS","inhibition_efficiency":"46.29%","homo":null,"lumo":null,"delta_g_ads":null,"adsorption_energy":null,"evidence_text":[],"evidence_source":[]},{"inhibitor_name":"Garcinia indica Choisy extract","substrate":"aluminum","corrosive_medium":"phosphoric acid","medium_concentration":"1.25 M","inhibitor_concentration":"0.3 gL–1","temperature":"40 ℃","immersion_time":"3 h","test_method":"EIS","inhibition_efficiency":"60.81%","homo":null,"lumo":null,"delta_g_ads":null,"adsorption_energy":null,"evidence_text":[],"evidence_source":[]},{"inhibitor_name":"Garcinia indica Choisy extract","substrate":"aluminum","corrosive_medium":"phosphoric acid","medium_concentration":"1.25 M","inhibitor_concentration":"0.3 gL–1","temperature":"50 ℃","immersion_time":"3 h","test_method":"EIS","inhibition_efficiency":"72.07%","homo":null,"lumo":null,"delta_g_ads":null,"adsorption_energy":null,"evidence_text":[],"evidence_source":[]},{"inhibitor_name":"Garcinia indica Choisy extract","substrate":"aluminum","corrosive_medium":"phosphoric acid","medium_concentration":"1.25 M","inhibitor_concentration":"0.5 gL–1","temperature":"40 ℃","immersion_time":"3 h","test_method":"EIS","inhibition_efficiency":"73.08%","homo":null,"lumo":null,"delta_g_ads":null,"adsorption_energy":null,"evidence_text":[],"evidence_source":[]},{"inhibitor_name":"Garcinia indica Choisy extract","substrate":"aluminum","corrosive_medium":"phosphoric acid","medium_concentration":"2 M","inhibitor_concentration":"0.1 gL–1","temperature":"30 ℃","immersion_time":"3 h","test_method":"EIS","inhibition_efficiency":"39.97%","homo":null,"lumo":null,"delta_g_ads":null,"adsorption_energy":null,"evidence_text":[],"evidence_source":[]},{"inhibitor_name":"Garcinia indica Choisy extract","substrate":"aluminum","corrosive_medium":"phosphoric acid","medium_concentration":"2 M","inhibitor_concentration":"0.1 gL–1","temperature":"50 ℃","immersion_time":"3 h","test_method":"EIS","inhibition_efficiency":"60.51%","homo":null,"lumo":null,"delta_g_ads":null,"adsorption_energy":null,"evidence_text":[],"evidence_source":[]},{"inhibitor_name":"Garcinia indica Choisy extract","substrate":"aluminum","corrosive_medium":"phosphoric acid","medium_concentration":"2 M","inhibitor_concentration":"0.3 gL–1","temperature":"40 ℃","immersion_time":"3 h","test_method":"EIS","inhibition_efficiency":"59.13%","homo":null,"lumo":null,"delta_g_ads":null,"adsorption_energy":null,"evidence_text":[],"evidence_source":[]},{"inhibitor_name":"Garcinia indica Choisy extract","substrate":"aluminum","corrosive_medium":"phosphoric acid","medium_concentration":"2 M","inhibitor_concentration":"0.5 gL–1","temperature":"30 ℃","immersion_time":"3 h","test_method":"EIS","inhibition_efficiency":"62.32%","homo":null,"lumo":null,"delta_g_ads":null,"adsorption_energy":null,"evidence_text":[],"evidence_source":[]},{"inhibitor_name":"Garcinia indica Choisy extract","substrate":"aluminum","corrosive_medium":"phosphoric acid","medium_concentration":"2 M","inhibitor_concentration":"0.5 gL–1","temperature":"50 ℃","immersion_time":"3 h","test_method":"EIS","inhibition_efficiency":"81.2%","homo":null,"lumo":null,"delta_g_ads":null,"adsorption_energy":null,"evidence_text":[],"evidence_source":[]}]},"source_file":"xml_2837.md","token_stats":{"input_tokens":7798,"output_tokens":1102},"parse_error":false}
{"paper_id":"pdf_1159","strategy":"E6","model":"glm-4-plus","result":{"paper_id":"pdf_1159","records":[{"inhibitor_name":"Gongronema latifolium methanol extract","substrate":"mild steel","corrosive_medium":"0.5 M HCl","medium_concentration":"0.5 M","inhibitor_concentration":"0.1% w/v","temperature":"303 K","immersion_time":"120 h","test_method":"weight loss","inhibition_efficiency":"63.14%","homo":null,"lumo":null,"delta_g_ads":"-9.85 kJ/mol","adsorption_energy":null,"evidence_text":[],"evidence_source":[]},{"inhibitor_name":"Gongronema latifolium methanol extract","substrate":"mild steel","corrosive_medium":"0.5 M HCl","medium_concentration":"0.5 M","inhibitor_concentration":"0.1% w/v","temperature":"313 K","immersion_time":"120 h","test_method":"weight loss","inhibition_efficiency":"59.06%","homo":null,"lumo":null,"delta_g_ads":"-9.85 kJ/mol","adsorption_energy":null,"evidence_text":[],"evidence_source":[]},{"inhibitor_name":"Gongronema latifolium methanol extract","substrate":"mild steel","corrosive_medium":"0.5 M HCl","medium_concentration":"0.5 M","inhibitor_concentration":"0.1% w/v","temperature":"323 K","immersion_time":"120 h","test_method":"weight loss","inhibition_efficiency":"56.75%","homo":null,"lumo":null,"delta_g_ads":"-9.85 kJ/mol","adsorption_energy":null,"evidence_text":[],"evidence_source":[]},{"inhibitor_name":"Gongronema latifolium methanol extract","substrate":"mild steel","corrosive_medium":"0.5 M HCl","medium_concentration":"0.5 M","inhibitor_concentration":"0.2% w/v","temperature":"303 K","immersion_time":"120 h","test_method":"weight loss","inhibition_efficiency":"69.25%","homo":null,"lumo":null,"delta_g_ads":"-9.85 kJ/mol","adsorption_energy":null,"evidence_text":[],"evidence_source":[]},{"inhibitor_name":"Gongronema latifolium methanol extract","substrate":"mild steel","corrosive_medium":"0.5 M HCl","medium_concentration":"0.5 M","inhibitor_concentration":"0.2% w/v","temperature":"313 K","immersion_time":"120 h","test_method":"weight loss","inhibition_efficiency":"64.57%","homo":null,"lumo":null,"delta_g_ads":"-9.85 kJ/mol","adsorption_energy":null,"evidence_text":[],"evidence_source":[]},{"inhibitor_name":"Gongronema latifolium methanol extract","substrate":"mild steel","corrosive_medium":"0.5 M HCl","medium_concentration":"0.5 M","inhibitor_concentration":"0.2% w/v","temperature":"323 K","immersion_time":"120 h","test_method":"weight loss","inhibition_efficiency":"62.87%","homo":null,"lumo":null,"delta_g_ads":"-9.85 kJ/mol","adsorption_energy":null,"evidence_text":[],"evidence_source":[]},{"inhibitor_name":"Gongronema latifolium methanol extract","substrate":"mild steel","corrosive_medium":"0.5 M HCl","medium_concentration":"0.5 M","inhibitor_concentration":"0.3% w/v","temperature":"303 K","immersion_time":"120 h","test_method":"weight loss","inhibition_efficiency":"72.49%","homo":null,"lumo":null,"delta_g_ads":"-9.85 kJ/mol","adsorption_energy":null,"evidence_text":[],"evidence_source":[]},{"inhibitor_name":"Gongronema latifolium methanol extract","substrate":"mild steel","corrosive_medium":"0.5 M HCl","medium_concentration":"0.5 M","inhibitor_concentration":"0.3% w/v","temperature":"313 K","immersion_time":"120 h","test_method":"weight loss","inhibition_efficiency":"70.13%","homo":null,"lumo":null,"delta_g_ads":"-9.85 kJ/mol","adsorption_energy":null,"evidence_text":[],"evidence_source":[]},{"inhibitor_name":"Gongronema latifolium methanol extract","substrate":"mild steel","corrosive_medium":"0.5 M HCl","medium_concentration":"0.5 M","inhibitor_concentration":"0.3% w/v","temperature":"323 K","immersion_time":"120 h","test_method":"weight loss","inhibition_efficiency":"68.17%","homo":null,"lumo":null,"delta_g_ads":"-9.85 kJ/mol","adsorption_energy":null,"evidence_text":[],"evidence_source":[]},{"inhibitor_name":"Gongronema latifolium methanol extract","substrate":"mild steel","corrosive_medium":"0.5 M HCl","medium_concentration":"0.5 M","inhibitor_concentration":"0.4% w/v","temperature":"303 K","immersion_time":"120 h","test_method":"weight loss","inhibition_efficiency":"78.35%","homo":null,"lumo":null,"delta_g_ads":"-9.85 kJ/mol","adsorption_energy":null,"evidence_text":[],"evidence_source":[]},{"inhibitor_name":"Gongronema latifolium methanol extract","substrate":"mild steel","corrosive_medium":"0.5 M HCl","medium_concentration":"0.5 M","inhibitor_concentration":"0.4% w/v","temperature":"313 K","immersion_time":"120 h","test_method":"weight loss","inhibition_efficiency":"76.22%","homo":null,"lumo":null,"delta_g_ads":"-9.85 kJ/mol","adsorption_energy":null,"evidence_text":[],"evidence_source":[]},{"inhibitor_name":"Gongronema latifolium methanol extract","substrate":"mild steel","corrosive_medium":"0.5 M HCl","medium_concentration":"0.5 M","inhibitor_concentration":"0.4% w/v","temperature":"323 K","immersion_time":"120 h","test_method":"weight loss","inhibition_efficiency":"72.51%","homo":null,"lumo":null,"delta_g_ads":"-9.85 kJ/mol","adsorption_energy":null,"evidence_text":[],"evidence_source":[]},{"inhibitor_name":"Gongronema latifolium methanol extract","substrate":"mild steel","corrosive_medium":"0.5 M HCl","medium_concentration":"0.5 M","inhibitor_concentration":"0.5% w/v","temperature":"303 K","immersion_time":"120 h","test_method":"weight loss","inhibition_efficiency":"81.69%","homo":null,"lumo":null,"delta_g_ads":"-9.85 kJ/mol","adsorption_energy":null,"evidence_text":[],"evidence_source":[]},{"inhibitor_name":"Gongronema latifolium methanol extract","substrate":"mild steel","corrosive_medium":"0.5 M HCl","medium_concentration":"0.5 M","inhibitor_concentration":"0.5% w/v","temperature":"313 K","immersion_time":"120 h","test_method":"weight loss","inhibition_efficiency":"78.74%","homo":null,"lumo":null,"delta_g_ads":"-9.85 kJ/mol","adsorption_energy":null,"evidence_text":[],"evidence_source":[]},{"inhibitor_name":"Gongronema latifolium methanol extract","substrate":"mild steel","corrosive_medium":"0.5 M HCl","medium_concentration":"0.5 M","inhibitor_concentration":"0.5% w/v","temperature":"323 K","immersion_time":"120 h","test_method":"weight loss","inhibition_efficiency":"77.47%","homo":null,"lumo":null,"delta_g_ads":"-9.85 kJ/mol","adsorption_energy":null,"evidence_text":[],"evidence_source":[]}]},"source_file":"pdf_1159.md","token_stats":{"input_tokens":6457,"output_tokens":1002},"parse_error":false}
