Repository: fwx-stu/Corrosion-Inhibitor-Extraction

## Dataset and experiments

| Experiment | Papers per condition | Conditions |
| --- | ---: | ---: |
| GLM-4-Plus evidence strategies E0–E5 (dev37) | 37 | 54 |
| Qwen2.5 development experiments (dev37) | 37 | 27 |
| Qwen2.5 main experiments (test50) | 50 | 9 |
| Matched-budget and component controls (test50) | 50 | 12 |
| GLM-4-Plus reference (test50) | 50 | 1 |
| **Total** | | **103** |

The expert reference dataset contains 87 papers and 3,066 normalized, deduplicated records (670 in dev37 and 2,396 in test50). The release includes 4,097 paper-level structured predictions, the reference annotations, evaluation code, statistical analyses and numerical figure data.

File: figures/E_predictions/v1_r2/results/E5/E5_results.jsonl (part 1 of 10)
{"paper_id":"xml_8183","strategy":"E5","model":"glm-4-plus","result":{"paper_id":"xml_8183","records":[{"inhibitor_name":"Barringtonia acutangula leaf-water extract (BALE)","substrate":"carbon steel","corrosive_medium":"1 M HCl","medium_concentration":"1 M","inhibitor_concentration":"0 ppm","temperature":"25 ℃","immersion_time":"24 h","test_method":"potentiodynamic polarization","inhibition_efficiency":"0%","homo":null,"lumo":null,"delta_g_ads":null,"adsorption_energy":null,"evidence_text":[],"evidence_source":[]},{"inhibitor_name":"Barringtonia acutangula leaf-water extract (BALE)","substrate":"carbon steel","corrosive_medium":"1 M HCl","medium_concentration":"1 M","inhibitor_concentration":"500 ppm","temperature":"25 ℃","immersion_time":"24 h","test_method":"potentiodynamic polarization","inhibition_efficiency":"90.2%","homo":null,"lumo":null,"delta_g_ads":null,"adsorption_energy":null,"evidence_text":[],"evidence_source":[]},{"inhibitor_name":"Barringtonia acutangula leaf-water extract (BALE)","substrate":"carbon steel","corrosive_medium":"1 M HCl","medium_concentration":"1 M","inhibitor_concentration":"1000 ppm","temperature":"25 ℃","immersion_time":"24 h","test_method":"potentiodynamic polarization","inhibition_efficiency":"91.8%","homo":null,"lumo":null,"delta_g_ads":null,"adsorption_energy":null,"evidence_text":[],"evidence_source":[]},{"inhibitor_name":"Barringtonia acutangula leaf-water extract (BALE)","substrate":"carbon steel","corrosive_medium":"1 M HCl","medium_concentration":"1 M","inhibitor_concentration":"2000 ppm","temperature":"25 ℃","immersion_time":"24 h","test_method":"potentiodynamic polarization","inhibition_efficiency":"93.7%","homo":null,"lumo":null,"delta_g_ads":null,"adsorption_energy":null,"evidence_text":[],"evidence_source":[]},{"inhibitor_name":"Barringtonia acutangula leaf-water extract (BALE)","substrate":"carbon steel","corrosive_medium":"1 M HCl","medium_concentration":"1 M","inhibitor_concentration":"3000 ppm","temperature":"25 ℃","immersion_time":"24 h","test_method":"potentiodynamic polarization","inhibition_efficiency":"97.01%","homo":null,"lumo":null,"delta_g_ads":null,"adsorption_energy":null,"evidence_text":[],"evidence_source":[]},{"inhibitor_name":"Barringtonia acutangula leaf-water extract (BALE)","substrate":"carbon steel","corrosive_medium":"1 M HCl","medium_concentration":"1 M","inhibitor_concentration":"4000 ppm","temperature":"25 ℃","immersion_time":"24 h","test_method":"potentiodynamic polarization","inhibition_efficiency":"94.2%","homo":null,"lumo":null,"delta_g_ads":null,"adsorption_energy":null,"evidence_text":[],"evidence_source":[]},{"inhibitor_name":"Barringtonia acutangula leaf-water extract (BALE)","substrate":"carbon steel","corrosive_medium":"1 M HCl","medium_concentration":"1 M","inhibitor_concentration":"0 ppm","temperature":"25 ℃","immersion_time":"24 h","test_method":"EIS","inhibition_efficiency":"0%","homo":null,"lumo":null,"delta_g_ads":null,"adsorption_energy":null,"evidence_text":[],"evidence_source":[]},{"inhibitor_name":"Barringtonia acutangula leaf-water extract (BALE)","substrate":"carbon steel","corrosive_medium":"1 M HCl","medium_concentration":"1 M","inhibitor_concentration":"500 ppm","temperature":"25 ℃","immersion_time":"24 h","test_method":"EIS","inhibition_efficiency":"90.2%","homo":null,"lumo":null,"delta_g_ads":null,"adsorption_energy":null,"evidence_text":[],"evidence_source":[]},{"inhibitor_name":"Barringtonia acutangula leaf-water extract (BALE)","substrate":"carbon steel","corrosive_medium":"1 M HCl","medium_concentration":"1 M","inhibitor_concentration":"1000 ppm","temperature":"25 ℃","immersion_time":"24 h","test_method":"EIS","inhibition_efficiency":"91.8%","homo":null,"lumo":null,"delta_g_ads":null,"adsorption_energy":null,"evidence_text":[],"evidence_source":[]},{"inhibitor_name":"Barringtonia acutangula leaf-water extract (BALE)","substrate":"carbon steel","corrosive_medium":"1 M HCl","medium_concentration":"1 M","inhibitor_concentration":"2000 ppm","temperature":"25 ℃","immersion_time":"24 h","test_method":"EIS","inhibition_efficiency":"93.7%","homo":null,"lumo":null,"delta_g_ads":null,"adsorption_energy":null,"evidence_text":[],"evidence_source":[]},{"inhibitor_name":"Barringtonia acutangula leaf-water extract (BALE)","substrate":"carbon steel","corrosive_medium":"1 M HCl","medium_concentration":"1 M","inhibitor_concentration":"3000 ppm","temperature":"25 ℃","immersion_time":"24 h","test_method":"EIS","inhibition_efficiency":"97.01%","homo":null,"lumo":null,"delta_g_ads":null,"adsorption_energy":null,"evidence_text":[],"evidence_source":[]},{"inhibitor_name":"Barringtonia acutangula leaf-water extract (BALE)","substrate":"carbon steel","corrosive_medium":"1 M HCl","medium_concentration":"1 M","inhibitor_concentration":"4000 ppm","temperature":"25 ℃","immersion_time":"24 h","test_method":"EIS","inhibition_efficiency":"94.2%","homo":null,"lumo":null,"delta_g_ads":null,"adsorption_energy":null,"evidence_text":[],"evidence_source":[]},{"inhibitor_name":"Barringtonia acutangula leaf-water extract (BALE)","substrate":"carbon steel","corrosive_medium":"1 M HCl","medium_concentration":"1 M","inhibitor_concentration":"0 ppm","temperature":"25 ℃","immersion_time":"24 h","test_method":"LPR","inhibition_efficiency":"0%","homo":null,"lumo":null,"delta_g_ads":null,"adsorption_energy":null,"evidence_text":[],"evidence_source":[]},{"inhibitor_name":"Barringtonia acutangula leaf-water extract (BALE)","substrate":"carbon steel","corrosive_medium":"1 M HCl","medium_concentration":"1 M","inhibitor_concentration":"500 ppm","temperature":"25 ℃","immersion_time":"24 h","test_method":"LPR","inhibition_efficiency":"90.2%","homo":null,"lumo":null,"delta_g_ads":null,"adsorption_energy":null,"evidence_text":[],"evidence_source":[]},{"inhibitor_name":"Barringtonia acutangula leaf-water extract (BALE)","substrate":"carbon steel","corrosive_medium":"1 M HCl","medium_concentration":"1 M","inhibitor_concentration":"1000 ppm","temperature":"25 ℃","immersion_time":"24 h","test_method":"LPR","inhibition_efficiency":"91.8%","homo":null,"lumo":null,"delta_g_ads":null,"adsorption_energy":null,"evidence_text":[],"evidence_source":[]},{"inhibitor_name":"Barringtonia acutangula leaf-water extract (BALE)","substrate":"carbon steel","corrosive_medium":"1 M HCl","medium_concentration":"1 M","inhibitor_concentration":"2000 ppm","temperature":"25 ℃","immersion_time":"24 h","test_method":"LPR","inhibition_efficiency":"93.7%","homo":null,"lumo":null,"delta_g_ads":null,"adsorption_energy":null,"evidence_text":[],"evidence_source":[]},{"inhibitor_name":"Barringtonia acutangula leaf-water extract (BALE)","substrate":"carbon steel","corrosive_medium":"1 M HCl","medium_concentration":"1 M","inhibitor_concentration":"3000 ppm","temperature":"25 ℃","immersion_time":"24 h","test_method":"LPR","inhibition_efficiency":"97.01%","homo":null,"lumo":null,"delta_g_ads":null,"adsorption_energy":null,"evidence_text":[],"evidence_source":[]},{"inhibitor_name":"Barringtonia acutangula leaf-water extract (BALE)","substrate":"carbon steel","corrosive_medium":"1 M HCl","medium_concentration":"1 M","inhibitor_concentration":"4000 ppm","temperature":"25 ℃","immersion_time":"24 h","test_method":"LPR","inhibition_efficiency":"94.2%","homo":null,"lumo":null,"delta_g_ads":null,"adsorption_energy":null,"evidence_text":[],"evidence_source":[]}]},"source_file":"xml_8183.md","token_stats":{"input_tokens":9242,"output_tokens":1073},"parse_error":false}
{"paper_id":"xml_9172","strategy":"E5","model":"glm-4-plus","result":{"paper_id":"xml_9172","records":[{"inhibitor_name":"Pisum sativum L leaf extract (PSLLE)","substrate":"Q235 steel","corrosive_medium":"0.5 M H₂SO₄","medium_concentration":"0.5 M","inhibitor_concentration":"0 mg/L","temperature":"298 K","immersion_time":"1200 s","test_method":"Tafel polarization","inhibition_efficiency":"0%","homo":"-3.46 eV","lumo":"-3.85 eV","delta_g_ads":"-26.1 kJ/mol","adsorption_energy":"-103.5 kcal/mol","evidence_text":[],"evidence_source":[]},{"inhibitor_name":"Pisum sativum L leaf extract (PSLLE)","substrate":"Q235 steel","corrosive_medium":"0.5 M H₂SO₄","medium_concentration":"0.5 M","inhibitor_concentration":"600 mg/L","temperature":"298 K","immersion_time":"1200 s","test_method":"Tafel polarization","inhibition_efficiency":"95.9%","homo":"-3.46 eV","lumo":"-3.85 eV","delta_g_ads":"-26.1 kJ/mol","adsorption_energy":"-103.5 kcal/mol","evidence_text":[],"evidence_source":[]},{"inhibitor_name":"Pisum sativum L leaf extract (PSLLE)","substrate":"Q235 steel","corrosive_medium":"0.5 M H₂SO₄","medium_concentration":"0.5 M","inhibitor_concentration":"600 mg/L","temperature":"303 K","immersion_time":"1200 s","test_method":"Tafel polarization","inhibition_efficiency":"95.2%","homo":"-3.46 eV","lumo":"-3.85 eV","delta_g_ads":"-26.1 kJ/mol","adsorption_energy":"-103.5 kcal/mol","evidence_text":[],"evidence_source":[]},{"inhibitor_name":"Pisum sativum L leaf extract (PSLLE)","substrate":"Q235 steel","corrosive_medium":"0.5 M H₂SO₄","medium_concentration":"0.5 M","inhibitor_concentration":"600 mg/L","temperature":"308 K","immersion_time":"1200 s","test_method":"Tafel polarization","inhibition_efficiency":"92.6%","homo":"-3.46 eV","lumo":"-3.85 eV","delta_g_ads":"-26.1 kJ/mol","adsorption_energy":"-103.5 kcal/mol","evidence_text":[],"evidence_source":[]},{"inhibitor_name":"Pisum sativum L leaf extract (PSLLE)","substrate":"Q235 steel","corrosive_medium":"0.5 M H₂SO₄","medium_concentration":"0.5 M","inhibitor_concentration":"0 mg/L","temperature":"298 K","immersion_time":"1200 s","test_method":"EIS","inhibition_efficiency":"0%","homo":"-3.46 eV","lumo":"-3.85 eV","delta_g_ads":"-26.1 kJ/mol","adsorption_energy":"-103.5 kcal/mol","evidence_text":[],"evidence_source":[]},{"inhibitor_name":"Pisum sativum L leaf extract (PSLLE)","substrate":"Q235 steel","corrosive_medium":"0.5 M H₂SO₄","medium_concentration":"0.5 M","inhibitor_concentration":"600 mg/L","temperature":"298 K","immersion_time":"1200 s","test_method":"EIS","inhibition_efficiency":"94.2%","homo":"-3.46 eV","lumo":"-3.85 eV","delta_g_ads":"-26.1 kJ/mol","adsorption_energy":"-103.5 kcal/mol","evidence_text":[],"evidence_source":[]},{"inhibitor_name":"Pisum sativum L leaf extract (PSLLE)","substrate":"Q235 steel","corrosive_medium":"0.5 M H₂SO₄","medium_concentration":"0.5 M","inhibitor_concentration":"600 mg/L","temperature":"303 K","immersion_time":"1200 s","test_method":"EIS","inhibition_efficiency":"94.1%","homo":"-3.46 eV","lumo":"-3.85 eV","delta_g_ads":"-26.1 kJ/mol","adsorption_energy":"-103.5 kcal/mol","evidence_text":[],"evidence_source":[]},{"inhibitor_name":"Pisum sativum L leaf extract (PSLLE)","substrate":"Q235 steel","corrosive_medium":"0.5 M H₂SO₄","medium_concentration":"0.5 M","inhibitor_concentration":"600 mg/L","temperature":"308 K","immersion_time":"1200 s","test_method":"EIS","inhibition_efficiency":"91.8%","homo":"-3.46 eV","lumo":"-3.85 eV","delta_g_ads":"-26.1 kJ/mol","adsorption_energy":"-103.5 kcal/mol","evidence_text":[],"evidence_source":[]},{"inhibitor_name":"Pisum sativum L leaf extract (PSLLE)","substrate":"Q235 steel","corrosive_medium":"0.5 M H₂SO₄","medium_concentration":"0.5 M","inhibitor_concentration":"50 mg/L","temperature":"298 K","immersion_time":"1200 s","test_method":"Tafel polarization","inhibition_efficiency":"70.4%","homo":"-3.46 eV","lumo":"-3.85 eV","delta_g_ads":"-26.1 kJ/mol","adsorption_energy":"-103.5 kcal/mol","evidence_text":[],"evidence_source":[]},{"inhibitor_name":"Pisum sativum L leaf extract (PSLLE)","substrate":"Q235 steel","corrosive_medium":"0.5 M H₂SO₄","medium_concentration":"0.5 M","inhibitor_concentration":"150 mg/L","temperature":"298 K","immersion_time":"1200 s","test_method":"Tafel polarization","inhibition_efficiency":"86.6%","homo":"-3.46 eV","lumo":"-3.85 eV","delta_g_ads":"-26.1 kJ/mol","adsorption_energy":"-103.5 kcal/mol","evidence_text":[],"evidence_source":[]},{"inhibitor_name":"Pisum sativum L leaf extract (PSLLE)","substrate":"Q235 steel","corrosive_medium":"0.5 M H₂SO₄","medium_concentration":"0.5 M","inhibitor_concentration":"300 mg/L","temperature":"298 K","immersion_time":"1200 s","test_method":"Tafel polarization","inhibition_efficiency":"92.1%","homo":"-3.46 eV","lumo":"-3.85 eV","delta_g_ads":"-26.1 kJ/mol","adsorption_energy":"-103.5 kcal/mol","evidence_text":[],"evidence_source":[]},{"inhibitor_name":"Pisum sativum L leaf extract (PSLLE)","substrate":"Q235 steel","corrosive_medium":"0.5 M H₂SO₄","medium_concentration":"0.5 M","inhibitor_concentration":"50 mg/L","temperature":"298 K","immersion_time":"1200 s","test_method":"EIS","inhibition_efficiency":"68.8%","homo":"-3.46 eV","lumo":"-3.85 eV","delta_g_ads":"-26.1 kJ/mol","adsorption_energy":"-103.5 kcal/mol","evidence_text":[],"evidence_source":[]},{"inhibitor_name":"Pisum sativum L leaf extract (PSLLE)","substrate":"Q235 steel","corrosive_medium":"0.5 M H₂SO₄","medium_concentration":"0.5 M","inhibitor_concentration":"150 mg/L","temperature":"298 K","immersion_time":"1200 s","test_method":"EIS","inhibition_efficiency":"84.7%","homo":"-3.46 eV","lumo":"-3.85 eV","delta_g_ads":"-26.1 kJ/mol","adsorption_energy":"-103.5 kcal/mol","evidence_text":[],"evidence_source":[]},{"inhibitor_name":"Pisum sativum L leaf extract (PSLLE)","substrate":"Q235 steel","corrosive_medium":"0.5 M H₂SO₄","medium_concentration":"0.5 M","inhibitor_concentration":"300 mg/L","temperature":"298 K","immersion_time":"1200 s","test_method":"EIS","inhibition_efficiency":"91.5%","homo":"-3.46 eV","lumo":"-3.85 eV","delta_g_ads":"-26.1 kJ/mol","adsorption_energy":"-103.5 kcal/mol","evidence_text":[],"evidence_source":[]},{"inhibitor_name":"(S)-2-amino-5-((R)-1-((carboxymethyl)amino)-3-mercapto-1-oxopropan-2-yl)amino)-5-oxopentanoic acid (AMA)","substrate":"Q235 steel","corrosive_medium":"0.5 M H₂SO₄","medium_concentration":null,"inhibitor_concentration":null,"temperature":null,"immersion_time":null,"test_method":null,"inhibition_efficiency":null,"homo":"-3.65 eV","lumo":"-3.66 eV","delta_g_ads":"-26.1 kJ/mol","adsorption_energy":"-81.0 kcal/mol","evidence_text":[],"evidence_source":[]},{"inhibitor_name":"(2 R,3 R,4 S,5 S,6 R)-2-((5-hydroxyl-4-(hydroxymethyl)-6-methylpyridin-3-yl)methoxy)-6-(hydroxymethyl)tetrahydro-2 H-pyran-3,4,5-triol (HMP)","substrate":"Q235 steel","corrosive_medium":"0.5 M H₂SO₄","medium_concentration":null,"inhibitor_concentration":null,"temperature":null,"immersion_time":null,"test_method":null,"inhibition_efficiency":null,"homo":"-3.85 eV","lumo":"-3.66 eV","delta_g_ads":"-26.1 kJ/mol","adsorption_energy":"-100.2 kcal/mol","evidence_text":[],"evidence_source":[]},{"inhibitor_name":"2-sec-butyl-3-methoxypyrazine (SMP)","substrate":"Q235 steel","corrosive_medium":"0.5 M H₂SO₄","medium_concentration":null,"inhibitor_concentration":null,"temperature":null,"immersion_time":null,"test_method":null,"inhibition_efficiency":null,"homo":"-3.66 eV","lumo":"-3.66 eV","delta_g_ads":"-26.1 kJ/mol","adsorption_energy":"-87.5 kcal/mol","evidence_text":[],"evidence_source":[]},{"inhibitor_name":"[3,4,5-Trihydroxy-6-(5-hydroxy-4-hydroxymethyl-6-methyl-pyridine-3-ylmethoxy)-tetrahydro-pyran-2-yl]-acetic acid carboxymethyl ester (TACE)","substrate":"Q235 steel","corrosive_medium":"0.5 M H₂SO₄","medium_concentration":null,"inhibitor_concentration":null,"temperature":null,"immersion_time":null,"test_method":null,"inhibition_efficiency":null,"homo":"-3.46 eV","lumo":"-3.66 eV","delta_g_ads":"-26.1 kJ/mol","adsorption_energy":"-103.5 kcal/mol","evidence_text":[],"evidence_source":[]}]},"source_file":"xml_9172.md","token_stats":{"input_tokens":10405,"output_tokens":1511},"parse_error":false}
{"paper_id":"pdf_2125","strategy":"E5","model":"glm-4-plus","result":{"paper_id":"pdf_2125","records":[{"inhibitor_name":"rMrCP20","substrate":"AH36 steel","corrosive_medium":"150 mM NaCl, 20 mM Tris, pH 8.3 buffer","medium_concentration":"150 mM NaCl, 20 mM Tris, pH 8.3","inhibitor_concentration":"0 mg/mL","temperature":"ambient","immersion_time":"24 h","test_method":"weight loss","inhibition_efficiency":"0%","homo":null,"lumo":null,"delta_g_ads":"-23.52 kJ/mol","adsorption_energy":null,"evidence_text":[],"evidence_source":[]},{"inhibitor_name":"rMrCP20","substrate":"AH36 steel","corrosive_medium":"150 mM NaCl, 20 mM Tris, pH 8.3 buffer","medium_concentration":"150 mM NaCl, 20 mM Tris, pH 8.3","inhibitor_concentration":"0.1 mg/mL","temperature":"ambient","immersion_time":"24 h","test_method":"weight loss","inhibition_efficiency":"accelerated corrosion","homo":null,"lumo":null,"delta_g_ads":"-23.52 kJ/mol","adsorption_energy":null,"evidence_text":[],"evidence_source":[]},{"inhibitor_name":"rMrCP20","substrate":"AH36 steel","corrosive_medium":"150 mM NaCl, 20 mM Tris, pH 8.3 buffer","medium_concentration":"150 mM NaCl, 20 mM Tris, pH 8.3","inhibitor_concentration":"1 mg/mL","temperature":"ambient","immersion_time":"24 h","test_method":"weight loss","inhibition_efficiency":"19.8%","homo":null,"lumo":null,"delta_g_ads":"-23.52 kJ/mol","adsorption_energy":null,"evidence_text":[],"evidence_source":[]},{"inhibitor_name":"rMrCP20","substrate":"AH36 steel","corrosive_medium":"150 mM NaCl, 20 mM Tris, pH 8.3 buffer","medium_concentration":"150 mM NaCl, 20 mM Tris, pH 8.3","inhibitor_concentration":"3 mg/mL","temperature":"ambient","immersion_time":"24 h","test_method":"weight loss","inhibition_efficiency":"51.7%","homo":null,"lumo":null,"delta_g_ads":"-23.52 kJ/mol","adsorption_energy":null,"evidence_text":[],"evidence_source":[]},{"inhibitor_name":"rMrCP20","substrate":"AH36 steel","corrosive_medium":"150 mM NaCl, 20 mM Tris, pH 8.3 buffer","medium_concentration":"150 mM NaCl, 20 mM Tris, pH 8.3","inhibitor_concentration":"5 mg/mL","temperature":"ambient","immersion_time":"24 h","test_method":"weight loss","inhibition_efficiency":"84.3%","homo":null,"lumo":null,"delta_g_ads":"-23.52 kJ/mol","adsorption_energy":null,"evidence_text":[],"evidence_source":[]},{"inhibitor_name":"rMrCP20","substrate":"AH36 steel","corrosive_medium":"150 mM NaCl, 20 mM Tris, pH 8.3 buffer","medium_concentration":"150 mM NaCl, 20 mM Tris, pH 8.3","inhibitor_concentration":"10 mg/mL","temperature":"ambient","immersion_time":"24 h","test_method":"weight loss","inhibition_efficiency":"88.48%","homo":null,"lumo":null,"delta_g_ads":"-23.52 kJ/mol","adsorption_energy":null,"evidence_text":[],"evidence_source":[]},{"inhibitor_name":"rMrCP20","substrate":"AH36 steel","corrosive_medium":"150 mM NaCl, 20 mM Tris, pH 8.3 buffer","medium_concentration":"150 mM NaCl, 20 mM Tris, pH 8.3","inhibitor_concentration":"1 mg/mL","temperature":"ambient","immersion_time":"24 h","test_method":"EIS","inhibition_efficiency":"19.8%","homo":null,"lumo":null,"delta_g_ads":"-23.52 kJ/mol","adsorption_energy":null,"evidence_text":[],"evidence_source":[]},{"inhibitor_name":"rMrCP20","substrate":"AH36 steel","corrosive_medium":"150 mM NaCl, 20 mM Tris, pH 8.3 buffer","medium_concentration":"150 mM NaCl, 20 mM Tris, pH 8.3","inhibitor_concentration":"3 mg/mL","temperature":"ambient","immersion_time":"24 h","test_method":"EIS","inhibition_efficiency":"51.7%","homo":null,"lumo":null,"delta_g_ads":"-23.52 kJ/mol","adsorption_energy":null,"evidence_text":[],"evidence_source":[]},{"inhibitor_name":"rMrCP20","substrate":"AH36 steel","corrosive_medium":"150 mM NaCl, 20 mM Tris, pH 8.3 buffer","medium_concentration":"150 mM NaCl, 20 mM Tris, pH 8.3","inhibitor_concentration":"5 mg/mL","temperature":"ambient","immersion_time":"24 h","test_method":"EIS","inhibition_efficiency":"84.3%","homo":null,"lumo":null,"delta_g_ads":"-23.52 kJ/mol","adsorption_energy":null,"evidence_text":[],"evidence_source":[]},{"inhibitor_name":"rMrCP20","substrate":"AH36 steel","corrosive_medium":"150 mM NaCl, 20 mM Tris, pH 8.3 buffer","medium_concentration":"150 mM NaCl, 20 mM Tris, pH 8.3","inhibitor_concentration":"1 mg/mL","temperature":"ambient","immersion_time":"24 h","test_method":"PDP","inhibition_efficiency":"15.9%","homo":null,"lumo":null,"delta_g_ads":"-23.52 kJ/mol","adsorption_energy":null,"evidence_text":[],"evidence_source":[]},{"inhibitor_name":"rMrCP20","substrate":"AH36 steel","corrosive_medium":"150 mM NaCl, 20 mM Tris, pH 8.3 buffer","medium_concentration":"150 mM NaCl, 20 mM Tris, pH 8.3","inhibitor_concentration":"3 mg/mL","temperature":"ambient","immersion_time":"24 h","test_method":"PDP","inhibition_efficiency":"63.2%","homo":null,"lumo":null,"delta_g_ads":"-23.52 kJ/mol","adsorption_energy":null,"evidence_text":[],"evidence_source":[]},{"inhibitor_name":"rMrCP20","substrate":"AH36 steel","corrosive_medium":"150 mM NaCl, 20 mM Tris, pH 8.3 buffer","medium_concentration":"150 mM NaCl, 20 mM Tris, pH 8.3","inhibitor_concentration":"5 mg/mL","temperature":"ambient","immersion_time":"24 h","test_method":"PDP","inhibition_efficiency":"86.5%","homo":null,"lumo":null,"delta_g_ads":"-23.52 kJ/mol","adsorption_energy":null,"evidence_text":[],"evidence_source":[]}]},"source_file":"pdf_2125.md","token_stats":{"input_tokens":16331,"output_tokens":910},"parse_error":false}
{"paper_id":"xml_4387","strategy":"E5","model":"glm-4-plus","result":{"paper_id":"xml_4387","records":[{"inhibitor_name":"diethylene triamine","substrate":"carbon steel (EN 1.0038 mild steel)","corrosive_medium":"Synthetic Automotive Fuel (SAF-E60 and SAF-E85)","medium_concentration":"SAF-E60 (6% water, 3 mg/L NaCl, 2.5 mg/L Na2SO4, 2.5 mg/L H2SO4, 47.8 mg/L acetic acid)","inhibitor_concentration":"5 mg/L","temperature":"laboratory temperature","immersion_time":"24 h","test_method":"EIS and potentiodynamic polarization","inhibition_efficiency":"47.3%","homo":null,"lumo":null,"delta_g_ads":null,"adsorption_energy":null,"evidence_text":[],"evidence_source":[]},{"inhibitor_name":"diethylene triamine","substrate":"carbon steel (EN 1.0038 mild steel)","corrosive_medium":"Synthetic Automotive Fuel (SAF-E60 and SAF-E85)","medium_concentration":"SAF-E60 (6% water, 3 mg/L NaCl, 2.5 mg/L Na2SO4, 2.5 mg/L H2SO4, 47.8 mg/L acetic acid)","inhibitor_concentration":"10 mg/L","temperature":"laboratory temperature","immersion_time":"24 h","test_method":"EIS and potentiodynamic polarization","inhibition_efficiency":"66.5%","homo":null,"lumo":null,"delta_g_ads":null,"adsorption_energy":null,"evidence_text":[],"evidence_source":[]},{"inhibitor_name":"diethylene triamine","substrate":"carbon steel (EN 1.0038 mild steel)","corrosive_medium":"Synthetic Automotive Fuel (SAF-E60 and SAF-E85)","medium_concentration":"SAF-E60 (6% water, 3 mg/L NaCl, 2.5 mg/L Na2SO4, 2.5 mg/L H2SO4, 47.8 mg/L acetic acid)","inhibitor_concentration":"25 mg/L","temperature":"laboratory temperature","immersion_time":"24 h","test_method":"EIS and potentiodynamic polarization","inhibition_efficiency":"93.9%","homo":null,"lumo":null,"delta_g_ads":null,"adsorption_energy":null,"evidence_text":[],"evidence_source":[]},{"inhibitor_name":"diethylene triamine","substrate":"carbon steel (EN 1.0038 mild steel)","corrosive_medium":"Synthetic Automotive Fuel (SAF-E60 and SAF-E85)","medium_concentration":"SAF-E60 (6% water, 3 mg/L NaCl, 2.5 mg/L Na2SO4, 2.5 mg/L H2SO4, 47.8 mg/L acetic acid)","inhibitor_concentration":"50 mg/L","temperature":"laboratory temperature","immersion_time":"24 h","test_method":"EIS and potentiodynamic polarization","inhibition_efficiency":"98.9%","homo":null,"lumo":null,"delta_g_ads":null,"adsorption_energy":null,"evidence_text":[],"evidence_source":[]},{"inhibitor_name":"diethylene triamine","substrate":"carbon steel (EN 1.0038 mild steel)","corrosive_medium":"Synthetic Automotive Fuel (SAF-E60 and SAF-E85)","medium_concentration":"SAF-E60 (6% water, 3 mg/L NaCl, 2.5 mg/L Na2SO4, 2.5 mg/L H2SO4, 47.8 mg/L acetic acid)","inhibitor_concentration":"100 mg/L","temperature":"laboratory temperature","immersion_time":"24 h","test_method":"EIS and potentiodynamic polarization","inhibition_efficiency":"99.1%","homo":null,"lumo":null,"delta_g_ads":null,"adsorption_energy":null,"evidence_text":[],"evidence_source":[]},{"inhibitor_name":"diethylene triamine","substrate":"carbon steel (EN 1.0038 mild steel)","corrosive_medium":"Synthetic Automotive Fuel (SAF-E60 and SAF-E85)","medium_concentration":"SAF-E85 (6% water, 3 mg/L NaCl, 2.5 mg/L Na2SO4, 2.5 mg/L H2SO4, 47.8 mg/L acetic acid)","inhibitor_concentration":"5 mg/L","temperature":"laboratory temperature","immersion_time":"24 h","test_method":"EIS and potentiodynamic polarization","inhibition_efficiency":"59.6%","homo":null,"lumo":null,"delta_g_ads":null,"adsorption_energy":null,"evidence_text":[],"evidence_source":[]},{"inhibitor_name":"diethylene triamine","substrate":"carbon steel (EN 1.0038 mild steel)","corrosive_medium":"Synthetic Automotive Fuel (SAF-E60 and SAF-E85)","medium_concentration":"SAF-E85 (6% water, 3 mg/L NaCl, 2.5 mg/L Na2SO4, 2.5 mg/L H2SO4, 47.8 mg/L acetic acid)","inhibitor_concentration":"10 mg/L","temperature":"laboratory temperature","immersion_time":"24 h","test_method":"EIS and potentiodynamic polarization","inhibition_efficiency":"94.1%","homo":null,"lumo":null,"delta_g_ads":null,"adsorption_energy":null,"evidence_text":[],"evidence_source":[]},{"inhibitor_name":"diethylene triamine","substrate":"carbon steel (EN 1.0038 mild steel)","corrosive_medium":"Synthetic Automotive Fuel (SAF-E60 and SAF-E85)","medium_concentration":"SAF-E85 (6% water, 3 mg/L NaCl, 2.5 mg/L Na2SO4, 2.5 mg/L H2SO4, 47.8 mg/L acetic acid)","inhibitor_concentration":"25 mg/L","temperature":"laboratory temperature","immersion_time":"24 h","test_method":"EIS and potentiodynamic polarization","inhibition_efficiency":"97.0%","homo":null,"lumo":null,"delta_g_ads":null,"adsorption_energy":null,"evidence_text":[],"evidence_source":[]},{"inhibitor_name":"diethylene triamine","substrate":"carbon steel (EN 1.0038 mild steel)","corrosive_medium":"Synthetic Automotive Fuel (SAF-E60 and SAF-E85)","medium_concentration":"SAF-E85 (6% water, 3 mg/L NaCl, 2.5 mg/L Na2SO4, 2.5 mg/L H2SO4, 47.8 mg/L acetic acid)","inhibitor_concentration":"50 mg/L","temperature":"laboratory temperature","immersion_time":"24 h","test_method":"EIS and potentiodynamic polarization","inhibition_efficiency":"98.9%","homo":null,"lumo":null,"delta_g_ads":null,"adsorption_energy":null,"evidence_text":[],"evidence_source":[]},{"inhibitor_name":"diethylene triamine","substrate":"carbon steel (EN 1.0038 mild steel)","corrosive_medium":"Synthetic Automotive Fuel (SAF-E60 and SAF-E85)","medium_concentration":"SAF-E85 (6% water, 3 mg/L NaCl, 2.5 mg/L Na2SO4, 2.5 mg/L H2SO4, 47.8 mg/L acetic acid)","inhibitor_concentration":"100 mg/L","temperature":"laboratory temperature","immersion_time":"24 h","test_method":"EIS and potentiodynamic polarization","inhibition_efficiency":"99.3%","homo":null,"lumo":null,"delta_g_ads":null,"adsorption_energy":null,"evidence_text":[],"evidence_source":[]}]},"source_file":"xml_4387.md","token_stats":{"input_tokens":13215,"output_tokens":8192},"parse_error":true}
{"paper_id":"xml_8257","strategy":"E5","model":"glm-4-plus","result":{"paper_id":"xml_8257","records":[{"inhibitor_name":"Al2O3 nanoparticles","substrate":"6061 aluminum alloy","corrosive_medium":"simulated vehicle coolant (SVC)","medium_concentration":null,"inhibitor_concentration":null,"temperature":null,"immersion_time":null,"test_method":null,"inhibition_efficiency":null,"homo":null,"lumo":null,"delta_g_ads":null,"adsorption_energy":null,"evidence_text":[],"evidence_source":[]},{"inhibitor_name":"SDBS","substrate":"6061 aluminum alloy","corrosive_medium":"simulated vehicle coolant (SVC)","medium_concentration":null,"inhibitor_concentration":null,"temperature":null,"immersion_time":null,"test_method":null,"inhibition_efficiency":null,"homo":null,"lumo":null,"delta_g_ads":null,"adsorption_energy":null,"evidence_text":[],"evidence_source":[]},{"inhibitor_name":"Al2O3 nanoparticles + SDBS","substrate":"6061 aluminum alloy","corrosive_medium":"simulated vehicle coolant (SVC)","medium_concentration":null,"inhibitor_concentration":null,"temperature":null,"immersion_time":null,"test_method":null,"inhibition_efficiency":null,"homo":null,"lumo":null,"delta_g_ads":null,"adsorption_energy":null,"evidence_text":[],"evidence_source":[]}]},"source_file":"xml_8257.md","token_stats":{"input_tokens":10520,"output_tokens":447},"parse_error":false}
{"paper_id":"pdf_1549","strategy":"E5","model":"glm-4-plus","result":{"paper_id":"pdf_1549","records":[{"inhibitor_name":"Morus nigra L. ethanol extract (MNE)","substrate":"low carbon steel","corrosive_medium":"3.5% NaCl","medium_concentration":"3.5%","inhibitor_concentration":"250 ppm","temperature":"30 ℃","immersion_time":"24 h","test_method":"EIS","inhibition_efficiency":"53.38%","homo":null,"lumo":null,"delta_g_ads":null,"adsorption_energy":null,"evidence_text":[],"evidence_source":[]},{"inhibitor_name":"Morus nigra L. ethanol extract (MNE)","substrate":"low carbon steel","corrosive_medium":"3.5% NaCl","medium_concentration":"3.5%","inhibitor_concentration":"500 ppm","temperature":"30 ℃","immersion_time":"24 h","test_method":"EIS","inhibition_efficiency":"76.51%","homo":null,"lumo":null,"delta_g_ads":null,"adsorption_energy":null,"evidence_text":[],"evidence_source":[]},{"inhibitor_name":"Morus nigra L. ethanol extract (MNE)","substrate":"low carbon steel","corrosive_medium":"3.5% NaCl","medium_concentration":"3.5%","inhibitor_concentration":"750 ppm","temperature":"30 ℃","immersion_time":"24 h","test_method":"EIS","inhibition_efficiency":"89.04%","homo":null,"lumo":null,"delta_g_ads":null,"adsorption_energy":null,"evidence_text":[],"evidence_source":[]},{"inhibitor_name":"Morus nigra L. ethanol extract (MNE)","substrate":"low carbon steel","corrosive_medium":"3.5% NaCl","medium_concentration":"3.5%","inhibitor_concentration":"1000 ppm","temperature":"30 ℃","immersion_time":"24 h","test_method":"EIS","inhibition_efficiency":"68.54%","homo":null,"lumo":null,"delta_g_ads":null,"adsorption_energy":null,"evidence_text":[],"evidence_source":[]},{"inhibitor_name":"Morus nigra L. ethanol extract (MNE)","substrate":"low carbon steel","corrosive_medium":"3.5% NaCl","medium_concentration":"3.5%","inhibitor_concentration":"250 ppm","temperature":"30 ℃","immersion_time":"24 h","test_method":"PD","inhibition_efficiency":"46.72%","homo":null,"lumo":null,"delta_g_ads":null,"adsorption_energy":null,"evidence_text":[],"evidence_source":[]},{"inhibitor_name":"Morus nigra L. ethanol extract (MNE)","substrate":"low carbon steel","corrosive_medium":"3.5% NaCl","medium_concentration":"3.5%","inhibitor_concentration":"500 ppm","temperature":"30 ℃","immersion_time":"24 h","test_method":"PD","inhibition_efficiency":"62.49%","homo":null,"lumo":null,"delta_g_ads":null,"adsorption_energy":null,"evidence_text":[],"evidence_source":[]},{"inhibitor_name":"Morus nigra L. ethanol extract (MNE)","substrate":"low carbon steel","corrosive_medium":"3.5% NaCl","medium_concentration":"3.5%","inhibitor_concentration":"750 ppm","temperature":"30 ℃","immersion_time":"24 h","test_method":"PD","inhibition_efficiency":"85.57%","homo":null,"lumo":null,"delta_g_ads":null,"adsorption_energy":null,"evidence_text":[],"evidence_source":[]},{"inhibitor_name":"Morus nigra L. ethanol extract (MNE)","substrate":"low carbon steel","corrosive_medium":"3.5% NaCl","medium_concentration":"3.5%","inhibitor_concentration":"1000 ppm","temperature":"30 ℃","immersion_time":"24 h","test_method":"PD","inhibition_efficiency":"70.27%","homo":null,"lumo":null,"delta_g_ads":null,"adsorption_energy":null,"evidence_text":[],"evidence_source":[]},{"inhibitor_name":"Morus nigra L. ethanol extract (MNE)","substrate":"low carbon steel","corrosive_medium":"3.5% NaCl","medium_concentration":"3.5%","inhibitor_concentration":"750 ppm","temperature":"30 ℃","immersion_time":"1 h","test_method":"ENM","inhibition_efficiency":"87.10%","homo":null,"lumo":null,"delta_g_ads":null,"adsorption_energy":null,"evidence_text":[],"evidence_source":[]},{"inhibitor_name":"Morus nigra L. water extract (MNW)","substrate":"low carbon steel","corrosive_medium":"3.5% NaCl","medium_concentration":"3.5%","inhibitor_concentration":"250 ppm","temperature":"30 ℃","immersion_time":"24 h","test_method":"EIS","inhibition_efficiency":"61.72%","homo":null,"lumo":null,"delta_g_ads":null,"adsorption_energy":null,"evidence_text":[],"evidence_source":[]},{"inhibitor_name":"Morus nigra L. water extract (MNW)","substrate":"low carbon steel","corrosive_medium":"3.5% NaCl","medium_concentration":"3.5%","inhibitor_concentration":"500 ppm","temperature":"30 ℃","immersion_time":"24 h","test_method":"EIS","inhibition_efficiency":"70.05%","homo":null,"lumo":null,"delta_g_ads":null,"adsorption_energy":null,"evidence_text":[],"evidence_source":[]},{"inhibitor_name":"Morus nigra L. water extract (MNW)","substrate":"low carbon steel","corrosive_medium":"3.5% NaCl","medium_concentration":"3.5%","inhibitor_concentration":"750 ppm","temperature":"30 ℃","immersion_time":"24 h","test_method":"EIS","inhibition_efficiency":"80.96%","homo":null,"lumo":null,"delta_g_ads":null,"adsorption_energy":null,"evidence_text":[],"evidence_source":[]},{"inhibitor_name":"Morus nigra L. water extract (MNW)","substrate":"low carbon steel","corrosive_medium":"3.5% NaCl","medium_concentration":"3.5%","inhibitor_concentration":"1000 ppm","temperature":"30 ℃","immersion_time":"24 h","test_method":"EIS","inhibition_efficiency":"68.98%","homo":null,"lumo":null,"delta_g_ads":null,"adsorption_energy":null,"evidence_text":[],"evidence_source":[]},{"inhibitor_name":"Morus nigra L. water extract (MNW)","substrate":"low carbon steel","corrosive_medium":"3.5% NaCl","medium_concentration":"3.5%","inhibitor_concentration":"250 ppm","temperature":"30 ℃","immersion_time":"24 h","test_method":"PD","inhibition_efficiency":"42.88%","homo":null,"lumo":null,"delta_g_ads":null,"adsorption_energy":null,"evidence_text":[],"evidence_source":[]},{"inhibitor_name":"Morus nigra L. water extract (MNW)","substrate":"low carbon steel","corrosive_medium":"3.5% NaCl","medium_concentration":"3.5%","inhibitor_concentration":"500 ppm","temperature":"30 ℃","immersion_time":"24 h","test_method":"PD","inhibition_efficiency":"55.63%","homo":null,"lumo":null,"delta_g_ads":null,"adsorption_energy":null,"evidence_text":[],"evidence_source":[]},{"inhibitor_name":"Morus nigra L. water extract (MNW)","substrate":"low carbon steel","corrosive_medium":"3.5% NaCl","medium_concentration":"3.5%","inhibitor_concentration":"750 ppm","temperature":"30 ℃","immersion_time":"24 h","test_method":"PD","inhibition_efficiency":"81.37%","homo":null,"lumo":null,"delta_g_ads":null,"adsorption_energy":null,"evidence_text":[],"evidence_source":[]},{"inhibitor_name":"Morus nigra L. water extract (MNW)","substrate":"low carbon steel","corrosive_medium":"3.5% NaCl","medium_concentration":"3.5%","inhibitor_concentration":"1000 ppm","temperature":"30 ℃","immersion_time":"24 h","test_method":"PD","inhibition_efficiency":"69.35%","homo":null,"lumo":null,"delta_g_ads":null,"adsorption_energy":null,"evidence_text":[],"evidence_source":[]},{"inhibitor_name":"Morus nigra L. water extract (MNW)","substrate":"low carbon steel","corrosive_medium":"3.5% NaCl","medium_concentration":"3.5%","inhibitor_concentration":"750 ppm","temperature":"30 ℃","immersion_time":"1 h","test_method":"ENM","inhibition_efficiency":"84.87%","homo":null,"lumo":null,"delta_g_ads":null,"adsorption_energy":null,"evidence_text":[],"evidence_source":[]}]},"source_file":"pdf_1549.md","token_stats":{"input_tokens":13196,"output_tokens":1118},"parse_error":false}
{"paper_id":"xml_6028","strategy":"E5","model":"glm-4-plus","result":{"paper_id":"xml_6028","records":[{"inhibitor_name":"Soy protein isolate (SPI) with sorbitol plasticizer","substrate":"Steel rebar","corrosive_medium":"Simulated concrete pore solution with 3.5% wt. sodium chloride","medium_concentration":null,"inhibitor_concentration":"10% SPI + 30% sorbitol","temperature":"Not specified","immersion_time":"Not specified","test_method":"Potentiodynamic polarization","inhibition_efficiency":"95%","homo":null,"lumo":null,"delta_g_ads":null,"adsorption_energy":null,"evidence_text":[],"evidence_source":[]},{"inhibitor_name":"Soy protein isolate (SPI) with sorbitol plasticizer","substrate":"Steel rebar","corrosive_medium":"Simulated concrete pore solution with 3.5% wt. sodium chloride","medium_concentration":null,"inhibitor_concentration":"15% SPI + 30% sorbitol","temperature":"Not specified","immersion_time":"Not specified","test_method":"Potentiodynamic polarization","inhibition_efficiency":"96%","homo":null,"lumo":null,"delta_g_ads":null,"adsorption_energy":null,"evidence_text":[],"evidence_source":[]},{"inhibitor_name":"Soy protein isolate (SPI) with sorbitol plasticizer","substrate":"Steel rebar","corrosive_medium":"Simulated concrete pore solution with 3.5% wt. sodium chloride","medium_concentration":null,"inhibitor_concentration":"10% SPI + 30% sorbitol","temperature":"Not specified","immersion_time":"120 days","test_method":"Rapid macrocell corrosion test","inhibition_efficiency":"36% (corrosion rate reduced from 0.25 to 0.16 μm/yr)","homo":null,"lumo":null,"delta_g_ads":null,"adsorption_energy":null,"evidence_text":[],"evidence_source":[]},{"inhibitor_name":"Soy protein isolate (SPI) with sorbitol plasticizer","substrate":"Steel rebar","corrosive_medium":"Simulated concrete pore solution with 3.5% wt. sodium chloride","medium_concentration":null,"inhibitor_concentration":"15% SPI + 30% sorbitol","temperature":"Not specified","immersion_time":"120 days","test_method":"Rapid macrocell corrosion test","inhibition_efficiency":"50% (corrosion rate reduced from 0.25 to 0.12 μm/yr)","homo":null,"lumo":null,"delta_g_ads":null,"adsorption_energy":null,"evidence_text":[],"evidence_source":[]}]},"source_file":"xml_6028.md","token_stats":{"input_tokens":8042,"output_tokens":353},"parse_error":false}
