Repository: fwx-stu/Corrosion-Inhibitor-Extraction

## Dataset and experiments

| Experiment | Papers per condition | Conditions |
| --- | ---: | ---: |
| GLM-4-Plus evidence strategies E0–E5 (dev37) | 37 | 54 |
| Qwen2.5 development experiments (dev37) | 37 | 27 |
| Qwen2.5 main experiments (test50) | 50 | 9 |
| Matched-budget and component controls (test50) | 50 | 12 |
| GLM-4-Plus reference (test50) | 50 | 1 |
| **Total** | | **103** |

The expert reference dataset contains 87 papers and 3,066 normalized, deduplicated records (670 in dev37 and 2,396 in test50). The release includes 4,097 paper-level structured predictions, the reference annotations, evaluation code, statistical analyses and numerical figure data.

File: figures/E_predictions/v1_r3/results/E5/E5_results.jsonl (part 1 of 8)
{"paper_id":"pdf_1549","strategy":"E5","model":"glm-4-plus","result":{"paper_id":"pdf_1549","records":[{"inhibitor_name":"Morus nigra L. ethanol extract (MNE)","substrate":"low carbon steel","corrosive_medium":"3.5% NaCl","medium_concentration":"3.5%","inhibitor_concentration":"250 ppm","temperature":"30 ℃","immersion_time":"24 h","test_method":"EIS","inhibition_efficiency":"53.38%","homo":null,"lumo":null,"delta_g_ads":null,"adsorption_energy":null,"evidence_text":[],"evidence_source":[]},{"inhibitor_name":"Morus nigra L. ethanol extract (MNE)","substrate":"low carbon steel","corrosive_medium":"3.5% NaCl","medium_concentration":"3.5%","inhibitor_concentration":"500 ppm","temperature":"30 ℃","immersion_time":"24 h","test_method":"EIS","inhibition_efficiency":"76.51%","homo":null,"lumo":null,"delta_g_ads":null,"adsorption_energy":null,"evidence_text":[],"evidence_source":[]},{"inhibitor_name":"Morus nigra L. ethanol extract (MNE)","substrate":"low carbon steel","corrosive_medium":"3.5% NaCl","medium_concentration":"3.5%","inhibitor_concentration":"750 ppm","temperature":"30 ℃","immersion_time":"24 h","test_method":"EIS","inhibition_efficiency":"89.04%","homo":null,"lumo":null,"delta_g_ads":null,"adsorption_energy":null,"evidence_text":[],"evidence_source":[]},{"inhibitor_name":"Morus nigra L. ethanol extract (MNE)","substrate":"low carbon steel","corrosive_medium":"3.5% NaCl","medium_concentration":"3.5%","inhibitor_concentration":"1000 ppm","temperature":"30 ℃","immersion_time":"24 h","test_method":"EIS","inhibition_efficiency":"68.54%","homo":null,"lumo":null,"delta_g_ads":null,"adsorption_energy":null,"evidence_text":[],"evidence_source":[]},{"inhibitor_name":"Morus nigra L. ethanol extract (MNE)","substrate":"low carbon steel","corrosive_medium":"3.5% NaCl","medium_concentration":"3.5%","inhibitor_concentration":"250 ppm","temperature":"30 ℃","immersion_time":"24 h","test_method":"PD","inhibition_efficiency":"46.72%","homo":null,"lumo":null,"delta_g_ads":null,"adsorption_energy":null,"evidence_text":[],"evidence_source":[]},{"inhibitor_name":"Morus nigra L. ethanol extract (MNE)","substrate":"low carbon steel","corrosive_medium":"3.5% NaCl","medium_concentration":"3.5%","inhibitor_concentration":"500 ppm","temperature":"30 ℃","immersion_time":"24 h","test_method":"PD","inhibition_efficiency":"62.49%","homo":null,"lumo":null,"delta_g_ads":null,"adsorption_energy":null,"evidence_text":[],"evidence_source":[]},{"inhibitor_name":"Morus nigra L. ethanol extract (MNE)","substrate":"low carbon steel","corrosive_medium":"3.5% NaCl","medium_concentration":"3.5%","inhibitor_concentration":"750 ppm","temperature":"30 ℃","immersion_time":"24 h","test_method":"PD","inhibition_efficiency":"85.57%","homo":null,"lumo":null,"delta_g_ads":null,"adsorption_energy":null,"evidence_text":[],"evidence_source":[]},{"inhibitor_name":"Morus nigra L. ethanol extract (MNE)","substrate":"low carbon steel","corrosive_medium":"3.5% NaCl","medium_concentration":"3.5%","inhibitor_concentration":"1000 ppm","temperature":"30 ℃","immersion_time":"24 h","test_method":"PD","inhibition_efficiency":"70.27%","homo":null,"lumo":null,"delta_g_ads":null,"adsorption_energy":null,"evidence_text":[],"evidence_source":[]},{"inhibitor_name":"Morus nigra L. ethanol extract (MNE)","substrate":"low carbon steel","corrosive_medium":"3.5% NaCl","medium_concentration":"3.5%","inhibitor_concentration":"750 ppm","temperature":"30 ℃","immersion_time":"1 h","test_method":"ENM","inhibition_efficiency":"87.10%","homo":null,"lumo":null,"delta_g_ads":null,"adsorption_energy":null,"evidence_text":[],"evidence_source":[]},{"inhibitor_name":"Morus nigra L. water extract (MNW)","substrate":"low carbon steel","corrosive_medium":"3.5% NaCl","medium_concentration":"3.5%","inhibitor_concentration":"250 ppm","temperature":"30 ℃","immersion_time":"24 h","test_method":"EIS","inhibition_efficiency":"61.72%","homo":null,"lumo":null,"delta_g_ads":null,"adsorption_energy":null,"evidence_text":[],"evidence_source":[]},{"inhibitor_name":"Morus nigra L. water extract (MNW)","substrate":"low carbon steel","corrosive_medium":"3.5% NaCl","medium_concentration":"3.5%","inhibitor_concentration":"500 ppm","temperature":"30 ℃","immersion_time":"24 h","test_method":"EIS","inhibition_efficiency":"70.05%","homo":null,"lumo":null,"delta_g_ads":null,"adsorption_energy":null,"evidence_text":[],"evidence_source":[]},{"inhibitor_name":"Morus nigra L. water extract (MNW)","substrate":"low carbon steel","corrosive_medium":"3.5% NaCl","medium_concentration":"3.5%","inhibitor_concentration":"750 ppm","temperature":"30 ℃","immersion_time":"24 h","test_method":"EIS","inhibition_efficiency":"80.96%","homo":null,"lumo":null,"delta_g_ads":null,"adsorption_energy":null,"evidence_text":[],"evidence_source":[]},{"inhibitor_name":"Morus nigra L. water extract (MNW)","substrate":"low carbon steel","corrosive_medium":"3.5% NaCl","medium_concentration":"3.5%","inhibitor_concentration":"1000 ppm","temperature":"30 ℃","immersion_time":"24 h","test_method":"EIS","inhibition_efficiency":"68.98%","homo":null,"lumo":null,"delta_g_ads":null,"adsorption_energy":null,"evidence_text":[],"evidence_source":[]},{"inhibitor_name":"Morus nigra L. water extract (MNW)","substrate":"low carbon steel","corrosive_medium":"3.5% NaCl","medium_concentration":"3.5%","inhibitor_concentration":"250 ppm","temperature":"30 ℃","immersion_time":"24 h","test_method":"PD","inhibition_efficiency":"42.88%","homo":null,"lumo":null,"delta_g_ads":null,"adsorption_energy":null,"evidence_text":[],"evidence_source":[]},{"inhibitor_name":"Morus nigra L. water extract (MNW)","substrate":"low carbon steel","corrosive_medium":"3.5% NaCl","medium_concentration":"3.5%","inhibitor_concentration":"500 ppm","temperature":"30 ℃","immersion_time":"24 h","test_method":"PD","inhibition_efficiency":"55.63%","homo":null,"lumo":null,"delta_g_ads":null,"adsorption_energy":null,"evidence_text":[],"evidence_source":[]},{"inhibitor_name":"Morus nigra L. water extract (MNW)","substrate":"low carbon steel","corrosive_medium":"3.5% NaCl","medium_concentration":"3.5%","inhibitor_concentration":"750 ppm","temperature":"30 ℃","immersion_time":"24 h","test_method":"PD","inhibition_efficiency":"81.37%","homo":null,"lumo":null,"delta_g_ads":null,"adsorption_energy":null,"evidence_text":[],"evidence_source":[]},{"inhibitor_name":"Morus nigra L. water extract (MNW)","substrate":"low carbon steel","corrosive_medium":"3.5% NaCl","medium_concentration":"3.5%","inhibitor_concentration":"1000 ppm","temperature":"30 ℃","immersion_time":"24 h","test_method":"PD","inhibition_efficiency":"69.35%","homo":null,"lumo":null,"delta_g_ads":null,"adsorption_energy":null,"evidence_text":[],"evidence_source":[]},{"inhibitor_name":"Morus nigra L. water extract (MNW)","substrate":"low carbon steel","corrosive_medium":"3.5% NaCl","medium_concentration":"3.5%","inhibitor_concentration":"750 ppm","temperature":"30 ℃","immersion_time":"1 h","test_method":"ENM","inhibition_efficiency":"84.87%","homo":null,"lumo":null,"delta_g_ads":null,"adsorption_energy":null,"evidence_text":[],"evidence_source":[]}]},"source_file":"pdf_1549.md","token_stats":{"input_tokens":13196,"output_tokens":1118},"parse_error":false}
{"paper_id":"xml_8257","strategy":"E5","model":"glm-4-plus","result":{"paper_id":"xml_8257","records":[{"inhibitor_name":"Al2O3 nanoparticles","substrate":"6061 aluminum alloy","corrosive_medium":"simulated vehicle coolant (SVC)","medium_concentration":"1:2 EG/water with 0.69 mmol/L Na2SO4, 1.89 mmol/L NaCl, 1.09 mmol/L NaHCO3","inhibitor_concentration":"1000 mg/L","temperature":"30 ℃","immersion_time":"5 d","test_method":"electrochemical impedance spectroscopy","inhibition_efficiency":"0%","homo":null,"lumo":null,"delta_g_ads":null,"adsorption_energy":null,"evidence_text":[],"evidence_source":[]},{"inhibitor_name":"Al2O3 nanoparticles","substrate":"6061 aluminum alloy","corrosive_medium":"simulated vehicle coolant (SVC)","medium_concentration":"1:2 EG/water with 0.69 mmol/L Na2SO4, 1.89 mmol/L NaCl, 1.09 mmol/L NaHCO3","inhibitor_concentration":"1000 mg/L","temperature":"30 ℃","immersion_time":"5 d","test_method":"polarization curve","inhibition_efficiency":"0%","homo":null,"lumo":null,"delta_g_ads":null,"adsorption_energy":null,"evidence_text":[],"evidence_source":[]},{"inhibitor_name":"Al2O3 nanoparticles","substrate":"6061 aluminum alloy","corrosive_medium":"simulated vehicle coolant (SVC)","medium_concentration":"1:2 EG/water with 0.69 mmol/L Na2SO4, 1.89 mmol/L NaCl, 1.09 mmol/L NaHCO3","inhibitor_concentration":"1000 mg/L","temperature":"30 ℃","immersion_time":"5 d","test_method":"weight loss","inhibition_efficiency":"0%","homo":null,"lumo":null,"delta_g_ads":null,"adsorption_energy":null,"evidence_text":[],"evidence_source":[]},{"inhibitor_name":"sodium dodecyl benzene sulfonate (SDBS)","substrate":"6061 aluminum alloy","corrosive_medium":"simulated vehicle coolant (SVC)","medium_concentration":"1:2 EG/water with 0.69 mmol/L Na2SO4, 1.89 mmol/L NaCl, 1.09 mmol/L NaHCO3","inhibitor_concentration":"500 mg/L","temperature":"30 ℃","immersion_time":"5 d","test_method":"electrochemical impedance spectroscopy","inhibition_efficiency":"92.8%","homo":null,"lumo":null,"delta_g_ads":null,"adsorption_energy":null,"evidence_text":[],"evidence_source":[]},{"inhibitor_name":"sodium dodecyl benzene sulfonate (SDBS)","substrate":"6061 aluminum alloy","corrosive_medium":"simulated vehicle coolant (SVC)","medium_concentration":"1:2 EG/water with 0.69 mmol/L Na2SO4, 1.89 mmol/L NaCl, 1.09 mmol/L NaHCO3","inhibitor_concentration":"500 mg/L","temperature":"30 ℃","immersion_time":"5 d","test_method":"polarization curve","inhibition_efficiency":"92.8%","homo":null,"lumo":null,"delta_g_ads":null,"adsorption_energy":null,"evidence_text":[],"evidence_source":[]},{"inhibitor_name":"sodium dodecyl benzene sulfonate (SDBS)","substrate":"6061 aluminum alloy","corrosive_medium":"simulated vehicle coolant (SVC)","medium_concentration":"1:2 EG/water with 0.69 mmol/L Na2SO4, 1.89 mmol/L NaCl, 1.09 mmol/L NaHCO3","inhibitor_concentration":"500 mg/L","temperature":"30 ℃","immersion_time":"5 d","test_method":"weight loss","inhibition_efficiency":"93.2%","homo":null,"lumo":null,"delta_g_ads":null,"adsorption_energy":null,"evidence_text":[],"evidence_source":[]},{"inhibitor_name":"Al2O3 nanoparticles + sodium dodecyl benzene sulfonate (SDBS)","substrate":"6061 aluminum alloy","corrosive_medium":"simulated vehicle coolant (SVC)","medium_concentration":"1:2 EG/water with 0.69 mmol/L Na2SO4, 1.89 mmol/L NaCl, 1.09 mmol/L NaHCO3","inhibitor_concentration":"1000 mg/L Al2O3 + 500 mg/L SDBS","temperature":"30 ℃","immersion_time":"5 d","test_method":"electrochemical impedance spectroscopy","inhibition_efficiency":"89.1%","homo":null,"lumo":null,"delta_g_ads":null,"adsorption_energy":null,"evidence_text":[],"evidence_source":[]},{"inhibitor_name":"Al2O3 nanoparticles + sodium dodecyl benzene sulfonate (SDBS)","substrate":"6061 aluminum alloy","corrosive_medium":"simulated vehicle coolant (SVC)","medium_concentration":"1:2 EG/water with 0.69 mmol/L Na2SO4, 1.89 mmol/L NaCl, 1.09 mmol/L NaHCO3","inhibitor_concentration":"1000 mg/L Al2O3 + 500 mg/L SDBS","temperature":"30 ℃","immersion_time":"5 d","test_method":"polarization curve","inhibition_efficiency":"89.1%","homo":null,"lumo":null,"delta_g_ads":null,"adsorption_energy":null,"evidence_text":[],"evidence_source":[]},{"inhibitor_name":"Al2O3 nanoparticles + sodium dodecyl benzene sulfonate (SDBS)","substrate":"6061 aluminum alloy","corrosive_medium":"simulated vehicle coolant (SVC)","medium_concentration":"1:2 EG/water with 0.69 mmol/L Na2SO4, 1.89 mmol/L NaCl, 1.09 mmol/L NaHCO3","inhibitor_concentration":"1000 mg/L Al2O3 + 500 mg/L SDBS","temperature":"30 ℃","immersion_time":"5 d","test_method":"weight loss","inhibition_efficiency":"68.9%","homo":null,"lumo":null,"delta_g_ads":null,"adsorption_energy":null,"evidence_text":[],"evidence_source":[]}]},"source_file":"xml_8257.md","token_stats":{"input_tokens":10520,"output_tokens":1079},"parse_error":false}
{"paper_id":"xml_3050","strategy":"E5","model":"glm-4-plus","result":{"paper_id":"xml_3050","records":[{"inhibitor_name":"DFAT [2-4(difuran-2-yl-3-azabicyclo[3.3.1]nonan-9-yl-)-5-spiro-4-acetyl-2-acetylamino-1,3,4-thiadiazoline]","substrate":"N80 steel","corrosive_medium":"15% HCl","medium_concentration":"15%","inhibitor_concentration":"10 ppm","temperature":"303 K","immersion_time":"6 h","test_method":"weight loss","inhibition_efficiency":"86.00%","homo":"-5.389 eV","lumo":"-0.793 eV","delta_g_ads":"-39.06 kJ/mol","adsorption_energy":"-214.43 kcal/mol","evidence_text":[],"evidence_source":[]},{"inhibitor_name":"DFAT [2-4(difuran-2-yl-3-azabicyclo[3.3.1]nonan-9-yl-)-5-spiro-4-acetyl-2-acetylamino-1,3,4-thiadiazoline]","substrate":"N80 steel","corrosive_medium":"15% HCl","medium_concentration":"15%","inhibitor_concentration":"20 ppm","temperature":"303 K","immersion_time":"6 h","test_method":"weight loss","inhibition_efficiency":"89.02%","homo":"-5.389 eV","lumo":"-0.793 eV","delta_g_ads":"-39.06 kJ/mol","adsorption_energy":"-214.43 kcal/mol","evidence_text":[],"evidence_source":[]},{"inhibitor_name":"DFAT [2-4(difuran-2-yl-3-azabicyclo[3.3.1]nonan-9-yl-)-5-spiro-4-acetyl-2-acetylamino-1,3,4-thiadiazoline]","substrate":"N80 steel","corrosive_medium":"15% HCl","medium_concentration":"15%","inhibitor_concentration":"30 ppm","temperature":"303 K","immersion_time":"6 h","test_method":"weight loss","inhibition_efficiency":"93.00%","homo":"-5.389 eV","lumo":"-0.793 eV","delta_g_ads":"-39.06 kJ/mol","adsorption_energy":"-214.43 kcal/mol","evidence_text":[],"evidence_source":[]},{"inhibitor_name":"DFAT [2-4(difuran-2-yl-3-azabicyclo[3.3.1]nonan-9-yl-)-5-spiro-4-acetyl-2-acetylamino-1,3,4-thiadiazoline]","substrate":"N80 steel","corrosive_medium":"15% HCl","medium_concentration":"15%","inhibitor_concentration":"40 ppm","temperature":"303 K","immersion_time":"6 h","test_method":"weight loss","inhibition_efficiency":"95.06%","homo":"-5.389 eV","lumo":"-0.793 eV","delta_g_ads":"-39.06 kJ/mol","adsorption_energy":"-214.43 kcal/mol","evidence_text":[],"evidence_source":[]},{"inhibitor_name":"DFAT [2-4(difuran-2-yl-3-azabicyclo[3.3.1]nonan-9-yl-)-5-spiro-4-acetyl-2-acetylamino-1,3,4-thiadiazoline]","substrate":"N80 steel","corrosive_medium":"15% HCl","medium_concentration":"15%","inhibitor_concentration":"50 ppm","temperature":"303 K","immersion_time":"6 h","test_method":"weight loss","inhibition_efficiency":"96.02%","homo":"-5.389 eV","lumo":"-0.793 eV","delta_g_ads":"-39.06 kJ/mol","adsorption_energy":"-214.43 kcal/mol","evidence_text":[],"evidence_source":[]},{"inhibitor_name":"DFAT [2-4(difuran-2-yl-3-azabicyclo[3.3.1]nonan-9-yl-)-5-spiro-4-acetyl-2-acetylamino-1,3,4-thiadiazoline]","substrate":"N80 steel","corrosive_medium":"15% HCl","medium_concentration":"15%","inhibitor_concentration":"10 ppm","temperature":"313 K","immersion_time":"6 h","test_method":"weight loss","inhibition_efficiency":"83.87%","homo":"-5.389 eV","lumo":"-0.793 eV","delta_g_ads":"-39.06 kJ/mol","adsorption_energy":"-214.43 kcal/mol","evidence_text":[],"evidence_source":[]},{"inhibitor_name":"DFAT [2-4(difuran-2-yl-3-azabicyclo[3.3.1]nonan-9-yl-)-5-spiro-4-acetyl-2-acetylamino-1,3,4-thiadiazoline]","substrate":"N80 steel","corrosive_medium":"15% HCl","medium_concentration":"15%","inhibitor_concentration":"20 ppm","temperature":"313 K","immersion_time":"6 h","test_method":"weight loss","inhibition_efficiency":"87.02%","homo":"-5.389 eV","lumo":"-0.793 eV","delta_g_ads":"-39.06 kJ/mol","adsorption_energy":"-214.43 kcal/mol","evidence_text":[],"evidence_source":[]},{"inhibitor_name":"DFAT [2-4(difuran-2-yl-3-azabicyclo[3.3.1]nonan-9-yl-)-5-spiro-4-acetyl-2-acetylamino-1,3,4-thiadiazoline]","substrate":"N80 steel","corrosive_medium":"15% HCl","medium_concentration":"15%","inhibitor_concentration":"30 ppm","temperature":"313 K","immersion_time":"6 h","test_method":"weight loss","inhibition_efficiency":"91.03%","homo":"-5.389 eV","lumo":"-0.793 eV","delta_g_ads":"-39.06 kJ/mol","adsorption_energy":"-214.43 kcal/mol","evidence_text":[],"evidence_source":[]},{"inhibitor_name":"DFAT [2-4(difuran-2-yl-3-azabicyclo[3.3.1]nonan-9-yl-)-5-spiro-4-acetyl-2-acetylamino-1,3,4-thiadiazoline]","substrate":"N80 steel","corrosive_medium":"15% HCl","medium_concentration":"15%","inhibitor_concentration":"40 ppm","temperature":"313 K","immersion_time":"6 h","test_method":"weight loss","inhibition_efficiency":"92.03%","homo":"-5.389 eV","lumo":"-0.793 eV","delta_g_ads":"-39.06 kJ/mol","adsorption_energy":"-214.43 kcal/mol","evidence_text":[],"evidence_source":[]},{"inhibitor_name":"DFAT [2-4(difuran-2-yl-3-azabicyclo[3.3.1]nonan-9-yl-)-5-spiro-4-acetyl-2-acetylamino-1,3,4-thiadiazoline]","substrate":"N80 steel","corrosive_medium":"15% HCl","medium_concentration":"15%","inhibitor_concentration":"50 ppm","temperature":"313 K","immersion_time":"6 h","test_method":"weight loss","inhibition_efficiency":"94.03%","homo":"-5.389 eV","lumo":"-0.793 eV","delta_g_ads":"-39.06 kJ/mol","adsorption_energy":"-214.43 kcal/mol","evidence_text":[],"evidence_source":[]},{"inhibitor_name":"DFAT [2-4(difuran-2-yl-3-azabicyclo[3.3.1]nonan-9-yl-)-5-spiro-4-acetyl-2-acetylamino-1,3,4-thiadiazoline]","substrate":"N80 steel","corrosive_medium":"15% HCl","medium_concentration":"15%","inhibitor_concentration":"10 ppm","temperature":"323 K","immersion_time":"6 h","test_method":"weight loss","inhibition_efficiency":"79.01%","homo":"-5.389 eV","lumo":"-0.793 eV","delta_g_ads":"-39.06 kJ/mol","adsorption_energy":"-214.43 kcal/mol","evidence_text":[],"evidence_source":[]},{"inhibitor_name":"DFAT [2-4(difuran-2-yl-3-azabicyclo[3.3.1]nonan-9-yl-)-5-spiro-4-acetyl-2-acetylamino-1,3,4-thiadiazoline]","substrate":"N80 steel","corrosive_medium":"15% HCl","medium_concentration":"15%","inhibitor_concentration":"20 ppm","temperature":"323 K","immersion_time":"6 h","test_method":"weight loss","inhibition_efficiency":"85.01%","homo":"-5.389 eV","lumo":"-0.793 eV","delta_g_ads":"-39.06 kJ/mol","adsorption_energy":"-214.43 kcal/mol","evidence_text":[],"evidence_source":[]},{"inhibitor_name":"DFAT [2-4(difuran-2-yl-3-azabicyclo[3.3.1]nonan-9-yl-)-5-spiro-4-acetyl-2-acetylamino-1,3,4-thiadiazoline]","substrate":"N80 steel","corrosive_medium":"15% HCl","medium_concentration":"15%","inhibitor_concentration":"30 ppm","temperature":"323 K","immersion_time":"6 h","test_method":"weight loss","inhibition_efficiency":"88.00%","homo":"-5.389 eV","lumo":"-0.793 eV","delta_g_ads":"-39.06 kJ/mol","adsorption_energy":"-214.43 kcal/mol","evidence_text":[],"evidence_source":[]},{"inhibitor_name":"DFAT [2-4(difuran-2-yl-3-azabicyclo[3.3.1]nonan-9-yl-)-5-spiro-4-acetyl-2-acetylamino-1,3,4-thiadiazoline]","substrate":"N80 steel","corrosive_medium":"15% HCl","medium_concentration":"15%","inhibitor_concentration":"40 ppm","temperature":"323 K","immersion_time":"6 h","test_method":"weight loss","inhibition_efficiency":"90.00%","homo":"-5.389 eV","lumo":"-0.793 eV","delta_g_ads":"-39.06 kJ/mol","adsorption_energy":"-214.43 kcal/mol","evidence_text":[],"evidence_source":[]},{"inhibitor_name":"DFAT [2-4(difuran-2-yl-3-azabicyclo[3.3.1]nonan-9-yl-)-5-spiro-4-acetyl-2-acetylamino-1,3,4-thiadiazoline]","substrate":"N80 steel","corrosive_medium":"15% HCl","medium_concentration":"15%","inhibitor_concentration":"50 ppm","temperature":"323 K","immersion_time":"6 h","test_method":"weight loss","inhibition_efficiency":"92.01%","homo":"-5.389 eV","lumo":"-0.793 eV","delta_g_ads":"-39.06 kJ/mol","adsorption_energy":"-214.43 kcal/mol","evidence_text":[],"evidence_source":[]},{"inhibitor_name":"DFAT [2-4(difuran-2-yl-3-azabicyclo[3.3.1]nonan-9-yl-)-5-spiro-4-acetyl-2-acetylamino-1,3,4-thiadiazoline]","substrate":"N80 steel","corrosive_medium":"15% HCl","medium_concentration":"15%","inhibitor_concentration":"10 ppm","temperature":"333 K","immersion_time":"6 h","test_method":"weight loss","inhibition_efficiency":"79.53%","homo":"-5.389 eV","lumo":"-0.793 eV","delta_g_ads":"-39.06 kJ/mol","adsorption_energy":"-214.43 kcal/mol","evidence_text":[],"evidence_source":[]},{"inhibitor_name":"DFAT [2-4(difuran-2-yl-3-azabicyclo[3.3.1]nonan-9-yl-)-5-spiro-4-acetyl-2-acetylamino-1,3,4-thiadiazoline]","substrate":"N80 steel","corrosive_medium":"15% HCl","medium_concentration":"15%","inhibitor_concentration":"20 ppm","temperature":"333 K","immersion_time":"6 h","test_method":"weight loss","inhibition_efficiency":"83.62%","homo":"-5.389 eV","lumo":"-0.793 eV","delta_g_ads":"-39.06 kJ/mol","adsorption_energy":"-214.43 kcal/mol","evidence_text":[],"evidence_source":[]},{"inhibitor_name":"DFAT [2-4(difuran-2-yl-3-azabicyclo[3.3.1]nonan-9-yl-)-5-spiro-4-acetyl-2-acetylamino-1,3,4-thiadiazoline]","substrate":"N80 steel","corrosive_medium":"15% HCl","medium_concentration":"15%","inhibitor_concentration":"30 ppm","temperature":"333 K","immersion_time":"6 h","test_method":"weight loss","inhibition_efficiency":"86.00%","homo":"-5.389 eV","lumo":"-0.793 eV","delta_g_ads":"-39.06 kJ/mol","adsorption_energy":"-214.43 kcal/mol","evidence_text":[],"evidence_source":[]},{"inhibitor_name":"DFAT [2-4(difuran-2-yl-3-azabicyclo[3.3.1]nonan-9-yl-)-5-spiro-4-acetyl-2-acetylamino-1,3,4-thiadiazoline]","substrate":"N80 steel","corrosive_medium":"15% HCl","medium_concentration":"15%","inhibitor_concentration":"40 ppm","temperature":"333 K","immersion_time":"6 h","test_method":"weight loss","inhibition_efficiency":"89.00%","homo":"-5.389 eV","lumo":"-0.793 eV","delta_g_ads":"-39.06 kJ/mol","adsorption_energy":"-214.43 kcal/mol","evidence_text":[],"evidence_source":[]},{"inhibitor_name":"DFAT [2-4(difuran-2-yl-3-azabicyclo[3.3.1]nonan-9-yl-)-5-spiro-4-acetyl-2-acetylamino-1,3,4-thiadiazoline]","substrate":"N80 steel","corrosive_medium":"15% HCl","medium_concentration":"15%","inhibitor_concentration":"50 ppm","temperature":"333 K","immersion_time":"6 h","test_method":"weight loss","inhibition_efficiency":"91.62%","homo":"-5.389 eV","lumo":"-0.793 eV","delta_g_ads":"-39.06 kJ/mol","adsorption_energy":"-214.43 kcal/mol","evidence_text":[],"evidence_source":[]},{"inhibitor_name":"DFAT [2-4(difuran-2-yl-3-azabicyclo[3.3.1]nonan-9-yl-)-5-spiro-4-acetyl-2-acetylamino-1,3,4-thiadiazoline]","substrate":"N80 steel","corrosive_medium":"15% HCl","medium_concentration":"15%","inhibitor_concentration":"50 ppm","temperature":"303 K","immersion_time":"6 h","test_method":"potentiodynamic polarization","inhibition_efficiency":"96.67%","homo":"-5.389 eV","lumo":"-0.793 eV","delta_g_ads":"-39.06 kJ/mol","adsorption_energy":"-214.43 kcal/mol","evidence_text":[],"evidence_source":[]},{"inhibitor_name":"DFAT [2-4(difuran-2-yl-3-azabicyclo[3.3.1]nonan-9-yl-)-5-spiro-4-acetyl-2-acetylamino-1,3,4-thiadiazoline]","substrate":"N80 steel","corrosive_medium":"15% HCl","medium_concentration":"15%","inhibitor_concentration":"50 ppm","temperature":"303 K","immersion_time":"6 h","test_method":"EIS","inhibition_efficiency":"96.09%","homo":"-5.389 eV","lumo":"-0.793 eV","delta_g_ads":"-39.06 kJ/mol","adsorption_energy":"-214.43 kcal/mol","evidence_text":[],"evidence_source":[]},{"inhibitor_name":"DFAT [2-4(difuran-2-yl-3-azabicyclo[3.3.1]nonan-9-yl-)-5-spiro-4-acetyl-2-acetylamino-1,3,4-thiadiazoline]","substrate":"N80 steel","corrosive_medium":"15% HCl","medium_concentration":"15%","inhibitor_concentration":"50 ppm","temperature":"303 K","immersion_time":"12 h","test_method":"weight loss","inhibition_efficiency":"95.75%","homo":"-5.389 eV","lumo":"-0.793 eV","delta_g_ads":"-39.06 kJ/mol","adsorption_energy":"-214.43 kcal/mol","evidence_text":[],"evidence_source":[]},{"inhibitor_name":"DFAT [2-4(difuran-2-yl-3-azabicyclo[3.3.1]nonan-9-yl-)-5-spiro-4-acetyl-2-acetylamino-1,3,4-thiadiazoline]","substrate":"N80 steel","corrosive_medium":"15% HCl","medium_concentration":"15%","inhibitor_concentration":"50 ppm","temperature":"303 K","immersion_time":"18 h","test_method":"weight loss","inhibition_efficiency":"95.40%","homo":"-5.389 eV","lumo":"-0.793 eV","delta_g_ads":"-39.06 kJ/mol","adsorption_energy":"-214.43 kcal/mol","evidence_text":[],"evidence_source":[]},{"inhibitor_name":"DFAT [2-4(difuran-2-yl-3-azabicyclo[3.3.1]nonan-9-yl-)-5-spiro-4-acetyl-2-acetylamino-1,3,4-thiadiazoline]","substrate":"N80 steel","corrosive_medium":"15% HCl","medium_concentration":"15%","inhibitor_concentration":"50 ppm","temperature":"303 K","immersion_time":"24 h","test_method":"weight loss","inhibition_efficiency":"95.16%","homo":"-5.389 eV","lumo":"-0.793 eV","delta_g_ads":"-39.06 kJ/mol","adsorption_energy":"-214.43 kcal/mol","evidence_text":[],"evidence_source":[]},{"inhibitor_name":"DIAT [2-4(di-1H indole-3-yl-3-azabicyclo[3.3.1]nonan-9-yl-)-5-spiro-4-acetyl-2-acetylamino-1,3,4-thiadiazoline]","substrate":"N80 steel","corrosive_medium":"15% HCl","medium_concentration":"15%","inhibitor_concentration":"10 ppm","temperature":"303 K","immersion_time":"6 h","test_method":"weight loss","inhibition_efficiency":"88.07%","homo":"-5.371 eV","lumo":"-1.087 eV","delta_g_ads":"-39.72 kJ/mol","adsorption_energy":"-287.53 kcal/mol","evidence_text":[],"evidence_source":[]},{"inhibitor_name":"DIAT [2-4(di-1H indole-3-yl-3-azabicyclo[3.3.1]nonan-9-yl-)-5-spiro-4-acetyl-2-acetylamino-1,3,4-thiadiazoline]","substrate":"N80 steel","corrosive_medium":"15% HCl","medium_concentration":"15%","inhibitor_concentration":"20 ppm","temperature":"303 K","immersion_time":"6 h","test_method":"weight loss","inhibition_efficiency":"90.05%","homo":"-5.371 eV","lumo":"-1.087 eV","delta_g_ads":"-39.72 kJ/mol","adsorption_energy":"-287.53 kcal/mol","evidence_text":[],"evidence_source":[]},{"inhibitor_name":"DIAT [2-4(di-1H indole-3-yl-3-azabicyclo[3.3.1]nonan-9-yl-)-5-spiro-4-acetyl-2-acetylamino-1,3,4-thiadiazoline]","substrate":"N80 steel","corrosive_medium":"15% HCl","medium_concentration":"15%","inhibitor_concentration":"30 ppm","temperature":"303 K","immersion_time":"6 h","test_method":"weight loss","inhibition_efficiency":"94.03%","homo":"-5.371 eV","lumo":"-1.087 eV","delta_g_ads":"-39.72 kJ/mol","adsorption_energy":"-287.53 kcal/mol","evidence_text":[],"evidence_source":[]},{"inhibitor_name":"DIAT [2-4(di-1H indole-3-yl-3-azabicyclo[3.3.1]nonan-9-yl-)-5-spiro-4-acetyl-2-acetylamino-1,3,4-thiadiazoline]","substrate":"N80 steel","corrosive_medium":"15% HCl","medium_concentration":"15%","inhibitor_concentration":"40 ppm","temperature":"303 K","immersion_time":"6 h","test_method":"weight loss","inhibition_efficiency":"96.09%","homo":"-5.371 eV","lumo":"-1.087 eV","delta_g_ads":"-39.72 kJ/mol","adsorption_energy":"-287.53 kcal/mol","evidence_text":[],"evidence_source":[]},{"inhibitor_name":"DIAT [2-4(di-1H indole-3-yl-3-azabicyclo[3.3.1]nonan-9-yl-)-5-spiro-4-acetyl-2-acetylamino-1,3,4-thiadiazoline]","substrate":"N80 steel","corrosive_medium":"15% HCl","medium_concentration":"15%","inhibitor_concentration":"50 ppm","temperature":"303 K","immersion_time":"6 h","test_method":"weight loss","inhibition_efficiency":"97.05%","homo":"-5.371 eV","lumo":"-1.087 eV","delta_g_ads":"-39.72 kJ/mol","adsorption_energy":"-287.53 kcal/mol","evidence_text":[],"evidence_source":[]},{"inhibitor_name":"DIAT [2-4(di-1H indole-3-yl-3-azabicyclo[3.3.1]nonan-9-yl-)-5-spiro-4-acetyl-2-acetylamino-1,3,4-thiadiazoline]","substrate":"N80 steel","corrosive_medium":"15% HCl","medium_concentration":"15%","inhibitor_concentration":"10 ppm","temperature":"313 K","immersion_time":"6 h","test_method":"weight loss","inhibition_efficiency":"85.02%","homo":"-5.371 eV","lumo":"-1.087 eV","delta_g_ads":"-39.72 kJ/mol","adsorption_energy":"-287.53 kcal/mol","evidence_text":[],"evidence_source":[]},{"inhibitor_name":"DIAT [2-4(di-1H indole-3-yl-3-azabicyclo[3.3.1]nonan-9-yl-)-5-spiro-4-acetyl-2-acetylamino-1,3,4-thiadiazoline]","substrate":"N80 steel","corrosive_medium":"15% HCl","medium_concentration":"15%","inhibitor_concentration":"20 ppm","temperature":"313 K","immersion_time":"6 h","test_method":"weight loss","inhibition_efficiency":"88.02%","homo":"-5.371 eV","lumo":"-1.087 eV","delta_g_ads":"-39.72 kJ/mol","adsorption_energy":"-287.53 kcal/mol","evidence_text":[],"evidence_source":[]},{"inhibitor_name":"DIAT [2-4(di-1H indole-3-yl-3-azabicyclo[3.3.1]nonan-9-yl-)-5-spiro-4-acetyl-2-acetylamino-1,3,4-thiadiazoline]","substrate":"N80 steel","corrosive_medium":"15% HCl","medium_concentration":"15%","inhibitor_concentration":"30 ppm","temperature":"313 K","immersion_time":"6 h","test_method":"weight loss","inhibition_efficiency":"92.03%","homo":"-5.371 eV","lumo":"-1.087 eV","delta_g_ads":"-39.72 kJ/mol","adsorption_energy":"-287.53 kcal/mol","evidence_text":[],"evidence_source":[]},{"inhibitor_name":"DIAT [2-4(di-1H indole-3-yl-3-azabicyclo[3.3.1]nonan-9-yl-)-5-spiro-4-acetyl-2-acetylamino-1,3,4-thiadiazoline]","substrate":"N80 steel","corrosive_medium":"15% HCl","medium_concentration":"15%","inhibitor_concentration":"40 ppm","temperature":"313 K","immersion_time":"6 h","test_method":"weight loss","inhibition_efficiency":"94.03%","homo":"-5.371 eV","lumo":"-1.087 eV","delta_g_ads":"-39.72 kJ/mol","adsorption_energy":"-287.53 kcal/mol","evidence_text":[],"evidence_source":[]},{"inhibitor_name":"DIAT [2-4(di-1H indole-3-yl-3-azabicyclo[3.3.1]nonan-9-yl-)-5-spiro-4-acetyl-2-acetylamino-1,3,4-thiadiazoline]","substrate":"N80 steel","corrosive_medium":"15% HCl","medium_concentration":"15%","inhibitor_concentration":"50 ppm","temperature":"313 K","immersion_time":"6 h","test_method":"weight loss","inhibition_efficiency":"96.03%","homo":"-5.371 eV","lumo":"-1.087 eV","delta_g_ads":"-39.72 kJ/mol","adsorption_energy":"-287.53 kcal/mol","evidence_text":[],"evidence_source":[]},{"inhibitor_name":"DIAT [2-4(di-1H indole-3-yl-3-azabicyclo[3.3.1]nonan-9-yl-)-5-spiro-4-acetyl-2-acetylamino-1,3,4-thiadiazoline]","substrate":"N80 steel","corrosive_medium":"15% HCl","medium_concentration":"15%","inhibitor_concentration":"10 ppm","temperature":"323 K","immersion_time":"6 h","test_method":"weight loss","inhibition_efficiency":"81.14%","homo":"-5.371 eV","lumo":"-1.087 eV","delta_g_ads":"-39.72 kJ/mol","adsorption_energy":"-287.53 kcal/mol","evidence_text":[],"evidence_source":[]},{"inhibitor_name":"DIAT [2-4(di-1H indole-3-yl-3-azabicyclo[3.3.1]nonan-9-yl-)-5-spiro-4-acetyl-2-acetylamino-1,3,4-thiadiazoline]","substrate":"N80 steel","corrosive_medium":"15% HCl","medium_concentration":"15%","inhibitor_concentration":"20 ppm","temperature":"323 K","immersion_time":"6 h","test_method":"weight loss","inhibition_efficiency":"86.01%","homo":"-5.371 eV","lumo":"-1.087 eV","delta_g_ads":"-39.72 kJ/mol","adsorption_energy":"-287.53 kcal/mol","evidence_text":[],"evidence_source":[]},{"inhibitor_name":"DIAT [2-4(di-1H indole-3-yl-3-azabicyclo[3.3.1]nonan-9-yl-)-5-spiro-4-acetyl-2-acetylamino-1,3,4-thiadiazoline]","substrate":"N80 steel","corrosive_medium":"15% HCl","medium_concentration":"15%","inhibitor_concentration":"30 ppm","temperature":"323 K","immersion_time":"6 h","test_method":"weight loss","inhibition_efficiency":"89.00%","homo":"-5.371 eV","lumo":"-1.087 eV","delta_g_ads":"-39.72 kJ/mol","adsorption_energy":"-287.53 kcal/mol","evidence_text":[],"evidence_source":[]},{"inhibitor_name":"DIAT [2-4(di-1H indole-3-yl-3-azabicyclo[3.3.1]nonan-9-yl-)-5-spiro-4-acetyl-2-acetylamino-1,3,4-thiadiazoline]","substrate":"N80 steel","corrosive_medium":"15% HCl","medium_concentration":"15%","inhibitor_concentration":"40 ppm","temperature":"323 K","immersion_time":"6 h","test_method":"weight loss","inhibition_efficiency":"92.01%","homo":"-5.371 eV","lumo":"-1.087 eV","delta_g_ads":"-39.72 kJ/mol","adsorption_energy":"-287.53 kcal/mol","evidence_text":[],"evidence_source":[]},{"inhibitor_name":"DIAT [2-4(di-1H indole-3-yl-3-azabicyclo[3.3.1]nonan-9-yl-)-5-spiro-4-acetyl-2-acetylamino-1,3,4-thiadiazoline]","substrate":"N80 steel","corrosive_medium":"15% HCl","medium_concentration":"15%","inhibitor_concentration":"50 ppm","temperature":"323 K","immersion_time":"6 h","test_method":"weight loss","inhibition_efficiency":"94.01%","homo":"-5.371 eV","lumo":"-1.087 eV","delta_g_ads":"-39.72 kJ/mol","adsorption_energy":"-287.53 kcal/mol","evidence_text":[],"evidence_source":[]},{"inhibitor_name":"DIAT [2-4(di-1H indole-3-yl-3-azabicyclo[3.3.1]nonan-9-yl-)-5-spiro-4-acetyl-2-acetylamino-1,3,4-thiadiazoline]","substrate":"N80 steel","corrosive_medium":"15% HCl","medium_concentration":"15%","inhibitor_concentration":"10 ppm","temperature":"333 K","immersion_time":"6 h","test_method":"weight loss","inhibition_efficiency":"80.45%","homo":"-5.371 eV","lumo":"-1.087 eV","delta_g_ads":"-39.72 kJ/mol","adsorption_energy":"-287.53 kcal/mol","evidence_text":[],"evidence_source":[]},{"inhibitor_name":"DIAT [2-4(di-1H indole-3-yl-3-azabicyclo[3.3.1]nonan-9-yl-)-5-spiro-4-acetyl-2-acetylamino-1,3,4-thiadiazoline]","substrate":"N80 steel","corrosive_medium":"15% HCl","medium_concentration":"15%","inhibitor_concentration":"20 ppm","temperature":"333 K","immersion_time":"6 h","test_method":"weight loss","inhibition_efficiency":"85.22%","homo":"-5.371 eV","lumo":"-1.087 eV","delta_g_ads":"-39.72 kJ/mol","adsorption_energy":"-287.53 kcal/mol","evidence_text":[],"evidence_source":[]},{"inhibitor_name":"DIAT [2-4(di-1H indole-3-yl-3-azabicyclo[3.3.1]nonan-9-yl-)-5-spiro-4-acetyl-2-acetylamino-1,3,4-thiadiazoline]","substrate":"N80 steel","corrosive_medium":"15% HCl","medium_concentration":"15%","inhibitor_concentration":"30 ppm","temperature":"333 K","immersion_time":"6 h","test_method":"weight loss","inhibition_efficiency":"87.01%","homo":"-5.371 eV","lumo":"-1.087 eV","delta_g_ads":"-39.72 kJ/mol","adsorption_energy":"-287.53 kcal/mol","evidence_text":[],"evidence_source":[]},{"inhibitor_name":"DIAT [2-4(di-1H indole-3-yl-3-azabicyclo[3.3.1]nonan-9-yl-)-5-spiro-4-acetyl-2-acetylamino-1,3,4-thiadiazoline]","substrate":"N80 steel","corrosive_medium":"15% HCl","medium_concentration":"15%","inhibitor_concentration":"40 ppm","temperature":"333 K","immersion_time":"6 h","test_method":"weight loss","inhibition_efficiency":"91.00%","homo":"-5.371 eV","lumo":"-1.087 eV","delta_g_ads":"-39.72 kJ/mol","adsorption_energy":"-287.53 kcal/mol","evidence_text":[],"evidence_source":[]},{"inhibitor_name":"DIAT [2-4(di-1H indole-3-yl-3-azabicyclo[3.3.1]nonan-9-yl-)-5-spiro-4-acetyl-2-acetylamino-1,3,4-thiadiazoline]","substrate":"N80 steel","corrosive_medium":"15% HCl","medium_concentration":"15%","inhibitor_concentration":"50 ppm","temperature":"333 K","immersion_time":"6 h","test_method":"weight loss","inhibition_efficiency":"92.00%","homo":"-5.371 eV","lumo":"-1.087 eV","delta_g_ads":"-39.72 kJ/mol","adsorption_energy":"-287.53 kcal/mol","evidence_text":[],"evidence_source":[]},{"inhibitor_name":"DIAT [2-4(di-1H indole-3-yl-3-azabicyclo[3.3.1]nonan-9-yl-)-5-spiro-4-acetyl-2-acetylamino-1,3,4-thiadiazoline]","substrate":"N80 steel","corrosive_medium":"15% HCl","medium_concentration":"15%","inhibitor_concentration":"50 ppm","temperature":"303 K","immersion_time":"6 h","test_method":"potentiodynamic polarization","inhibition_efficiency":"97.21%","homo":"-5.371 eV","lumo":"-1.087 eV","delta_g_ads":"-39.72 kJ/mol","adsorption_energy":"-287.53 kcal/mol","evidence_text":[],"evidence_source":[]},{"inhibitor_name":"DIAT [2-4(di-1H indole-3-yl-3-azabicyclo[3.3.1]nonan-9-yl-)-5-spiro-4-acetyl-2-acetylamino-1,3,4-thiadiazoline]","substrate":"N80 steel","corrosive_medium":"15% HCl","medium_concentration":"15%","inhibitor_concentration":"50 ppm","temperature":"303 K","immersion_time":"6 h","test_method":"EIS","inhibition_efficiency":"96.85%","homo":"-5.371 eV","lumo":"-1.087 eV","delta_g_ads":"-39.72 kJ/mol","adsorption_energy":"-287.53 kcal/mol","evidence_text":[],"evidence_source":[]},{"inhibitor_name":"DIAT [2-4(di-1H indole-3-yl-3-azabicyclo[3.3.1]nonan-9-yl-)-5-spiro-4-acetyl-2-acetylamino-1,3,4-thiadiazoline]","substrate":"N80 steel","corrosive_medium":"15% HCl","medium_concentration":"15%","inhibitor_concentration":"50 ppm","temperature":"303 K","immersion_time":"12 h","test_method":"weight loss","inhibition_efficiency":"96.81%","homo":"-5.371 eV","lumo":"-1.087 eV","delta_g_ads":"-39.72 kJ/mol","adsorption_energy":"-287.53 kcal/mol","evidence_text":[],"evidence_source":[]},{"inhibitor_name":"DIAT [2-4(di-1H indole-3-yl-3-azabicyclo[3.3.1]nonan-9-yl-)-5-spiro-4-acetyl-2-acetylamino-1,3,4-thiadiazoline]","substrate":"N80 steel","corrosive_medium":"15% HCl","medium_concentration":"15%","inhibitor_concentration":"50 ppm","temperature":"303 K","immersion_time":"18 h","test_method":"weight loss","inhibition_efficiency":"96.57%","homo":"-5.371 eV","lumo":"-1.087 eV","delta_g_ads":"-39.72 kJ/mol","adsorption_energy":"-287.53 kcal/mol","evidence_text":[],"evidence_source":[]},{"inhibitor_name":"DIAT [2-4(di-1H indole-3-yl-3-azabicyclo[3.3.1]nonan-9-yl-)-5-spiro-4-acetyl-2-acetylamino-1,3,4-thiadiazoline]","substrate":"N80 steel","corrosive_medium":"15% HCl","medium_concentration":"15%","inhibitor_concentration":"50 ppm","temperature":"303 K","immersion_time":"24 h","test_method":"weight loss","inhibition_efficiency":"96.28%","homo":"-5.371 eV","lumo":"-1.087 eV","delta_g_ads":"-39.72 kJ/mol","adsorption_energy":"-287.53 kcal/mol","evidence_text":[],"evidence_source":[]}]},"source_file":"xml_3050.md","token_stats":{"input_tokens":15068,"output_tokens":2634},"parse_error":false}
