Repository: fwx-stu/Corrosion-Inhibitor-Extraction

## Dataset and experiments

| Experiment | Papers per condition | Conditions |
| --- | ---: | ---: |
| GLM-4-Plus evidence strategies E0–E5 (dev37) | 37 | 54 |
| Qwen2.5 development experiments (dev37) | 37 | 27 |
| Qwen2.5 main experiments (test50) | 50 | 9 |
| Matched-budget and component controls (test50) | 50 | 12 |
| GLM-4-Plus reference (test50) | 50 | 1 |
| **Total** | | **103** |

The expert reference dataset contains 87 papers and 3,066 normalized, deduplicated records (670 in dev37 and 2,396 in test50). The release includes 4,097 paper-level structured predictions, the reference annotations, evaluation code, statistical analyses and numerical figure data.

File: figures/E_predictions/v2_r1/results/E5/E5_results.jsonl (part 1 of 9)
{"paper_id":"pdf_1726","strategy":"E5","model":"glm-4-plus","result":{"paper_id":"pdf_1726","records":[{"inhibitor_name":"s-EPS","substrate":"X70 steel","corrosive_medium":"NaCl","medium_concentration":"3.5 wt%","inhibitor_concentration":"10 mg/L","temperature":"25 ℃","immersion_time":null,"test_method":"EIS","inhibition_efficiency":"67.68%","homo":null,"lumo":null,"delta_g_ads":null,"adsorption_energy":null,"evidence_text":[],"evidence_source":[]},{"inhibitor_name":"s-EPS","substrate":"X70 steel","corrosive_medium":"NaCl","medium_concentration":"3.5 wt%","inhibitor_concentration":"20 mg/L","temperature":"25 ℃","immersion_time":null,"test_method":"EIS","inhibition_efficiency":"69.10%","homo":null,"lumo":null,"delta_g_ads":null,"adsorption_energy":null,"evidence_text":[],"evidence_source":[]},{"inhibitor_name":"s-EPS","substrate":"X70 steel","corrosive_medium":"NaCl","medium_concentration":"3.5 wt%","inhibitor_concentration":"30 mg/L","temperature":"25 ℃","immersion_time":null,"test_method":"EIS","inhibition_efficiency":"76.46%","homo":null,"lumo":null,"delta_g_ads":null,"adsorption_energy":null,"evidence_text":[],"evidence_source":[]},{"inhibitor_name":"s-EPS","substrate":"X70 steel","corrosive_medium":"NaCl","medium_concentration":"3.5 wt%","inhibitor_concentration":"40 mg/L","temperature":"25 ℃","immersion_time":null,"test_method":"EIS","inhibition_efficiency":"78.55%","homo":null,"lumo":null,"delta_g_ads":null,"adsorption_energy":null,"evidence_text":[],"evidence_source":[]},{"inhibitor_name":"s-EPS","substrate":"X70 steel","corrosive_medium":"NaCl","medium_concentration":"3.5 wt%","inhibitor_concentration":"10 mg/L","temperature":"25 ℃","immersion_time":null,"test_method":"Polarization","inhibition_efficiency":"64.71%","homo":null,"lumo":null,"delta_g_ads":null,"adsorption_energy":null,"evidence_text":[],"evidence_source":[]},{"inhibitor_name":"s-EPS","substrate":"X70 steel","corrosive_medium":"NaCl","medium_concentration":"3.5 wt%","inhibitor_concentration":"20 mg/L","temperature":"25 ℃","immersion_time":null,"test_method":"Polarization","inhibition_efficiency":"67.02%","homo":null,"lumo":null,"delta_g_ads":null,"adsorption_energy":null,"evidence_text":[],"evidence_source":[]},{"inhibitor_name":"s-EPS","substrate":"X70 steel","corrosive_medium":"NaCl","medium_concentration":"3.5 wt%","inhibitor_concentration":"30 mg/L","temperature":"25 ℃","immersion_time":null,"test_method":"Polarization","inhibition_efficiency":"78.69%","homo":null,"lumo":null,"delta_g_ads":null,"adsorption_energy":null,"evidence_text":[],"evidence_source":[]},{"inhibitor_name":"s-EPS","substrate":"X70 steel","corrosive_medium":"NaCl","medium_concentration":"3.5 wt%","inhibitor_concentration":"40 mg/L","temperature":"25 ℃","immersion_time":null,"test_method":"Polarization","inhibition_efficiency":"81.77%","homo":null,"lumo":null,"delta_g_ads":null,"adsorption_energy":null,"evidence_text":[],"evidence_source":[]},{"inhibitor_name":"s-EPS","substrate":"X70 steel","corrosive_medium":"NaCl","medium_concentration":"3.5 wt%","inhibitor_concentration":"40 mg/L","temperature":"15 ℃","immersion_time":null,"test_method":"Polarization","inhibition_efficiency":null,"homo":null,"lumo":null,"delta_g_ads":null,"adsorption_energy":null,"evidence_text":[],"evidence_source":[]},{"inhibitor_name":"s-EPS","substrate":"X70 steel","corrosive_medium":"NaCl","medium_concentration":"3.5 wt%","inhibitor_concentration":"40 mg/L","temperature":"25 ℃","immersion_time":null,"test_method":"Polarization","inhibition_efficiency":null,"homo":null,"lumo":null,"delta_g_ads":null,"adsorption_energy":null,"evidence_text":[],"evidence_source":[]},{"inhibitor_name":"s-EPS","substrate":"X70 steel","corrosive_medium":"NaCl","medium_concentration":"3.5 wt%","inhibitor_concentration":"40 mg/L","temperature":"35 ℃","immersion_time":null,"test_method":"Polarization","inhibition_efficiency":null,"homo":null,"lumo":null,"delta_g_ads":null,"adsorption_energy":null,"evidence_text":[],"evidence_source":[]},{"inhibitor_name":"s-EPS","substrate":"X70 steel","corrosive_medium":"NaCl","medium_concentration":"3.5 wt%","inhibitor_concentration":"40 mg/L","temperature":"45 ℃","immersion_time":null,"test_method":"Polarization","inhibition_efficiency":null,"homo":null,"lumo":null,"delta_g_ads":null,"adsorption_energy":null,"evidence_text":[],"evidence_source":[]},{"inhibitor_name":"sodium molybdate","substrate":"X70 steel","corrosive_medium":"NaCl","medium_concentration":"3.5 wt%","inhibitor_concentration":"25 mg/L","temperature":"25 ℃","immersion_time":null,"test_method":"EIS","inhibition_efficiency":"-","homo":null,"lumo":null,"delta_g_ads":null,"adsorption_energy":null,"evidence_text":[],"evidence_source":[]},{"inhibitor_name":"sodium molybdate","substrate":"X70 steel","corrosive_medium":"NaCl","medium_concentration":"3.5 wt%","inhibitor_concentration":"50 mg/L","temperature":"25 ℃","immersion_time":null,"test_method":"EIS","inhibition_efficiency":"71.33%","homo":null,"lumo":null,"delta_g_ads":null,"adsorption_energy":null,"evidence_text":[],"evidence_source":[]},{"inhibitor_name":"sodium molybdate","substrate":"X70 steel","corrosive_medium":"NaCl","medium_concentration":"3.5 wt%","inhibitor_concentration":"75 mg/L","temperature":"25 ℃","immersion_time":null,"test_method":"EIS","inhibition_efficiency":"73.78%","homo":null,"lumo":null,"delta_g_ads":null,"adsorption_energy":null,"evidence_text":[],"evidence_source":[]},{"inhibitor_name":"sodium molybdate","substrate":"X70 steel","corrosive_medium":"NaCl","medium_concentration":"3.5 wt%","inhibitor_concentration":"100 mg/L","temperature":"25 ℃","immersion_time":null,"test_method":"EIS","inhibition_efficiency":"77.54%","homo":null,"lumo":null,"delta_g_ads":null,"adsorption_energy":null,"evidence_text":[],"evidence_source":[]},{"inhibitor_name":"sodium molybdate","substrate":"X70 steel","corrosive_medium":"NaCl","medium_concentration":"3.5 wt%","inhibitor_concentration":"25 mg/L","temperature":"25 ℃","immersion_time":null,"test_method":"Polarization","inhibition_efficiency":"-","homo":null,"lumo":null,"delta_g_ads":null,"adsorption_energy":null,"evidence_text":[],"evidence_source":[]},{"inhibitor_name":"sodium molybdate","substrate":"X70 steel","corrosive_medium":"NaCl","medium_concentration":"3.5 wt%","inhibitor_concentration":"50 mg/L","temperature":"25 ℃","immersion_time":null,"test_method":"Polarization","inhibition_efficiency":"68.02%","homo":null,"lumo":null,"delta_g_ads":null,"adsorption_energy":null,"evidence_text":[],"evidence_source":[]},{"inhibitor_name":"sodium molybdate","substrate":"X70 steel","corrosive_medium":"NaCl","medium_concentration":"3.5 wt%","inhibitor_concentration":"75 mg/L","temperature":"25 ℃","immersion_time":null,"test_method":"Polarization","inhibition_efficiency":"71.13%","homo":null,"lumo":null,"delta_g_ads":null,"adsorption_energy":null,"evidence_text":[],"evidence_source":[]},{"inhibitor_name":"sodium molybdate","substrate":"X70 steel","corrosive_medium":"NaCl","medium_concentration":"3.5 wt%","inhibitor_concentration":"100 mg/L","temperature":"25 ℃","immersion_time":null,"test_method":"Polarization","inhibition_efficiency":"81.35%","homo":null,"lumo":null,"delta_g_ads":null,"adsorption_energy":null,"evidence_text":[],"evidence_source":[]},{"inhibitor_name":"sodium molybdate","substrate":"X70 steel","corrosive_medium":"NaCl","medium_concentration":"3.5 wt%","inhibitor_concentration":"100 mg/L","temperature":"15 ℃","immersion_time":null,"test_method":"Polarization","inhibition_efficiency":null,"homo":null,"lumo":null,"delta_g_ads":null,"adsorption_energy":null,"evidence_text":[],"evidence_source":[]},{"inhibitor_name":"sodium molybdate","substrate":"X70 steel","corrosive_medium":"NaCl","medium_concentration":"3.5 wt%","inhibitor_concentration":"100 mg/L","temperature":"25 ℃","immersion_time":null,"test_method":"Polarization","inhibition_efficiency":null,"homo":null,"lumo":null,"delta_g_ads":null,"adsorption_energy":null,"evidence_text":[],"evidence_source":[]},{"inhibitor_name":"sodium molybdate","substrate":"X70 steel","corrosive_medium":"NaCl","medium_concentration":"3.5 wt%","inhibitor_concentration":"100 mg/L","temperature":"35 ℃","immersion_time":null,"test_method":"Polarization","inhibition_efficiency":null,"homo":null,"lumo":null,"delta_g_ads":null,"adsorption_energy":null,"evidence_text":[],"evidence_source":[]},{"inhibitor_name":"sodium molybdate","substrate":"X70 steel","corrosive_medium":"NaCl","medium_concentration":"3.5 wt%","inhibitor_concentration":"100 mg/L","temperature":"45 ℃","immersion_time":null,"test_method":"Polarization","inhibition_efficiency":null,"homo":null,"lumo":null,"delta_g_ads":null,"adsorption_energy":null,"evidence_text":[],"evidence_source":[]},{"inhibitor_name":"s-EPS + sodium molybdate","substrate":"X70 steel","corrosive_medium":"NaCl","medium_concentration":"3.5 wt%","inhibitor_concentration":"50 mg/L Na2MoO4 + 10 mg/L s-EPS","temperature":"25 ℃","immersion_time":null,"test_method":"EIS","inhibition_efficiency":"76.80%","homo":null,"lumo":null,"delta_g_ads":null,"adsorption_energy":null,"evidence_text":[],"evidence_source":[]},{"inhibitor_name":"s-EPS + sodium molybdate","substrate":"X70 steel","corrosive_medium":"NaCl","medium_concentration":"3.5 wt%","inhibitor_concentration":"50 mg/L Na2MoO4 + 20 mg/L s-EPS","temperature":"25 ℃","immersion_time":null,"test_method":"EIS","inhibition_efficiency":"81.24%","homo":null,"lumo":null,"delta_g_ads":null,"adsorption_energy":null,"evidence_text":[],"evidence_source":[]},{"inhibitor_name":"s-EPS + sodium molybdate","substrate":"X70 steel","corrosive_medium":"NaCl","medium_concentration":"3.5 wt%","inhibitor_concentration":"50 mg/L Na2MoO4 + 30 mg/L s-EPS","temperature":"25 ℃","immersion_time":null,"test_method":"EIS","inhibition_efficiency":"86.61%","homo":null,"lumo":null,"delta_g_ads":null,"adsorption_energy":null,"evidence_text":[],"evidence_source":[]},{"inhibitor_name":"s-EPS + sodium molybdate","substrate":"X70 steel","corrosive_medium":"NaCl","medium_concentration":"3.5 wt%","inhibitor_concentration":"50 mg/L Na2MoO4 + 40 mg/L s-EPS","temperature":"25 ℃","immersion_time":null,"test_method":"EIS","inhibition_efficiency":"90.26%","homo":null,"lumo":null,"delta_g_ads":null,"adsorption_energy":null,"evidence_text":[],"evidence_source":[]},{"inhibitor_name":"s-EPS + sodium molybdate","substrate":"X70 steel","corrosive_medium":"NaCl","medium_concentration":"3.5 wt%","inhibitor_concentration":"50 mg/L Na2MoO4 + 10 mg/L s-EPS","temperature":"25 ℃","immersion_time":null,"test_method":"Polarization","inhibition_efficiency":"76.14%","homo":null,"lumo":null,"delta_g_ads":null,"adsorption_energy":null,"evidence_text":[],"evidence_source":[]},{"inhibitor_name":"s-EPS + sodium molybdate","substrate":"X70 steel","corrosive_medium":"NaCl","medium_concentration":"3.5 wt%","inhibitor_concentration":"50 mg/L Na2MoO4 + 20 mg/L s-EPS","temperature":"25 ℃","immersion_time":null,"test_method":"Polarization","inhibition_efficiency":"82.35%","homo":null,"lumo":null,"delta_g_ads":null,"adsorption_energy":null,"evidence_text":[],"evidence_source":[]},{"inhibitor_name":"s-EPS + sodium molybdate","substrate":"X70 steel","corrosive_medium":"NaCl","medium_concentration":"3.5 wt%","inhibitor_concentration":"50 mg/L Na2MoO4 + 30 mg/L s-EPS","temperature":"25 ℃","immersion_time":null,"test_method":"Polarization","inhibition_efficiency":"88.05%","homo":null,"lumo":null,"delta_g_ads":null,"adsorption_energy":null,"evidence_text":[],"evidence_source":[]},{"inhibitor_name":"s-EPS + sodium molybdate","substrate":"X70 steel","corrosive_medium":"NaCl","medium_concentration":"3.5 wt%","inhibitor_concentration":"50 mg/L Na2MoO4 + 40 mg/L s-EPS","temperature":"25 ℃","immersion_time":null,"test_method":"Polarization","inhibition_efficiency":"92.23%","homo":null,"lumo":null,"delta_g_ads":null,"adsorption_energy":null,"evidence_text":[],"evidence_source":[]},{"inhibitor_name":"s-EPS + sodium molybdate","substrate":"X70 steel","corrosive_medium":"NaCl","medium_concentration":"3.5 wt%","inhibitor_concentration":"50 mg/L Na2MoO4 + 40 mg/L s-EPS","temperature":"15 ℃","immersion_time":null,"test_method":"Polarization","inhibition_efficiency":"97.13%","homo":null,"lumo":null,"delta_g_ads":null,"adsorption_energy":null,"evidence_text":[],"evidence_source":[]},{"inhibitor_name":"s-EPS + sodium molybdate","substrate":"X70 steel","corrosive_medium":"NaCl","medium_concentration":"3.5 wt%","inhibitor_concentration":"50 mg/L Na2MoO4 + 40 mg/L s-EPS","temperature":"35 ℃","immersion_time":null,"test_method":"Polarization","inhibition_efficiency":"72.70%","homo":null,"lumo":null,"delta_g_ads":null,"adsorption_energy":null,"evidence_text":[],"evidence_source":[]},{"inhibitor_name":"s-EPS + sodium molybdate","substrate":"X70 steel","corrosive_medium":"NaCl","medium_concentration":"3.5 wt%","inhibitor_concentration":"50 mg/L Na2MoO4 + 40 mg/L s-EPS","temperature":"45 ℃","immersion_time":null,"test_method":"Polarization","inhibition_efficiency":"62.46%","homo":null,"lumo":null,"delta_g_ads":null,"adsorption_energy":null,"evidence_text":[],"evidence_source":[]}]},"source_file":"pdf_1726.md","token_stats":{"input_tokens":15352,"output_tokens":2381},"parse_error":true}
{"paper_id":"xml_8183","strategy":"E5","model":"glm-4-plus","result":{"paper_id":"xml_8183","records":[{"inhibitor_name":"Barringtonia acutangula leaf-water extract (BALE)","substrate":"carbon steel","corrosive_medium":"HCl","medium_concentration":"1 M","inhibitor_concentration":"0 ppm","temperature":null,"immersion_time":"24 h","test_method":"Potentiodynamic Polarization","inhibition_efficiency":"0.00%","homo":null,"lumo":null,"delta_g_ads":null,"adsorption_energy":null,"evidence_text":[],"evidence_source":[]},{"inhibitor_name":"Barringtonia acutangula leaf-water extract (BALE)","substrate":"carbon steel","corrosive_medium":"HCl","medium_concentration":"1 M","inhibitor_concentration":"500 ppm","temperature":null,"immersion_time":"24 h","test_method":"Potentiodynamic Polarization","inhibition_efficiency":"90.13%","homo":null,"lumo":null,"delta_g_ads":null,"adsorption_energy":null,"evidence_text":[],"evidence_source":[]},{"inhibitor_name":"Barringtonia acutangula leaf-water extract (BALE)","substrate":"carbon steel","corrosive_medium":"HCl","medium_concentration":"1 M","inhibitor_concentration":"1000 ppm","temperature":null,"immersion_time":"24 h","test_method":"Potentiodynamic Polarization","inhibition_efficiency":"91.83%","homo":null,"lumo":null,"delta_g_ads":null,"adsorption_energy":null,"evidence_text":[],"evidence_source":[]},{"inhibitor_name":"Barringtonia acutangula leaf-water extract (BALE)","substrate":"carbon steel","corrosive_medium":"HCl","medium_concentration":"1 M","inhibitor_concentration":"2000 ppm","temperature":null,"immersion_time":"24 h","test_method":"Potentiodynamic Polarization","inhibition_efficiency":"93.73%","homo":null,"lumo":null,"delta_g_ads":null,"adsorption_energy":null,"evidence_text":[],"evidence_source":[]},{"inhibitor_name":"Barringtonia acutangula leaf-water extract (BALE)","substrate":"carbon steel","corrosive_medium":"HCl","medium_concentration":"1 M","inhibitor_concentration":"3000 ppm","temperature":null,"immersion_time":"24 h","test_method":"Potentiodynamic Polarization","inhibition_efficiency":"97.01%","homo":null,"lumo":null,"delta_g_ads":null,"adsorption_energy":null,"evidence_text":[],"evidence_source":[]},{"inhibitor_name":"Barringtonia acutangula leaf-water extract (BALE)","substrate":"carbon steel","corrosive_medium":"HCl","medium_concentration":"1 M","inhibitor_concentration":"4000 ppm","temperature":null,"immersion_time":"24 h","test_method":"Potentiodynamic Polarization","inhibition_efficiency":"94.16%","homo":null,"lumo":null,"delta_g_ads":null,"adsorption_energy":null,"evidence_text":[],"evidence_source":[]},{"inhibitor_name":"ilexosapogenin A","substrate":"carbon steel","corrosive_medium":"HCl","medium_concentration":null,"inhibitor_concentration":null,"temperature":null,"immersion_time":null,"test_method":null,"inhibition_efficiency":null,"homo":null,"lumo":null,"delta_g_ads":null,"adsorption_energy":null,"evidence_text":[],"evidence_source":[]},{"inhibitor_name":"arjunic acid","substrate":"carbon steel","corrosive_medium":"HCl","medium_concentration":null,"inhibitor_concentration":null,"temperature":null,"immersion_time":null,"test_method":null,"inhibition_efficiency":null,"homo":null,"lumo":null,"delta_g_ads":null,"adsorption_energy":null,"evidence_text":[],"evidence_source":[]},{"inhibitor_name":"taraxerol","substrate":"carbon steel","corrosive_medium":"HCl","medium_concentration":null,"inhibitor_concentration":null,"temperature":null,"immersion_time":null,"test_method":null,"inhibition_efficiency":null,"homo":null,"lumo":null,"delta_g_ads":null,"adsorption_energy":null,"evidence_text":[],"evidence_source":[]},{"inhibitor_name":"tormentic acid","substrate":"carbon steel","corrosive_medium":"HCl","medium_concentration":null,"inhibitor_concentration":null,"temperature":null,"immersion_time":null,"test_method":null,"inhibition_efficiency":null,"homo":null,"lumo":null,"delta_g_ads":null,"adsorption_energy":null,"evidence_text":[],"evidence_source":[]},{"inhibitor_name":"α-amyryltetracosanoate","substrate":"carbon steel","corrosive_medium":"HCl","medium_concentration":null,"inhibitor_concentration":null,"temperature":null,"immersion_time":null,"test_method":null,"inhibition_efficiency":null,"homo":null,"lumo":null,"delta_g_ads":null,"adsorption_energy":null,"evidence_text":[],"evidence_source":[]}]},"source_file":"xml_8183.md","token_stats":{"input_tokens":8871,"output_tokens":748},"parse_error":false}
{"paper_id":"pdf_1159","strategy":"E5","model":"glm-4-plus","result":{"paper_id":"pdf_1159","records":[{"inhibitor_name":"Gongronema latifolium methanol extract","substrate":"mild steel","corrosive_medium":"HCl","medium_concentration":"0.5 M","inhibitor_concentration":"0.1% w/v","temperature":"30 ℃","immersion_time":"24 h","test_method":"Weight loss","inhibition_efficiency":"63.14%","homo":null,"lumo":null,"delta_g_ads":"-9.85 kJ/mol","adsorption_energy":null,"evidence_text":[],"evidence_source":[]},{"inhibitor_name":"Gongronema latifolium methanol extract","substrate":"mild steel","corrosive_medium":"HCl","medium_concentration":"0.5 M","inhibitor_concentration":"0.2% w/v","temperature":"30 ℃","immersion_time":"24 h","test_method":"Weight loss","inhibition_efficiency":"69.25%","homo":null,"lumo":null,"delta_g_ads":"-9.85 kJ/mol","adsorption_energy":null,"evidence_text":[],"evidence_source":[]},{"inhibitor_name":"Gongronema latifolium methanol extract","substrate":"mild steel","corrosive_medium":"HCl","medium_concentration":"0.5 M","inhibitor_concentration":"0.3% w/v","temperature":"30 ℃","immersion_time":"24 h","test_method":"Weight loss","inhibition_efficiency":"72.49%","homo":null,"lumo":null,"delta_g_ads":"-9.85 kJ/mol","adsorption_energy":null,"evidence_text":[],"evidence_source":[]},{"inhibitor_name":"Gongronema latifolium methanol extract","substrate":"mild steel","corrosive_medium":"HCl","medium_concentration":"0.5 M","inhibitor_concentration":"0.4% w/v","temperature":"30 ℃","immersion_time":"24 h","test_method":"Weight loss","inhibition_efficiency":"78.35%","homo":null,"lumo":null,"delta_g_ads":"-9.85 kJ/mol","adsorption_energy":null,"evidence_text":[],"evidence_source":[]},{"inhibitor_name":"Gongronema latifolium methanol extract","substrate":"mild steel","corrosive_medium":"HCl","medium_concentration":"0.5 M","inhibitor_concentration":"0.5% w/v","temperature":"30 ℃","immersion_time":"24 h","test_method":"Weight loss","inhibition_efficiency":"81.69%","homo":null,"lumo":null,"delta_g_ads":"-9.85 kJ/mol","adsorption_energy":null,"evidence_text":[],"evidence_source":[]},{"inhibitor_name":"Gongronema latifolium methanol extract","substrate":"mild steel","corrosive_medium":"HCl","medium_concentration":"0.5 M","inhibitor_concentration":"0.1% w/v","temperature":"40 ℃","immersion_time":"24 h","test_method":"Weight loss","inhibition_efficiency":"59.06%","homo":null,"lumo":null,"delta_g_ads":"-9.85 kJ/mol","adsorption_energy":null,"evidence_text":[],"evidence_source":[]},{"inhibitor_name":"Gongronema latifolium methanol extract","substrate":"mild steel","corrosive_medium":"HCl","medium_concentration":"0.5 M","inhibitor_concentration":"0.2% w/v","temperature":"40 ℃","immersion_time":"24 h","test_method":"Weight loss","inhibition_efficiency":"64.57%","homo":null,"lumo":null,"delta_g_ads":"-9.85 kJ/mol","adsorption_energy":null,"evidence_text":[],"evidence_source":[]},{"inhibitor_name":"Gongronema latifolium methanol extract","substrate":"mild steel","corrosive_medium":"HCl","medium_concentration":"0.5 M","inhibitor_concentration":"0.3% w/v","temperature":"40 ℃","immersion_time":"24 h","test_method":"Weight loss","inhibition_efficiency":"70.13%","homo":null,"lumo":null,"delta_g_ads":"-9.85 kJ/mol","adsorption_energy":null,"evidence_text":[],"evidence_source":[]},{"inhibitor_name":"Gongronema latifolium methanol extract","substrate":"mild steel","corrosive_medium":"HCl","medium_concentration":"0.5 M","inhibitor_concentration":"0.4% w/v","temperature":"40 ℃","immersion_time":"24 h","test_method":"Weight loss","inhibition_efficiency":"76.22%","homo":null,"lumo":null,"delta_g_ads":"-9.85 kJ/mol","adsorption_energy":null,"evidence_text":[],"evidence_source":[]},{"inhibitor_name":"Gongronema latifolium methanol extract","substrate":"mild steel","corrosive_medium":"HCl","medium_concentration":"0.5 M","inhibitor_concentration":"0.5% w/v","temperature":"40 ℃","immersion_time":"24 h","test_method":"Weight loss","inhibition_efficiency":"78.74%","homo":null,"lumo":null,"delta_g_ads":"-9.85 kJ/mol","adsorption_energy":null,"evidence_text":[],"evidence_source":[]},{"inhibitor_name":"Gongronema latifolium methanol extract","substrate":"mild steel","corrosive_medium":"HCl","medium_concentration":"0.5 M","inhibitor_concentration":"0.1% w/v","temperature":"50 ℃","immersion_time":"24 h","test_method":"Weight loss","inhibition_efficiency":"56.75%","homo":null,"lumo":null,"delta_g_ads":"-9.85 kJ/mol","adsorption_energy":null,"evidence_text":[],"evidence_source":[]},{"inhibitor_name":"Gongronema latifolium methanol extract","substrate":"mild steel","corrosive_medium":"HCl","medium_concentration":"0.5 M","inhibitor_concentration":"0.2% w/v","temperature":"50 ℃","immersion_time":"24 h","test_method":"Weight loss","inhibition_efficiency":"62.87%","homo":null,"lumo":null,"delta_g_ads":"-9.85 kJ/mol","adsorption_energy":null,"evidence_text":[],"evidence_source":[]},{"inhibitor_name":"Gongronema latifolium methanol extract","substrate":"mild steel","corrosive_medium":"HCl","medium_concentration":"0.5 M","inhibitor_concentration":"0.3% w/v","temperature":"50 ℃","immersion_time":"24 h","test_method":"Weight loss","inhibition_efficiency":"68.17%","homo":null,"lumo":null,"delta_g_ads":"-9.85 kJ/mol","adsorption_energy":null,"evidence_text":[],"evidence_source":[]},{"inhibitor_name":"Gongronema latifolium methanol extract","substrate":"mild steel","corrosive_medium":"HCl","medium_concentration":"0.5 M","inhibitor_concentration":"0.4% w/v","temperature":"50 ℃","immersion_time":"24 h","test_method":"Weight loss","inhibition_efficiency":"72.51%","homo":null,"lumo":null,"delta_g_ads":"-9.85 kJ/mol","adsorption_energy":null,"evidence_text":[],"evidence_source":[]},{"inhibitor_name":"Gongronema latifolium methanol extract","substrate":"mild steel","corrosive_medium":"HCl","medium_concentration":"0.5 M","inhibitor_concentration":"0.5% w/v","temperature":"50 ℃","immersion_time":"24 h","test_method":"Weight loss","inhibition_efficiency":"77.47%","homo":null,"lumo":null,"delta_g_ads":"-9.85 kJ/mol","adsorption_energy":null,"evidence_text":[],"evidence_source":[]}]},"source_file":"pdf_1159.md","token_stats":{"input_tokens":5947,"output_tokens":988},"parse_error":false}
{"paper_id":"xml_7033","strategy":"E5","model":"glm-4-plus","result":{"paper_id":"xml_7033","records":[{"inhibitor_name":"Stearic Acid (SA)","substrate":"electrolytic manganese","corrosive_medium":"NaCl","medium_concentration":"3.5 wt%","inhibitor_concentration":"1 g/L","temperature":"25 ℃","immersion_time":"1 min","test_method":"Tafel","inhibition_efficiency":"99.73%","homo":null,"lumo":null,"delta_g_ads":null,"adsorption_energy":null,"evidence_text":[],"evidence_source":[]},{"inhibitor_name":"Stearic Acid (SA)","substrate":"electrolytic manganese","corrosive_medium":"NaCl","medium_concentration":"3.5 wt%","inhibitor_concentration":"1 g/L","temperature":"20 ℃","immersion_time":"1 min","test_method":"Tafel","inhibition_efficiency":"99.47%","homo":null,"lumo":null,"delta_g_ads":null,"adsorption_energy":null,"evidence_text":[],"evidence_source":[]},{"inhibitor_name":"Stearic Acid (SA)","substrate":"electrolytic manganese","corrosive_medium":"NaCl","medium_concentration":"3.5 wt%","inhibitor_concentration":"1 g/L","temperature":"30 ℃","immersion_time":"1 min","test_method":"Tafel","inhibition_efficiency":"99.71%","homo":null,"lumo":null,"delta_g_ads":null,"adsorption_energy":null,"evidence_text":[],"evidence_source":[]},{"inhibitor_name":"Stearic Acid (SA)","substrate":"electrolytic manganese","corrosive_medium":"NaCl","medium_concentration":"3.5 wt%","inhibitor_concentration":"1 g/L","temperature":"35 ℃","immersion_time":"1 min","test_method":"Tafel","inhibition_efficiency":"99.19%","homo":null,"lumo":null,"delta_g_ads":null,"adsorption_energy":null,"evidence_text":[],"evidence_source":[]},{"inhibitor_name":"Stearic Acid (SA)","substrate":"electrolytic manganese","corrosive_medium":"NaCl","medium_concentration":"3.5 wt%","inhibitor_concentration":"1 g/L","temperature":"40 ℃","immersion_time":"1 min","test_method":"Tafel","inhibition_efficiency":"99.42%","homo":null,"lumo":null,"delta_g_ads":null,"adsorption_energy":null,"evidence_text":[],"evidence_source":[]},{"inhibitor_name":"Stearic Acid (SA)","substrate":"electrolytic manganese","corrosive_medium":"NaCl","medium_concentration":"3.5 wt%","inhibitor_concentration":"0.5 g/L","temperature":"25 ℃","immersion_time":"1 min","test_method":"Tafel","inhibition_efficiency":"99.59%","homo":null,"lumo":null,"delta_g_ads":null,"adsorption_energy":null,"evidence_text":[],"evidence_source":[]},{"inhibitor_name":"Stearic Acid (SA)","substrate":"electrolytic manganese","corrosive_medium":"NaCl","medium_concentration":"3.5 wt%","inhibitor_concentration":"3 g/L","temperature":"25 ℃","immersion_time":"1 min","test_method":"Tafel","inhibition_efficiency":"99.24%","homo":null,"lumo":null,"delta_g_ads":null,"adsorption_energy":null,"evidence_text":[],"evidence_source":[]},{"inhibitor_name":"Stearic Acid (SA)","substrate":"electrolytic manganese","corrosive_medium":"NaCl","medium_concentration":"3.5 wt%","inhibitor_concentration":"5 g/L","temperature":"25 ℃","immersion_time":"1 min","test_method":"Tafel","inhibition_efficiency":"99.67%","homo":null,"lumo":null,"delta_g_ads":null,"adsorption_energy":null,"evidence_text":[],"evidence_source":[]},{"inhibitor_name":"Stearic Acid (SA)","substrate":"electrolytic manganese","corrosive_medium":"NaCl","medium_concentration":"3.5 wt%","inhibitor_concentration":"7 g/L","temperature":"25 ℃","immersion_time":"1 min","test_method":"Tafel","inhibition_efficiency":"99.04%","homo":null,"lumo":null,"delta_g_ads":null,"adsorption_energy":null,"evidence_text":[],"evidence_source":[]},{"inhibitor_name":"Stearic Acid (SA)","substrate":"electrolytic manganese","corrosive_medium":"NaCl","medium_concentration":"3.5 wt%","inhibitor_concentration":"9 g/L","temperature":"25 ℃","immersion_time":"1 min","test_method":"Tafel","inhibition_efficiency":"99.71%","homo":null,"lumo":null,"delta_g_ads":null,"adsorption_energy":null,"evidence_text":[],"evidence_source":[]},{"inhibitor_name":"Stearic Acid (SA)","substrate":"electrolytic manganese","corrosive_medium":"NaCl","medium_concentration":"3.5 wt%","inhibitor_concentration":"1 g/L","temperature":"25 ℃","immersion_time":"0.5 min","test_method":"Tafel","inhibition_efficiency":"94.02%","homo":null,"lumo":null,"delta_g_ads":null,"adsorption_energy":null,"evidence_text":[],"evidence_source":[]},{"inhibitor_name":"Stearic Acid (SA)","substrate":"electrolytic manganese","corrosive_medium":"NaCl","medium_concentration":"3.5 wt%","inhibitor_concentration":"1 g/L","temperature":"25 ℃","immersion_time":"2 min","test_method":"Tafel","inhibition_efficiency":"98.72%","homo":null,"lumo":null,"delta_g_ads":null,"adsorption_energy":null,"evidence_text":[],"evidence_source":[]},{"inhibitor_name":"Stearic Acid (SA)","substrate":"electrolytic manganese","corrosive_medium":"NaCl","medium_concentration":"3.5 wt%","inhibitor_concentration":"1 g/L","temperature":"25 ℃","immersion_time":"5 min","test_method":"Tafel","inhibition_efficiency":"99.37%","homo":null,"lumo":null,"delta_g_ads":null,"adsorption_energy":null,"evidence_text":[],"evidence_source":[]},{"inhibitor_name":"Stearic Acid (SA)","substrate":"electrolytic manganese","corrosive_medium":"NaCl","medium_concentration":"3.5 wt%","inhibitor_concentration":"1 g/L","temperature":"25 ℃","immersion_time":"10 min","test_method":"Tafel","inhibition_efficiency":"99.47%","homo":null,"lumo":null,"delta_g_ads":null,"adsorption_energy":null,"evidence_text":[],"evidence_source":[]},{"inhibitor_name":"Stearic Acid (SA)","substrate":"electrolytic manganese","corrosive_medium":"NaCl","medium_concentration":"3.5 wt%","inhibitor_concentration":"1 g/L","temperature":"25 ℃","immersion_time":"300 min","test_method":"Tafel","inhibition_efficiency":"96.99%","homo":null,"lumo":null,"delta_g_ads":null,"adsorption_energy":null,"evidence_text":[],"evidence_source":[]},{"inhibitor_name":"Stearic Acid (SA)","substrate":"electrolytic manganese","corrosive_medium":"NaCl","medium_concentration":"3.5 wt%","inhibitor_concentration":"1 g/L","temperature":"25 ℃","immersion_time":"600 min","test_method":"Tafel","inhibition_efficiency":"94.23%","homo":null,"lumo":null,"delta_g_ads":null,"adsorption_energy":null,"evidence_text":[],"evidence_source":[]},{"inhibitor_name":"Stearic Acid (SA)","substrate":"electrolytic manganese","corrosive_medium":"NaCl","medium_concentration":"5 wt%","inhibitor_concentration":"1 g/L","temperature":"25 ℃","immersion_time":"20 min","test_method":"Tafel","inhibition_efficiency":"99.23%","homo":null,"lumo":null,"delta_g_ads":null,"adsorption_energy":null,"evidence_text":[],"evidence_source":[]},{"inhibitor_name":"Stearic Acid (SA)","substrate":"electrolytic manganese","corrosive_medium":"NaCl","medium_concentration":"10 wt%","inhibitor_concentration":"1 g/L","temperature":"25 ℃","immersion_time":"20 min","test_method":"Tafel","inhibition_efficiency":"98.95%","homo":null,"lumo":null,"delta_g_ads":null,"adsorption_energy":null,"evidence_text":[],"evidence_source":[]},{"inhibitor_name":"Stearic Acid (SA)","substrate":"electrolytic manganese","corrosive_medium":"NaCl","medium_concentration":"20 wt%","inhibitor_concentration":"1 g/L","temperature":"25 ℃","immersion_time":"20 min","test_method":"Tafel","inhibition_efficiency":"99.22%","homo":null,"lumo":null,"delta_g_ads":null,"adsorption_energy":null,"evidence_text":[],"evidence_source":[]},{"inhibitor_name":"Stearic Acid (SA)","substrate":"electrolytic manganese","corrosive_medium":"NaCl","medium_concentration":"3.5 wt%","inhibitor_concentration":"1 g/L","temperature":"25 ℃","immersion_time":"20 min","test_method":"Tafel","inhibition_efficiency":"99.73%","homo":null,"lumo":null,"delta_g_ads":null,"adsorption_energy":null,"evidence_text":[],"evidence_source":[]}]},"source_file":"xml_7033.md","token_stats":{"input_tokens":11477,"output_tokens":8192},"parse_error":true}
