Repository: fwx-stu/Corrosion-Inhibitor-Extraction

## Dataset and experiments

| Experiment | Papers per condition | Conditions |
| --- | ---: | ---: |
| GLM-4-Plus evidence strategies E0–E5 (dev37) | 37 | 54 |
| Qwen2.5 development experiments (dev37) | 37 | 27 |
| Qwen2.5 main experiments (test50) | 50 | 9 |
| Matched-budget and component controls (test50) | 50 | 12 |
| GLM-4-Plus reference (test50) | 50 | 1 |
| **Total** | | **103** |

The expert reference dataset contains 87 papers and 3,066 normalized, deduplicated records (670 in dev37 and 2,396 in test50). The release includes 4,097 paper-level structured predictions, the reference annotations, evaluation code, statistical analyses and numerical figure data.

File: figures/E_predictions/v2_r1/results/E6/E6_results.jsonl (part 1 of 8)
{"paper_id":"pdf_1577","strategy":"E6","model":"glm-4-plus","result":{"paper_id":"pdf_1577","records":[{"inhibitor_name":"2-mercaptoimidazole","substrate":"API 5L X70 steel","corrosive_medium":"NaCl","medium_concentration":"3%","inhibitor_concentration":"5 ppm","temperature":"Not specified","immersion_time":"1800 s","test_method":"EIS","inhibition_efficiency":"90.7%","homo":null,"lumo":null,"delta_g_ads":"-20 kJ/mol","adsorption_energy":null,"evidence_text":[],"evidence_source":[]},{"inhibitor_name":"2-mercaptoimidazole","substrate":"API 5L X70 steel","corrosive_medium":"NaCl","medium_concentration":"3%","inhibitor_concentration":"10 ppm","temperature":"Not specified","immersion_time":"1800 s","test_method":"EIS","inhibition_efficiency":"81.9%","homo":null,"lumo":null,"delta_g_ads":"-20 kJ/mol","adsorption_energy":null,"evidence_text":[],"evidence_source":[]},{"inhibitor_name":"2-mercaptoimidazole","substrate":"API 5L X70 steel","corrosive_medium":"NaCl","medium_concentration":"3%","inhibitor_concentration":"20 ppm","temperature":"Not specified","immersion_time":"1800 s","test_method":"EIS","inhibition_efficiency":"81.5%","homo":null,"lumo":null,"delta_g_ads":"-20 kJ/mol","adsorption_energy":null,"evidence_text":[],"evidence_source":[]},{"inhibitor_name":"2-mercaptoimidazole","substrate":"API 5L X70 steel","corrosive_medium":"NaCl","medium_concentration":"3%","inhibitor_concentration":"50 ppm","temperature":"Not specified","immersion_time":"1800 s","test_method":"EIS","inhibition_efficiency":"85.6%","homo":null,"lumo":null,"delta_g_ads":"-20 kJ/mol","adsorption_energy":null,"evidence_text":[],"evidence_source":[]},{"inhibitor_name":"2-mercaptoimidazole","substrate":"API 5L X70 steel","corrosive_medium":"NaCl","medium_concentration":"3%","inhibitor_concentration":"5 ppm","temperature":"Not specified","immersion_time":"1800 s","test_method":"EIS","inhibition_efficiency":"19.8%","homo":null,"lumo":null,"delta_g_ads":"-20 kJ/mol","adsorption_energy":null,"evidence_text":[],"evidence_source":[]},{"inhibitor_name":"2-mercaptoimidazole","substrate":"API 5L X70 steel","corrosive_medium":"NaCl","medium_concentration":"3%","inhibitor_concentration":"10 ppm","temperature":"Not specified","immersion_time":"1800 s","test_method":"EIS","inhibition_efficiency":"41.9%","homo":null,"lumo":null,"delta_g_ads":"-20 kJ/mol","adsorption_energy":null,"evidence_text":[],"evidence_source":[]},{"inhibitor_name":"2-mercaptoimidazole","substrate":"API 5L X70 steel","corrosive_medium":"NaCl","medium_concentration":"3%","inhibitor_concentration":"20 ppm","temperature":"Not specified","immersion_time":"1800 s","test_method":"EIS","inhibition_efficiency":"58.6%","homo":null,"lumo":null,"delta_g_ads":"-20 kJ/mol","adsorption_energy":null,"evidence_text":[],"evidence_source":[]},{"inhibitor_name":"2-mercaptoimidazole","substrate":"API 5L X70 steel","corrosive_medium":"NaCl","medium_concentration":"3%","inhibitor_concentration":"50 ppm","temperature":"Not specified","immersion_time":"1800 s","test_method":"EIS","inhibition_efficiency":"44.0%","homo":null,"lumo":null,"delta_g_ads":"-20 kJ/mol","adsorption_energy":null,"evidence_text":[],"evidence_source":[]},{"inhibitor_name":"2-mercaptoimidazole","substrate":"API 5L X70 steel","corrosive_medium":"NaCl","medium_concentration":"3%","inhibitor_concentration":"5 ppm","temperature":"Not specified","immersion_time":"1800 s","test_method":"EIS","inhibition_efficiency":"53.0%","homo":null,"lumo":null,"delta_g_ads":"-20 kJ/mol","adsorption_energy":null,"evidence_text":[],"evidence_source":[]},{"inhibitor_name":"2-mercaptoimidazole","substrate":"API 5L X70 steel","corrosive_medium":"NaCl","medium_concentration":"3%","inhibitor_concentration":"10 ppm","temperature":"Not specified","immersion_time":"1800 s","test_method":"EIS","inhibition_efficiency":"49.0%","homo":null,"lumo":null,"delta_g_ads":"-20 kJ/mol","adsorption_energy":null,"evidence_text":[],"evidence_source":[]},{"inhibitor_name":"2-mercaptoimidazole","substrate":"API 5L X70 steel","corrosive_medium":"NaCl","medium_concentration":"3%","inhibitor_concentration":"20 ppm","temperature":"Not specified","immersion_time":"1800 s","test_method":"EIS","inhibition_efficiency":"63.6%","homo":null,"lumo":null,"delta_g_ads":"-20 kJ/mol","adsorption_energy":null,"evidence_text":[],"evidence_source":[]},{"inhibitor_name":"2-mercaptoimidazole","substrate":"API 5L X70 steel","corrosive_medium":"NaCl","medium_concentration":"3%","inhibitor_concentration":"50 ppm","temperature":"Not specified","immersion_time":"1800 s","test_method":"EIS","inhibition_efficiency":"20.0%","homo":null,"lumo":null,"delta_g_ads":"-20 kJ/mol","adsorption_energy":null,"evidence_text":[],"evidence_source":[]}]},"source_file":"pdf_1577.md","token_stats":{"input_tokens":5435,"output_tokens":731},"parse_error":false}
{"paper_id":"pdf_2506","strategy":"E6","model":"glm-4-plus","result":{"paper_id":"pdf_2506","records":[{"inhibitor_name":"imidazole derivative (ID)","substrate":"Q235 carbon steel","corrosive_medium":"3.5 wt.% NaCl","medium_concentration":"3.5 wt.% NaCl","inhibitor_concentration":"200 ppm","temperature":null,"immersion_time":"24 h","test_method":"Potentiodynamic Polarization","inhibition_efficiency":null,"homo":null,"lumo":null,"delta_g_ads":null,"adsorption_energy":null,"evidence_text":[],"evidence_source":[]},{"inhibitor_name":"imidazole derivative (ID)","substrate":"Q235 carbon steel","corrosive_medium":"3.5 wt.% NaCl","medium_concentration":"3.5 wt.% NaCl","inhibitor_concentration":"400 ppm","temperature":null,"immersion_time":"24 h","test_method":"Potentiodynamic Polarization","inhibition_efficiency":null,"homo":null,"lumo":null,"delta_g_ads":null,"adsorption_energy":null,"evidence_text":[],"evidence_source":[]},{"inhibitor_name":"imidazole derivative (ID)","substrate":"Q235 carbon steel","corrosive_medium":"3.5 wt.% NaCl","medium_concentration":"3.5 wt.% NaCl","inhibitor_concentration":"600 ppm","temperature":null,"immersion_time":"24 h","test_method":"Potentiodynamic Polarization","inhibition_efficiency":null,"homo":null,"lumo":null,"delta_g_ads":null,"adsorption_energy":null,"evidence_text":[],"evidence_source":[]},{"inhibitor_name":"imidazole derivative (ID)","substrate":"Q235 carbon steel","corrosive_medium":"3.5 wt.% NaCl","medium_concentration":"3.5 wt.% NaCl","inhibitor_concentration":"800 ppm","temperature":null,"immersion_time":"24 h","test_method":"Potentiodynamic Polarization","inhibition_efficiency":null,"homo":null,"lumo":null,"delta_g_ads":null,"adsorption_energy":null,"evidence_text":[],"evidence_source":[]},{"inhibitor_name":"imidazole derivative (ID)","substrate":"Q235 carbon steel","corrosive_medium":"3.5 wt.% NaCl","medium_concentration":"3.5 wt.% NaCl","inhibitor_concentration":"1000 ppm","temperature":null,"immersion_time":"24 h","test_method":"Potentiodynamic Polarization","inhibition_efficiency":null,"homo":null,"lumo":null,"delta_g_ads":null,"adsorption_energy":null,"evidence_text":[],"evidence_source":[]},{"inhibitor_name":"imidazole derivative (ID)","substrate":"Q235 carbon steel","corrosive_medium":"3.5 wt.% NaCl","medium_concentration":"3.5 wt.% NaCl","inhibitor_concentration":"600 ppm","temperature":null,"immersion_time":"24 h","test_method":"EIS","inhibition_efficiency":null,"homo":null,"lumo":null,"delta_g_ads":null,"adsorption_energy":null,"evidence_text":[],"evidence_source":[]}]},"source_file":"pdf_2506.md","token_stats":{"input_tokens":6429,"output_tokens":434},"parse_error":false}
{"paper_id":"pdf_2261","strategy":"E6","model":"glm-4-plus","result":{"paper_id":"pdf_2261","records":[{"inhibitor_name":"Meftal-P","substrate":"mild steel","corrosive_medium":"HCl","medium_concentration":"0.5 M","inhibitor_concentration":"25 mg/L","temperature":"298 K","immersion_time":"24 h","test_method":"Weight loss","inhibition_efficiency":"60.15%","homo":"-5.48 eV","lumo":"-1.41 eV","delta_g_ads":"-34.83 kJ/mol","adsorption_energy":null,"evidence_text":[],"evidence_source":[]},{"inhibitor_name":"Meftal-P","substrate":"mild steel","corrosive_medium":"HCl","medium_concentration":"0.5 M","inhibitor_concentration":"50 mg/L","temperature":"298 K","immersion_time":"24 h","test_method":"Weight loss","inhibition_efficiency":"67.45%","homo":"-5.48 eV","lumo":"-1.41 eV","delta_g_ads":"-34.83 kJ/mol","adsorption_energy":null,"evidence_text":[],"evidence_source":[]},{"inhibitor_name":"Meftal-P","substrate":"mild steel","corrosive_medium":"HCl","medium_concentration":"0.5 M","inhibitor_concentration":"75 mg/L","temperature":"298 K","immersion_time":"24 h","test_method":"Weight loss","inhibition_efficiency":"79.36%","homo":"-5.48 eV","lumo":"-1.41 eV","delta_g_ads":"-34.83 kJ/mol","adsorption_energy":null,"evidence_text":[],"evidence_source":[]},{"inhibitor_name":"Meftal-P","substrate":"mild steel","corrosive_medium":"HCl","medium_concentration":"0.5 M","inhibitor_concentration":"100 mg/L","temperature":"298 K","immersion_time":"24 h","test_method":"Weight loss","inhibition_efficiency":"91.51%","homo":"-5.48 eV","lumo":"-1.41 eV","delta_g_ads":"-34.83 kJ/mol","adsorption_energy":null,"evidence_text":[],"evidence_source":[]},{"inhibitor_name":"Meftal-P","substrate":"mild steel","corrosive_medium":"HCl","medium_concentration":"0.5 M","inhibitor_concentration":"25 mg/L","temperature":"308 K","immersion_time":"24 h","test_method":"Weight loss","inhibition_efficiency":"58.65%","homo":"-5.48 eV","lumo":"-1.41 eV","delta_g_ads":"-34.83 kJ/mol","adsorption_energy":null,"evidence_text":[],"evidence_source":[]},{"inhibitor_name":"Meftal-P","substrate":"mild steel","corrosive_medium":"HCl","medium_concentration":"0.5 M","inhibitor_concentration":"50 mg/L","temperature":"308 K","immersion_time":"24 h","test_method":"Weight loss","inhibition_efficiency":"62.78%","homo":"-5.48 eV","lumo":"-1.41 eV","delta_g_ads":"-34.83 kJ/mol","adsorption_energy":null,"evidence_text":[],"evidence_source":[]},{"inhibitor_name":"Meftal-P","substrate":"mild steel","corrosive_medium":"HCl","medium_concentration":"0.5 M","inhibitor_concentration":"75 mg/L","temperature":"308 K","immersion_time":"24 h","test_method":"Weight loss","inhibition_efficiency":"71.22%","homo":"-5.48 eV","lumo":"-1.41 eV","delta_g_ads":"-34.83 kJ/mol","adsorption_energy":null,"evidence_text":[],"evidence_source":[]},{"inhibitor_name":"Meftal-P","substrate":"mild steel","corrosive_medium":"HCl","medium_concentration":"0.5 M","inhibitor_concentration":"100 mg/L","temperature":"308 K","immersion_time":"24 h","test_method":"Weight loss","inhibition_efficiency":"83.18%","homo":"-5.48 eV","lumo":"-1.41 eV","delta_g_ads":"-34.83 kJ/mol","adsorption_energy":null,"evidence_text":[],"evidence_source":[]},{"inhibitor_name":"Meftal-P","substrate":"mild steel","corrosive_medium":"HCl","medium_concentration":"0.5 M","inhibitor_concentration":"25 mg/L","temperature":"318 K","immersion_time":"24 h","test_method":"Weight loss","inhibition_efficiency":"54.18%","homo":"-5.48 eV","lumo":"-1.41 eV","delta_g_ads":"-34.83 kJ/mol","adsorption_energy":null,"evidence_text":[],"evidence_source":[]},{"inhibitor_name":"Meftal-P","substrate":"mild steel","corrosive_medium":"HCl","medium_concentration":"0.5 M","inhibitor_concentration":"50 mg/L","temperature":"318 K","immersion_time":"24 h","test_method":"Weight loss","inhibition_efficiency":"60.20%","homo":"-5.48 eV","lumo":"-1.41 eV","delta_g_ads":"-34.83 kJ/mol","adsorption_energy":null,"evidence_text":[],"evidence_source":[]},{"inhibitor_name":"Meftal-P","substrate":"mild steel","corrosive_medium":"HCl","medium_concentration":"0.5 M","inhibitor_concentration":"75 mg/L","temperature":"318 K","immersion_time":"24 h","test_method":"Weight loss","inhibition_efficiency":"67.25%","homo":"-5.48 eV","lumo":"-1.41 eV","delta_g_ads":"-34.83 kJ/mol","adsorption_energy":null,"evidence_text":[],"evidence_source":[]},{"inhibitor_name":"Meftal-P","substrate":"mild steel","corrosive_medium":"HCl","medium_concentration":"0.5 M","inhibitor_concentration":"100 mg/L","temperature":"318 K","immersion_time":"24 h","test_method":"Weight loss","inhibition_efficiency":"76.44%","homo":"-5.48 eV","lumo":"-1.41 eV","delta_g_ads":"-34.83 kJ/mol","adsorption_energy":null,"evidence_text":[],"evidence_source":[]},{"inhibitor_name":"Meftal-P","substrate":"mild steel","corrosive_medium":"HCl","medium_concentration":"0.5 M","inhibitor_concentration":"25 mg/L","temperature":"298 K","immersion_time":null,"test_method":"PDP","inhibition_efficiency":"65.83%","homo":"-5.48 eV","lumo":"-1.41 eV","delta_g_ads":"-34.83 kJ/mol","adsorption_energy":null,"evidence_text":[],"evidence_source":[]},{"inhibitor_name":"Meftal-P","substrate":"mild steel","corrosive_medium":"HCl","medium_concentration":"0.5 M","inhibitor_concentration":"50 mg/L","temperature":"298 K","immersion_time":null,"test_method":"PDP","inhibition_efficiency":"76.66%","homo":"-5.48 eV","lumo":"-1.41 eV","delta_g_ads":"-34.83 kJ/mol","adsorption_energy":null,"evidence_text":[],"evidence_source":[]},{"inhibitor_name":"Meftal-P","substrate":"mild steel","corrosive_medium":"HCl","medium_concentration":"0.5 M","inhibitor_concentration":"75 mg/L","temperature":"298 K","immersion_time":null,"test_method":"PDP","inhibition_efficiency":"87.50%","homo":"-5.48 eV","lumo":"-1.41 eV","delta_g_ads":"-34.83 kJ/mol","adsorption_energy":null,"evidence_text":[],"evidence_source":[]},{"inhibitor_name":"Meftal-P","substrate":"mild steel","corrosive_medium":"HCl","medium_concentration":"0.5 M","inhibitor_concentration":"100 mg/L","temperature":"298 K","immersion_time":null,"test_method":"PDP","inhibition_efficiency":"95.83%","homo":"-5.48 eV","lumo":"-1.41 eV","delta_g_ads":"-34.83 kJ/mol","adsorption_energy":null,"evidence_text":[],"evidence_source":[]},{"inhibitor_name":"Meftal-P","substrate":"mild steel","corrosive_medium":"HCl","medium_concentration":"0.5 M","inhibitor_concentration":"25 mg/L","temperature":null,"immersion_time":null,"test_method":"EIS","inhibition_efficiency":"64.53%","homo":"-5.48 eV","lumo":"-1.41 eV","delta_g_ads":"-34.83 kJ/mol","adsorption_energy":null,"evidence_text":[],"evidence_source":[]},{"inhibitor_name":"Meftal-P","substrate":"mild steel","corrosive_medium":"HCl","medium_concentration":"0.5 M","inhibitor_concentration":"50 mg/L","temperature":null,"immersion_time":null,"test_method":"EIS","inhibition_efficiency":"78.95%","homo":"-5.48 eV","lumo":"-1.41 eV","delta_g_ads":"-34.83 kJ/mol","adsorption_energy":null,"evidence_text":[],"evidence_source":[]},{"inhibitor_name":"Meftal-P","substrate":"mild steel","corrosive_medium":"HCl","medium_concentration":"0.5 M","inhibitor_concentration":"75 mg/L","temperature":null,"immersion_time":null,"test_method":"EIS","inhibition_efficiency":"85.57%","homo":"-5.48 eV","lumo":"-1.41 eV","delta_g_ads":"-34.83 kJ/mol","adsorption_energy":null,"evidence_text":[],"evidence_source":[]},{"inhibitor_name":"Meftal-P","substrate":"mild steel","corrosive_medium":"HCl","medium_concentration":"0.5 M","inhibitor_concentration":"100 mg/L","temperature":null,"immersion_time":null,"test_method":"EIS","inhibition_efficiency":"91.60%","homo":"-5.48 eV","lumo":"-1.41 eV","delta_g_ads":"-34.83 kJ/mol","adsorption_energy":null,"evidence_text":[],"evidence_source":[]}]},"source_file":"pdf_2261.md","token_stats":{"input_tokens":12626,"output_tokens":1166},"parse_error":false}
{"paper_id":"xml_2837","strategy":"E6","model":"glm-4-plus","result":{"paper_id":"xml_2837","records":[{"inhibitor_name":"Garcinia indica Choisy extract","substrate":"Aluminum","corrosive_medium":"H3PO4","medium_concentration":"0.5 M","inhibitor_concentration":"0.1 gL–1","temperature":"30 ℃","immersion_time":null,"test_method":"EIS","inhibition_efficiency":"41.34%","homo":null,"lumo":null,"delta_g_ads":null,"adsorption_energy":null,"evidence_text":[],"evidence_source":[]},{"inhibitor_name":"Garcinia indica Choisy extract","substrate":"Aluminum","corrosive_medium":"H3PO4","medium_concentration":"0.5 M","inhibitor_concentration":"0.1 gL–1","temperature":"50 ℃","immersion_time":null,"test_method":"EIS","inhibition_efficiency":"65.4%","homo":null,"lumo":null,"delta_g_ads":null,"adsorption_energy":null,"evidence_text":[],"evidence_source":[]},{"inhibitor_name":"Garcinia indica Choisy extract","substrate":"Aluminum","corrosive_medium":"H3PO4","medium_concentration":"0.5 M","inhibitor_concentration":"0.3 gL–1","temperature":"40 ℃","immersion_time":null,"test_method":"EIS","inhibition_efficiency":"63.73%","homo":null,"lumo":null,"delta_g_ads":null,"adsorption_energy":null,"evidence_text":[],"evidence_source":[]},{"inhibitor_name":"Garcinia indica Choisy extract","substrate":"Aluminum","corrosive_medium":"H3PO4","medium_concentration":"0.5 M","inhibitor_concentration":"0.5 gL–1","temperature":"30 ℃","immersion_time":null,"test_method":"EIS","inhibition_efficiency":"66.11%","homo":null,"lumo":null,"delta_g_ads":null,"adsorption_energy":null,"evidence_text":[],"evidence_source":[]},{"inhibitor_name":"Garcinia indica Choisy extract","substrate":"Aluminum","corrosive_medium":"H3PO4","medium_concentration":"0.5 M","inhibitor_concentration":"0.5 gL–1","temperature":"40 ℃","immersion_time":null,"test_method":"EIS","inhibition_efficiency":"73.08%","homo":null,"lumo":null,"delta_g_ads":null,"adsorption_energy":null,"evidence_text":[],"evidence_source":[]},{"inhibitor_name":"Garcinia indica Choisy extract","substrate":"Aluminum","corrosive_medium":"H3PO4","medium_concentration":"0.5 M","inhibitor_concentration":"0.5 gL–1","temperature":"50 ℃","immersion_time":null,"test_method":"EIS","inhibition_efficiency":"85.34%","homo":null,"lumo":null,"delta_g_ads":null,"adsorption_energy":null,"evidence_text":[],"evidence_source":[]},{"inhibitor_name":"Garcinia indica Choisy extract","substrate":"Aluminum","corrosive_medium":"H3PO4","medium_concentration":"1.25 M","inhibitor_concentration":"0.1 gL–1","temperature":"30 ℃","immersion_time":null,"test_method":"EIS","inhibition_efficiency":"52.11%","homo":null,"lumo":null,"delta_g_ads":null,"adsorption_energy":null,"evidence_text":[],"evidence_source":[]},{"inhibitor_name":"Garcinia indica Choisy extract","substrate":"Aluminum","corrosive_medium":"H3PO4","medium_concentration":"1.25 M","inhibitor_concentration":"0.3 gL–1","temperature":"30 ℃","immersion_time":null,"test_method":"EIS","inhibition_efficiency":"46.29%","homo":null,"lumo":null,"delta_g_ads":null,"adsorption_energy":null,"evidence_text":[],"evidence_source":[]},{"inhibitor_name":"Garcinia indica Choisy extract","substrate":"Aluminum","corrosive_medium":"H3PO4","medium_concentration":"1.25 M","inhibitor_concentration":"0.3 gL–1","temperature":"40 ℃","immersion_time":null,"test_method":"EIS","inhibition_efficiency":"60.81%","homo":null,"lumo":null,"delta_g_ads":null,"adsorption_energy":null,"evidence_text":[],"evidence_source":[]},{"inhibitor_name":"Garcinia indica Choisy extract","substrate":"Aluminum","corrosive_medium":"H3PO4","medium_concentration":"1.25 M","inhibitor_concentration":"0.3 gL–1","temperature":"50 ℃","immersion_time":null,"test_method":"EIS","inhibition_efficiency":"72.07%","homo":null,"lumo":null,"delta_g_ads":null,"adsorption_energy":null,"evidence_text":[],"evidence_source":[]},{"inhibitor_name":"Garcinia indica Choisy extract","substrate":"Aluminum","corrosive_medium":"H3PO4","medium_concentration":"1.25 M","inhibitor_concentration":"0.5 gL–1","temperature":"40 ℃","immersion_time":null,"test_method":"EIS","inhibition_efficiency":"73.08%","homo":null,"lumo":null,"delta_g_ads":null,"adsorption_energy":null,"evidence_text":[],"evidence_source":[]},{"inhibitor_name":"Garcinia indica Choisy extract","substrate":"Aluminum","corrosive_medium":"H3PO4","medium_concentration":"2 M","inhibitor_concentration":"0.1 gL–1","temperature":"30 ℃","immersion_time":null,"test_method":"EIS","inhibition_efficiency":"39.97%","homo":null,"lumo":null,"delta_g_ads":null,"adsorption_energy":null,"evidence_text":[],"evidence_source":[]},{"inhibitor_name":"Garcinia indica Choisy extract","substrate":"Aluminum","corrosive_medium":"H3PO4","medium_concentration":"2 M","inhibitor_concentration":"0.1 gL–1","temperature":"50 ℃","immersion_time":null,"test_method":"EIS","inhibition_efficiency":"60.51%","homo":null,"lumo":null,"delta_g_ads":null,"adsorption_energy":null,"evidence_text":[],"evidence_source":[]},{"inhibitor_name":"Garcinia indica Choisy extract","substrate":"Aluminum","corrosive_medium":"H3PO4","medium_concentration":"2 M","inhibitor_concentration":"0.3 gL–1","temperature":"40 ℃","immersion_time":null,"test_method":"EIS","inhibition_efficiency":"59.13%","homo":null,"lumo":null,"delta_g_ads":null,"adsorption_energy":null,"evidence_text":[],"evidence_source":[]},{"inhibitor_name":"Garcinia indica Choisy extract","substrate":"Aluminum","corrosive_medium":"H3PO4","medium_concentration":"2 M","inhibitor_concentration":"0.5 gL–1","temperature":"30 ℃","immersion_time":null,"test_method":"EIS","inhibition_efficiency":"62.32%","homo":null,"lumo":null,"delta_g_ads":null,"adsorption_energy":null,"evidence_text":[],"evidence_source":[]},{"inhibitor_name":"Garcinia indica Choisy extract","substrate":"Aluminum","corrosive_medium":"H3PO4","medium_concentration":"2 M","inhibitor_concentration":"0.5 gL–1","temperature":"50 ℃","immersion_time":null,"test_method":"EIS","inhibition_efficiency":"81.2%","homo":null,"lumo":null,"delta_g_ads":null,"adsorption_energy":null,"evidence_text":[],"evidence_source":[]}]},"source_file":"xml_2837.md","token_stats":{"input_tokens":7427,"output_tokens":912},"parse_error":false}
