Repository: fwx-stu/Corrosion-Inhibitor-Extraction

## Dataset and experiments

| Experiment | Papers per condition | Conditions |
| --- | ---: | ---: |
| GLM-4-Plus evidence strategies E0–E5 (dev37) | 37 | 54 |
| Qwen2.5 development experiments (dev37) | 37 | 27 |
| Qwen2.5 main experiments (test50) | 50 | 9 |
| Matched-budget and component controls (test50) | 50 | 12 |
| GLM-4-Plus reference (test50) | 50 | 1 |
| **Total** | | **103** |

The expert reference dataset contains 87 papers and 3,066 normalized, deduplicated records (670 in dev37 and 2,396 in test50). The release includes 4,097 paper-level structured predictions, the reference annotations, evaluation code, statistical analyses and numerical figure data.

File: figures/E_predictions/v2_r2/results/E5/E5_results.jsonl (part 1 of 8)
{"paper_id":"xml_7470","strategy":"E5","model":"glm-4-plus","result":{"paper_id":"xml_7470","records":[{"inhibitor_name":"2 MI","substrate":"AA 2024-T3","corrosive_medium":"3.5 wt% NaCl","medium_concentration":"3.5 wt%","inhibitor_concentration":"1 wt% (relative to GPTMS weight)","temperature":"35 ± 1 ℃","immersion_time":"21 days","test_method":"Neutral Salt Spray","inhibition_efficiency":"No corrosion pits","homo":null,"lumo":null,"delta_g_ads":null,"adsorption_energy":null,"evidence_text":[],"evidence_source":[]},{"inhibitor_name":"2 MI","substrate":"AA 2024-T3","corrosive_medium":"3.5 wt% NaCl","medium_concentration":"0.05 M","inhibitor_concentration":"1 wt% (relative to GPTMS weight)","temperature":"room temperature","immersion_time":"72 h","test_method":"SVET","inhibition_efficiency":"Reduced anodic and cathodic current densities","homo":null,"lumo":null,"delta_g_ads":null,"adsorption_energy":null,"evidence_text":[],"evidence_source":[]},{"inhibitor_name":"2 MI","substrate":"AA 2024-T3","corrosive_medium":"3.5 wt% NaCl","medium_concentration":"3.5 wt%","inhibitor_concentration":"1 wt% (relative to GPTMS weight)","temperature":"room temperature","immersion_time":"504 h","test_method":"EIS","inhibition_efficiency":"1.78 × 10^5 Ω·cm²","homo":null,"lumo":null,"delta_g_ads":null,"adsorption_energy":null,"evidence_text":[],"evidence_source":[]},{"inhibitor_name":"8 HQ@Ce-MOF","substrate":"AA 2024-T3","corrosive_medium":"3.5 wt% NaCl","medium_concentration":"3.5 wt%","inhibitor_concentration":"1 mg/mL (relative to SiO₂-ZrO₂ hybrid sol volume)","temperature":"35 ± 1 ℃","immersion_time":"21 days","test_method":"Neutral Salt Spray","inhibition_efficiency":"No corrosion pits","homo":null,"lumo":null,"delta_g_ads":null,"adsorption_energy":null,"evidence_text":[],"evidence_source":[]},{"inhibitor_name":"8 HQ@Ce-MOF","substrate":"AA 2024-T3","corrosive_medium":"3.5 wt% NaCl","medium_concentration":"0.05 M","inhibitor_concentration":"1 mg/mL (relative to SiO₂-ZrO₂ hybrid sol volume)","temperature":"room temperature","immersion_time":"72 h","test_method":"SVET","inhibition_efficiency":"Minimum current density","homo":null,"lumo":null,"delta_g_ads":null,"adsorption_energy":null,"evidence_text":[],"evidence_source":[]},{"inhibitor_name":"8 HQ@Ce-MOF","substrate":"AA 2024-T3","corrosive_medium":"3.5 wt% NaCl","medium_concentration":"3.5 wt%","inhibitor_concentration":"1 mg/mL (relative to SiO₂-ZrO₂ hybrid sol volume)","temperature":"room temperature","immersion_time":"504 h","test_method":"EIS","inhibition_efficiency":"9.72 × 10^5 Ω·cm²","homo":null,"lumo":null,"delta_g_ads":null,"adsorption_energy":null,"evidence_text":[],"evidence_source":[]},{"inhibitor_name":"Ce-MOF","substrate":"AA 2024-T3","corrosive_medium":"3.5 wt% NaCl","medium_concentration":"3.5 wt%","inhibitor_concentration":"1 mg/mL (relative to SiO₂-ZrO₂ hybrid sol volume)","temperature":"35 ± 1 ℃","immersion_time":"21 days","test_method":"Neutral Salt Spray","inhibition_efficiency":"Tiny amount of corrosion pits","homo":null,"lumo":null,"delta_g_ads":null,"adsorption_energy":null,"evidence_text":[],"evidence_source":[]},{"inhibitor_name":"Ce-MOF","substrate":"AA 2024-T3","corrosive_medium":"3.5 wt% NaCl","medium_concentration":"0.05 M","inhibitor_concentration":"1 mg/mL (relative to SiO₂-ZrO₂ hybrid sol volume)","temperature":"room temperature","immersion_time":"72 h","test_method":"SVET","inhibition_efficiency":"Further reduced anodic and cathodic current peaks","homo":null,"lumo":null,"delta_g_ads":null,"adsorption_energy":null,"evidence_text":[],"evidence_source":[]},{"inhibitor_name":"Ce-MOF","substrate":"AA 2024-T3","corrosive_medium":"3.5 wt% NaCl","medium_concentration":"3.5 wt%","inhibitor_concentration":"1 mg/mL (relative to SiO₂-ZrO₂ hybrid sol volume)","temperature":"room temperature","immersion_time":"504 h","test_method":"EIS","inhibition_efficiency":"6.29 × 10^5 Ω·cm²","homo":null,"lumo":null,"delta_g_ads":null,"adsorption_energy":null,"evidence_text":[],"evidence_source":[]}]},"source_file":"xml_7470.md","token_stats":{"input_tokens":13805,"output_tokens":914},"parse_error":false}
{"paper_id":"xml_2463","strategy":"E5","model":"glm-4-plus","result":{"paper_id":"xml_2463","records":[{"inhibitor_name":"Benzotriazole (BTA)","substrate":"steel","corrosive_medium":"NaCl","medium_concentration":"3.5 wt%","inhibitor_concentration":"2.5 wt% filler","temperature":null,"immersion_time":"1 h","test_method":"EIS","inhibition_efficiency":null,"homo":null,"lumo":null,"delta_g_ads":null,"adsorption_energy":null,"evidence_text":[],"evidence_source":[]},{"inhibitor_name":"Benzotriazole (BTA)","substrate":"steel","corrosive_medium":"NaCl","medium_concentration":"3.5 wt%","inhibitor_concentration":"2.5 wt% filler","temperature":null,"immersion_time":"5 h","test_method":"EIS","inhibition_efficiency":null,"homo":null,"lumo":null,"delta_g_ads":null,"adsorption_energy":null,"evidence_text":[],"evidence_source":[]},{"inhibitor_name":"Benzotriazole (BTA)","substrate":"steel","corrosive_medium":"NaCl","medium_concentration":"3.5 wt%","inhibitor_concentration":"2.5 wt% filler","temperature":null,"immersion_time":"24 h","test_method":"EIS","inhibition_efficiency":null,"homo":null,"lumo":null,"delta_g_ads":null,"adsorption_energy":null,"evidence_text":[],"evidence_source":[]},{"inhibitor_name":"Benzotriazole (BTA)","substrate":"steel","corrosive_medium":"NaCl","medium_concentration":"3.5 wt%","inhibitor_concentration":"5 wt% filler","temperature":null,"immersion_time":"1 h","test_method":"EIS","inhibition_efficiency":null,"homo":null,"lumo":null,"delta_g_ads":null,"adsorption_energy":null,"evidence_text":[],"evidence_source":[]},{"inhibitor_name":"Benzotriazole (BTA)","substrate":"steel","corrosive_medium":"NaCl","medium_concentration":"3.5 wt%","inhibitor_concentration":"5 wt% filler","temperature":null,"immersion_time":"5 h","test_method":"EIS","inhibition_efficiency":null,"homo":null,"lumo":null,"delta_g_ads":null,"adsorption_energy":null,"evidence_text":[],"evidence_source":[]},{"inhibitor_name":"Benzotriazole (BTA)","substrate":"steel","corrosive_medium":"NaCl","medium_concentration":"3.5 wt%","inhibitor_concentration":"5 wt% filler","temperature":null,"immersion_time":"24 h","test_method":"EIS","inhibition_efficiency":null,"homo":null,"lumo":null,"delta_g_ads":null,"adsorption_energy":null,"evidence_text":[],"evidence_source":[]},{"inhibitor_name":"Benzotriazole (BTA)","substrate":"steel","corrosive_medium":"NaCl","medium_concentration":"3.5 wt%","inhibitor_concentration":"2.5 wt% filler","temperature":null,"immersion_time":null,"test_method":"Polarization","inhibition_efficiency":"68.2%","homo":null,"lumo":null,"delta_g_ads":null,"adsorption_energy":null,"evidence_text":[],"evidence_source":[]},{"inhibitor_name":"Benzotriazole (BTA)","substrate":"steel","corrosive_medium":"NaCl","medium_concentration":"3.5 wt%","inhibitor_concentration":"5 wt% filler","temperature":null,"immersion_time":null,"test_method":"Polarization","inhibition_efficiency":"97.1%","homo":null,"lumo":null,"delta_g_ads":null,"adsorption_energy":null,"evidence_text":[],"evidence_source":[]},{"inhibitor_name":"Benzotriazole (BTA)","substrate":"steel","corrosive_medium":"NaCl","medium_concentration":"3.5 wt%","inhibitor_concentration":"2.5 wt% filler (BTA-ZSM-5)","temperature":null,"immersion_time":null,"test_method":"Polarization","inhibition_efficiency":"55.9%","homo":null,"lumo":null,"delta_g_ads":null,"adsorption_energy":null,"evidence_text":[],"evidence_source":[]},{"inhibitor_name":"Benzotriazole (BTA)","substrate":"steel","corrosive_medium":"NaCl","medium_concentration":"3.5 wt%","inhibitor_concentration":"5 wt% filler (BTA-ZSM-5)","temperature":null,"immersion_time":null,"test_method":"Polarization","inhibition_efficiency":"91.9%","homo":null,"lumo":null,"delta_g_ads":null,"adsorption_energy":null,"evidence_text":[],"evidence_source":[]}]},"source_file":"xml_2463.md","token_stats":{"input_tokens":9927,"output_tokens":655},"parse_error":false}
{"paper_id":"xml_9023","strategy":"E5","model":"glm-4-plus","result":{"paper_id":"xml_9023","records":[{"inhibitor_name":"8-hydroxyquinoline (8 HQ)","substrate":"AZ 31 Mg alloy","corrosive_medium":"NaCl","medium_concentration":"3.5 wt%","inhibitor_concentration":"2 wt%","temperature":null,"immersion_time":"50 days","test_method":"EIS","inhibition_efficiency":null,"homo":null,"lumo":null,"delta_g_ads":null,"adsorption_energy":null,"evidence_text":[],"evidence_source":[]},{"inhibitor_name":"8-hydroxyquinoline (8 HQ)","substrate":"AZ 31 Mg alloy","corrosive_medium":"NaCl","medium_concentration":"3.5 wt%","inhibitor_concentration":"1 wt%","temperature":null,"immersion_time":"50 days","test_method":"EIS","inhibition_efficiency":null,"homo":null,"lumo":null,"delta_g_ads":null,"adsorption_energy":null,"evidence_text":[],"evidence_source":[]},{"inhibitor_name":"8-hydroxyquinoline (8 HQ)","substrate":"AZ 31 Mg alloy","corrosive_medium":"NaCl","medium_concentration":"3.5 wt%","inhibitor_concentration":"3 wt%","temperature":null,"immersion_time":"50 days","test_method":"EIS","inhibition_efficiency":null,"homo":null,"lumo":null,"delta_g_ads":null,"adsorption_energy":null,"evidence_text":[],"evidence_source":[]},{"inhibitor_name":"8-hydroxyquinoline (8 HQ)","substrate":"AZ 31 Mg alloy","corrosive_medium":"NaCl","medium_concentration":"3.5 wt%","inhibitor_concentration":"2 wt%","temperature":null,"immersion_time":"10 h","test_method":"EIS","inhibition_efficiency":null,"homo":null,"lumo":null,"delta_g_ads":null,"adsorption_energy":null,"evidence_text":[],"evidence_source":[]},{"inhibitor_name":"8-hydroxyquinoline (8 HQ)","substrate":"AZ 31 Mg alloy","corrosive_medium":"NaCl","medium_concentration":"3.5 wt%","inhibitor_concentration":"1 wt%","temperature":null,"immersion_time":"10 h","test_method":"EIS","inhibition_efficiency":null,"homo":null,"lumo":null,"delta_g_ads":null,"adsorption_energy":null,"evidence_text":[],"evidence_source":[]},{"inhibitor_name":"8-hydroxyquinoline (8 HQ)","substrate":"AZ 31 Mg alloy","corrosive_medium":"NaCl","medium_concentration":"3.5 wt%","inhibitor_concentration":"3 wt%","temperature":null,"immersion_time":"10 h","test_method":"EIS","inhibition_efficiency":null,"homo":null,"lumo":null,"delta_g_ads":null,"adsorption_energy":null,"evidence_text":[],"evidence_source":[]}]},"source_file":"xml_9023.md","token_stats":{"input_tokens":16046,"output_tokens":400},"parse_error":false}
{"paper_id":"pdf_2125","strategy":"E5","model":"glm-4-plus","result":{"paper_id":"pdf_2125","records":[{"inhibitor_name":"rMrCP20","substrate":"AH36 steel","corrosive_medium":"150 mM NaCl, 20 mM Tris, pH 8.3","medium_concentration":"150 mM NaCl, 20 mM Tris, pH 8.3","inhibitor_concentration":"0 mg/mL","temperature":"ambient","immersion_time":"24 h","test_method":"Weight loss","inhibition_efficiency":"0%","homo":null,"lumo":null,"delta_g_ads":"-23.52 kJ/mol","adsorption_energy":null,"evidence_text":[],"evidence_source":[]},{"inhibitor_name":"rMrCP20","substrate":"AH36 steel","corrosive_medium":"150 mM NaCl, 20 mM Tris, pH 8.3","medium_concentration":"150 mM NaCl, 20 mM Tris, pH 8.3","inhibitor_concentration":"0.1 mg/mL","temperature":"ambient","immersion_time":"24 h","test_method":"Weight loss","inhibition_efficiency":"N/A","homo":null,"lumo":null,"delta_g_ads":"-23.52 kJ/mol","adsorption_energy":null,"evidence_text":[],"evidence_source":[]},{"inhibitor_name":"rMrCP20","substrate":"AH36 steel","corrosive_medium":"150 mM NaCl, 20 mM Tris, pH 8.3","medium_concentration":"150 mM NaCl, 20 mM Tris, pH 8.3","inhibitor_concentration":"0.5 mg/mL","temperature":"ambient","immersion_time":"24 h","test_method":"Weight loss","inhibition_efficiency":"N/A","homo":null,"lumo":null,"delta_g_ads":"-23.52 kJ/mol","adsorption_energy":null,"evidence_text":[],"evidence_source":[]},{"inhibitor_name":"rMrCP20","substrate":"AH36 steel","corrosive_medium":"150 mM NaCl, 20 mM Tris, pH 8.3","medium_concentration":"150 mM NaCl, 20 mM Tris, pH 8.3","inhibitor_concentration":"1 mg/mL","temperature":"ambient","immersion_time":"24 h","test_method":"Weight loss","inhibition_efficiency":"N/A","homo":null,"lumo":null,"delta_g_ads":"-23.52 kJ/mol","adsorption_energy":null,"evidence_text":[],"evidence_source":[]},{"inhibitor_name":"rMrCP20","substrate":"AH36 steel","corrosive_medium":"150 mM NaCl, 20 mM Tris, pH 8.3","medium_concentration":"150 mM NaCl, 20 mM Tris, pH 8.3","inhibitor_concentration":"3 mg/mL","temperature":"ambient","immersion_time":"24 h","test_method":"Weight loss","inhibition_efficiency":"N/A","homo":null,"lumo":null,"delta_g_ads":"-23.52 kJ/mol","adsorption_energy":null,"evidence_text":[],"evidence_source":[]},{"inhibitor_name":"rMrCP20","substrate":"AH36 steel","corrosive_medium":"150 mM NaCl, 20 mM Tris, pH 8.3","medium_concentration":"150 mM NaCl, 20 mM Tris, pH 8.3","inhibitor_concentration":"5 mg/mL","temperature":"ambient","immersion_time":"24 h","test_method":"Weight loss","inhibition_efficiency":"88.48%","homo":null,"lumo":null,"delta_g_ads":"-23.52 kJ/mol","adsorption_energy":null,"evidence_text":[],"evidence_source":[]},{"inhibitor_name":"rMrCP20","substrate":"AH36 steel","corrosive_medium":"150 mM NaCl, 20 mM Tris, pH 8.3","medium_concentration":"150 mM NaCl, 20 mM Tris, pH 8.3","inhibitor_concentration":"10 mg/mL","temperature":"ambient","immersion_time":"24 h","test_method":"Weight loss","inhibition_efficiency":"N/A","homo":null,"lumo":null,"delta_g_ads":"-23.52 kJ/mol","adsorption_energy":null,"evidence_text":[],"evidence_source":[]},{"inhibitor_name":"rMrCP20","substrate":"AH36 steel","corrosive_medium":"150 mM NaCl, 20 mM Tris, pH 8.3","medium_concentration":"150 mM NaCl, 20 mM Tris, pH 8.3","inhibitor_concentration":"0 mg/mL","temperature":"ambient","immersion_time":"24 h","test_method":"EIS","inhibition_efficiency":"0%","homo":null,"lumo":null,"delta_g_ads":"-23.52 kJ/mol","adsorption_energy":null,"evidence_text":[],"evidence_source":[]},{"inhibitor_name":"rMrCP20","substrate":"AH36 steel","corrosive_medium":"150 mM NaCl, 20 mM Tris, pH 8.3","medium_concentration":"150 mM NaCl, 20 mM Tris, pH 8.3","inhibitor_concentration":"1 mg/mL","temperature":"ambient","immersion_time":"24 h","test_method":"EIS","inhibition_efficiency":"19.8%","homo":null,"lumo":null,"delta_g_ads":"-23.52 kJ/mol","adsorption_energy":null,"evidence_text":[],"evidence_source":[]},{"inhibitor_name":"rMrCP20","substrate":"AH36 steel","corrosive_medium":"150 mM NaCl, 20 mM Tris, pH 8.3","medium_concentration":"150 mM NaCl, 20 mM Tris, pH 8.3","inhibitor_concentration":"3 mg/mL","temperature":"ambient","immersion_time":"24 h","test_method":"EIS","inhibition_efficiency":"51.7%","homo":null,"lumo":null,"delta_g_ads":"-23.52 kJ/mol","adsorption_energy":null,"evidence_text":[],"evidence_source":[]},{"inhibitor_name":"rMrCP20","substrate":"AH36 steel","corrosive_medium":"150 mM NaCl, 20 mM Tris, pH 8.3","medium_concentration":"150 mM NaCl, 20 mM Tris, pH 8.3","inhibitor_concentration":"5 mg/mL","temperature":"ambient","immersion_time":"24 h","test_method":"EIS","inhibition_efficiency":"84.3%","homo":null,"lumo":null,"delta_g_ads":"-23.52 kJ/mol","adsorption_energy":null,"evidence_text":[],"evidence_source":[]},{"inhibitor_name":"rMrCP20","substrate":"AH36 steel","corrosive_medium":"150 mM NaCl, 20 mM Tris, pH 8.3","medium_concentration":"150 mM NaCl, 20 mM Tris, pH 8.3","inhibitor_concentration":"0 mg/mL","temperature":"ambient","immersion_time":"24 h","test_method":"PDP","inhibition_efficiency":"0%","homo":null,"lumo":null,"delta_g_ads":"-23.52 kJ/mol","adsorption_energy":null,"evidence_text":[],"evidence_source":[]},{"inhibitor_name":"rMrCP20","substrate":"AH36 steel","corrosive_medium":"150 mM NaCl, 20 mM Tris, pH 8.3","medium_concentration":"150 mM NaCl, 20 mM Tris, pH 8.3","inhibitor_concentration":"1 mg/mL","temperature":"ambient","immersion_time":"24 h","test_method":"PDP","inhibition_efficiency":"15.9%","homo":null,"lumo":null,"delta_g_ads":"-23.52 kJ/mol","adsorption_energy":null,"evidence_text":[],"evidence_source":[]},{"inhibitor_name":"rMrCP20","substrate":"AH36 steel","corrosive_medium":"150 mM NaCl, 20 mM Tris, pH 8.3","medium_concentration":"150 mM NaCl, 20 mM Tris, pH 8.3","inhibitor_concentration":"3 mg/mL","temperature":"ambient","immersion_time":"24 h","test_method":"PDP","inhibition_efficiency":"63.2%","homo":null,"lumo":null,"delta_g_ads":"-23.52 kJ/mol","adsorption_energy":null,"evidence_text":[],"evidence_source":[]},{"inhibitor_name":"rMrCP20","substrate":"AH36 steel","corrosive_medium":"150 mM NaCl, 20 mM Tris, pH 8.3","medium_concentration":"150 mM NaCl, 20 mM Tris, pH 8.3","inhibitor_concentration":"5 mg/mL","temperature":"ambient","immersion_time":"24 h","test_method":"PDP","inhibition_efficiency":"86.5%","homo":null,"lumo":null,"delta_g_ads":"-23.52 kJ/mol","adsorption_energy":null,"evidence_text":[],"evidence_source":[]}]},"source_file":"pdf_2125.md","token_stats":{"input_tokens":15960,"output_tokens":1129},"parse_error":false}
{"paper_id":"pdf_2490","strategy":"E5","model":"glm-4-plus","result":{"paper_id":"pdf_2490","records":[{"inhibitor_name":"4-BPOMP","substrate":"mild steel","corrosive_medium":"HCl","medium_concentration":null,"inhibitor_concentration":null,"temperature":null,"immersion_time":null,"test_method":"Experimental","inhibition_efficiency":"85.1%","homo":"-6.335 eV","lumo":"-1.925 eV","delta_g_ads":null,"adsorption_energy":"-73.44 kcal/mol","evidence_text":[],"evidence_source":[]},{"inhibitor_name":"5-MPOP","substrate":"mild steel","corrosive_medium":"HCl","medium_concentration":null,"inhibitor_concentration":null,"temperature":null,"immersion_time":null,"test_method":"Experimental","inhibition_efficiency":"85%","homo":"-6.688 eV","lumo":"-2.119 eV","delta_g_ads":null,"adsorption_energy":"-76.57 kcal/mol","evidence_text":[],"evidence_source":[]},{"inhibitor_name":"6-MMOPP","substrate":"mild steel","corrosive_medium":"HCl","medium_concentration":null,"inhibitor_concentration":null,"temperature":null,"immersion_time":null,"test_method":"Experimental","inhibition_efficiency":"86.1%","homo":"-6.383 eV","lumo":"-1.889 eV","delta_g_ads":null,"adsorption_energy":"-85.11 kcal/mol","evidence_text":[],"evidence_source":[]}]},"source_file":"pdf_2490.md","token_stats":{"input_tokens":28323,"output_tokens":396},"parse_error":false}
{"paper_id":"pdf_1131","strategy":"E5","model":"glm-4-plus","result":{"paper_id":"pdf_1131","records":[{"inhibitor_name":"PGMA@GO","substrate":"Q215 steel","corrosive_medium":"NaCl","medium_concentration":"3.5 wt%","inhibitor_concentration":"0.5 wt%","temperature":null,"immersion_time":"1 day","test_method":"EIS","inhibition_efficiency":null,"homo":null,"lumo":null,"delta_g_ads":null,"adsorption_energy":null,"evidence_text":[],"evidence_source":[]},{"inhibitor_name":"PGMA@GO","substrate":"Q215 steel","corrosive_medium":"NaCl","medium_concentration":"3.5 wt%","inhibitor_concentration":"0.5 wt%","temperature":null,"immersion_time":"7 days","test_method":"EIS","inhibition_efficiency":null,"homo":null,"lumo":null,"delta_g_ads":null,"adsorption_energy":null,"evidence_text":[],"evidence_source":[]},{"inhibitor_name":"PGMA@GO","substrate":"Q215 steel","corrosive_medium":"NaCl","medium_concentration":"3.5 wt%","inhibitor_concentration":"0.5 wt%","temperature":null,"immersion_time":"14 days","test_method":"EIS","inhibition_efficiency":null,"homo":null,"lumo":null,"delta_g_ads":null,"adsorption_energy":null,"evidence_text":[],"evidence_source":[]},{"inhibitor_name":"PGMA@GO","substrate":"Q215 steel","corrosive_medium":"NaCl","medium_concentration":"3.5 wt%","inhibitor_concentration":"0.5 wt%","temperature":null,"immersion_time":"21 days","test_method":"EIS","inhibition_efficiency":null,"homo":null,"lumo":null,"delta_g_ads":null,"adsorption_energy":null,"evidence_text":[],"evidence_source":[]},{"inhibitor_name":"PGMA@GO","substrate":"Q215 steel","corrosive_medium":"NaCl","medium_concentration":"3.5 wt%","inhibitor_concentration":"1.0 wt%","temperature":null,"immersion_time":"1 day","test_method":"EIS","inhibition_efficiency":null,"homo":null,"lumo":null,"delta_g_ads":null,"adsorption_energy":null,"evidence_text":[],"evidence_source":[]},{"inhibitor_name":"PGMA@GO","substrate":"Q215 steel","corrosive_medium":"NaCl","medium_concentration":"3.5 wt%","inhibitor_concentration":"1.0 wt%","temperature":null,"immersion_time":"7 days","test_method":"EIS","inhibition_efficiency":null,"homo":null,"lumo":null,"delta_g_ads":null,"adsorption_energy":null,"evidence_text":[],"evidence_source":[]},{"inhibitor_name":"PGMA@GO","substrate":"Q215 steel","corrosive_medium":"NaCl","medium_concentration":"3.5 wt%","inhibitor_concentration":"1.0 wt%","temperature":null,"immersion_time":"14 days","test_method":"EIS","inhibition_efficiency":null,"homo":null,"lumo":null,"delta_g_ads":null,"adsorption_energy":null,"evidence_text":[],"evidence_source":[]},{"inhibitor_name":"PGMA@GO","substrate":"Q215 steel","corrosive_medium":"NaCl","medium_concentration":"3.5 wt%","inhibitor_concentration":"1.0 wt%","temperature":null,"immersion_time":"21 days","test_method":"EIS","inhibition_efficiency":null,"homo":null,"lumo":null,"delta_g_ads":null,"adsorption_energy":null,"evidence_text":[],"evidence_source":[]},{"inhibitor_name":"PGMA@GO","substrate":"Q215 steel","corrosive_medium":"NaCl","medium_concentration":"3.5 wt%","inhibitor_concentration":"1.5 wt%","temperature":null,"immersion_time":"1 day","test_method":"EIS","inhibition_efficiency":null,"homo":null,"lumo":null,"delta_g_ads":null,"adsorption_energy":null,"evidence_text":[],"evidence_source":[]},{"inhibitor_name":"PGMA@GO","substrate":"Q215 steel","corrosive_medium":"NaCl","medium_concentration":"3.5 wt%","inhibitor_concentration":"1.5 wt%","temperature":null,"immersion_time":"7 days","test_method":"EIS","inhibition_efficiency":null,"homo":null,"lumo":null,"delta_g_ads":null,"adsorption_energy":null,"evidence_text":[],"evidence_source":[]},{"inhibitor_name":"PGMA@GO","substrate":"Q215 steel","corrosive_medium":"NaCl","medium_concentration":"3.5 wt%","inhibitor_concentration":"1.5 wt%","temperature":null,"immersion_time":"14 days","test_method":"EIS","inhibition_efficiency":null,"homo":null,"lumo":null,"delta_g_ads":null,"adsorption_energy":null,"evidence_text":[],"evidence_source":[]},{"inhibitor_name":"PGMA@GO","substrate":"Q215 steel","corrosive_medium":"NaCl","medium_concentration":"3.5 wt%","inhibitor_concentration":"1.5 wt%","temperature":null,"immersion_time":"21 days","test_method":"EIS","inhibition_efficiency":null,"homo":null,"lumo":null,"delta_g_ads":null,"adsorption_energy":null,"evidence_text":[],"evidence_source":[]},{"inhibitor_name":"PGMA@GO","substrate":"Q215 steel","corrosive_medium":"NaCl","medium_concentration":"3.5 wt%","inhibitor_concentration":"2.0 wt%","temperature":null,"immersion_time":"1 day","test_method":"EIS","inhibition_efficiency":null,"homo":null,"lumo":null,"delta_g_ads":null,"adsorption_energy":null,"evidence_text":[],"evidence_source":[]},{"inhibitor_name":"PGMA@GO","substrate":"Q215 steel","corrosive_medium":"NaCl","medium_concentration":"3.5 wt%","inhibitor_concentration":"2.0 wt%","temperature":null,"immersion_time":"7 days","test_method":"EIS","inhibition_efficiency":null,"homo":null,"lumo":null,"delta_g_ads":null,"adsorption_energy":null,"evidence_text":[],"evidence_source":[]},{"inhibitor_name":"PGMA@GO","substrate":"Q215 steel","corrosive_medium":"NaCl","medium_concentration":"3.5 wt%","inhibitor_concentration":"2.0 wt%","temperature":null,"immersion_time":"14 days","test_method":"EIS","inhibition_efficiency":null,"homo":null,"lumo":null,"delta_g_ads":null,"adsorption_energy":null,"evidence_text":[],"evidence_source":[]},{"inhibitor_name":"PGMA@GO","substrate":"Q215 steel","corrosive_medium":"NaCl","medium_concentration":"3.5 wt%","inhibitor_concentration":"2.0 wt%","temperature":null,"immersion_time":"21 days","test_method":"EIS","inhibition_efficiency":null,"homo":null,"lumo":null,"delta_g_ads":null,"adsorption_energy":null,"evidence_text":[],"evidence_source":[]},{"inhibitor_name":"GO","substrate":"Q215 steel","corrosive_medium":"NaCl","medium_concentration":"3.5 wt%","inhibitor_concentration":"0.5 wt%","temperature":null,"immersion_time":"1 day","test_method":"EIS","inhibition_efficiency":null,"homo":null,"lumo":null,"delta_g_ads":null,"adsorption_energy":null,"evidence_text":[],"evidence_source":[]},{"inhibitor_name":"GO","substrate":"Q215 steel","corrosive_medium":"NaCl","medium_concentration":"3.5 wt%","inhibitor_concentration":"0.5 wt%","temperature":null,"immersion_time":"7 days","test_method":"EIS","inhibition_efficiency":null,"homo":null,"lumo":null,"delta_g_ads":null,"adsorption_energy":null,"evidence_text":[],"evidence_source":[]},{"inhibitor_name":"GO","substrate":"Q215 steel","corrosive_medium":"NaCl","medium_concentration":"3.5 wt%","inhibitor_concentration":"0.5 wt%","temperature":null,"immersion_time":"14 days","test_method":"EIS","inhibition_efficiency":null,"homo":null,"lumo":null,"delta_g_ads":null,"adsorption_energy":null,"evidence_text":[],"evidence_source":[]},{"inhibitor_name":"GO","substrate":"Q215 steel","corrosive_medium":"NaCl","medium_concentration":"3.5 wt%","inhibitor_concentration":"0.5 wt%","temperature":null,"immersion_time":"21 days","test_method":"EIS","inhibition_efficiency":null,"homo":null,"lumo":null,"delta_g_ads":null,"adsorption_energy":null,"evidence_text":[],"evidence_source":[]},{"inhibitor_name":"GO","substrate":"Q215 steel","corrosive_medium":"NaCl","medium_concentration":"3.5 wt%","inhibitor_concentration":"1.0 wt%","temperature":null,"immersion_time":"1 day","test_method":"EIS","inhibition_efficiency":null,"homo":null,"lumo":null,"delta_g_ads":null,"adsorption_energy":null,"evidence_text":[],"evidence_source":[]},{"inhibitor_name":"GO","substrate":"Q215 steel","corrosive_medium":"NaCl","medium_concentration":"3.5 wt%","inhibitor_concentration":"1.0 wt%","temperature":null,"immersion_time":"7 days","test_method":"EIS","inhibition_efficiency":null,"homo":null,"lumo":null,"delta_g_ads":null,"adsorption_energy":null,"evidence_text":[],"evidence_source":[]},{"inhibitor_name":"GO","substrate":"Q215 steel","corrosive_medium":"NaCl","medium_concentration":"3.5 wt%","inhibitor_concentration":"1.0 wt%","temperature":null,"immersion_time":"14 days","test_method":"EIS","inhibition_efficiency":null,"homo":null,"lumo":null,"delta_g_ads":null,"adsorption_energy":null,"evidence_text":[],"evidence_source":[]},{"inhibitor_name":"GO","substrate":"Q215 steel","corrosive_medium":"NaCl","medium_concentration":"3.5 wt%","inhibitor_concentration":"1.0 wt%","temperature":null,"immersion_time":"21 days","test_method":"EIS","inhibition_efficiency":null,"homo":null,"lumo":null,"delta_g_ads":null,"adsorption_energy":null,"evidence_text":[],"evidence_source":[]},{"inhibitor_name":"GO","substrate":"Q215 steel","corrosive_medium":"NaCl","medium_concentration":"3.5 wt%","inhibitor_concentration":"1.5 wt%","temperature":null,"immersion_time":"1 day","test_method":"EIS","inhibition_efficiency":null,"homo":null,"lumo":null,"delta_g_ads":null,"adsorption_energy":null,"evidence_text":[],"evidence_source":[]},{"inhibitor_name":"GO","substrate":"Q215 steel","corrosive_medium":"NaCl","medium_concentration":"3.5 wt%","inhibitor_concentration":"1.5 wt%","temperature":null,"immersion_time":"7 days","test_method":"EIS","inhibition_efficiency":null,"homo":null,"lumo":null,"delta_g_ads":null,"adsorption_energy":null,"evidence_text":[],"evidence_source":[]},{"inhibitor_name":"GO","substrate":"Q215 steel","corrosive_medium":"NaCl","medium_concentration":"3.5 wt%","inhibitor_concentration":"1.5 wt%","temperature":null,"immersion_time":"14 days","test_method":"EIS","inhibition_efficiency":null,"homo":null,"lumo":null,"delta_g_ads":null,"adsorption_energy":null,"evidence_text":[],"evidence_source":[]},{"inhibitor_name":"GO","substrate":"Q215 steel","corrosive_medium":"NaCl","medium_concentration":"3.5 wt%","inhibitor_concentration":"1.5 wt%","temperature":null,"immersion_time":"21 days","test_method":"EIS","inhibition_efficiency":null,"homo":null,"lumo":null,"delta_g_ads":null,"adsorption_energy":null,"evidence_text":[],"evidence_source":[]},{"inhibitor_name":"GO","substrate":"Q215 steel","corrosive_medium":"NaCl","medium_concentration":"3.5 wt%","inhibitor_concentration":"2.0 wt%","temperature":null,"immersion_time":"1 day","test_method":"EIS","inhibition_efficiency":null,"homo":null,"lumo":null,"delta_g_ads":null,"adsorption_energy":null,"evidence_text":[],"evidence_source":[]},{"inhibitor_name":"GO","substrate":"Q215 steel","corrosive_medium":"NaCl","medium_concentration":"3.5 wt%","inhibitor_concentration":"2.0 wt%","temperature":null,"immersion_time":"7 days","test_method":"EIS","inhibition_efficiency":null,"homo":null,"lumo":null,"delta_g_ads":null,"adsorption_energy":null,"evidence_text":[],"evidence_source":[]},{"inhibitor_name":"GO","substrate":"Q215 steel","corrosive_medium":"NaCl","medium_concentration":"3.5 wt%","inhibitor_concentration":"2.0 wt%","temperature":null,"immersion_time":"14 days","test_method":"EIS","inhibition_efficiency":null,"homo":null,"lumo":null,"delta_g_ads":null,"adsorption_energy":null,"evidence_text":[],"evidence_source":[]},{"inhibitor_name":"GO","substrate":"Q215 steel","corrosive_medium":"NaCl","medium_concentration":"3.5 wt%","inhibitor_concentration":"2.0 wt%","temperature":null,"immersion_time":"21 days","test_method":"EIS","inhibition_efficiency":null,"homo":null,"lumo":null,"delta_g_ads":null,"adsorption_energy":null,"evidence_text":[],"evidence_source":[]},{"inhibitor_name":"PGMA","substrate":"Q215 steel","corrosive_medium":"NaCl","medium_concentration":"3.5 wt%","inhibitor_concentration":"1.0 wt%","temperature":null,"immersion_time":"1 day","test_method":"EIS","inhibition_efficiency":null,"homo":null,"lumo":null,"delta_g_ads":null,"adsorption_energy":null,"evidence_text":[],"evidence_source":[]},{"inhibitor_name":"PGMA","substrate":"Q215 steel","corrosive_medium":"NaCl","medium_concentration":"3.5 wt%","inhibitor_concentration":"1.0 wt%","temperature":null,"immersion_time":"7 days","test_method":"EIS","inhibition_efficiency":null,"homo":null,"lumo":null,"delta_g_ads":null,"adsorption_energy":null,"evidence_text":[],"evidence_source":[]},{"inhibitor_name":"PGMA","substrate":"Q215 steel","corrosive_medium":"NaCl","medium_concentration":"3.5 wt%","inhibitor_concentration":"1.0 wt%","temperature":null,"immersion_time":"14 days","test_method":"EIS","inhibition_efficiency":null,"homo":null,"lumo":null,"delta_g_ads":null,"adsorption_energy":null,"evidence_text":[],"evidence_source":[]},{"inhibitor_name":"PGMA","substrate":"Q215 steel","corrosive_medium":"NaCl","medium_concentration":"3.5 wt%","inhibitor_concentration":"1.0 wt%","temperature":null,"immersion_time":"21 days","test_method":"EIS","inhibition_efficiency":null,"homo":null,"lumo":null,"delta_g_ads":null,"adsorption_energy":null,"evidence_text":[],"evidence_source":[]}]},"source_file":"pdf_1131.md","token_stats":{"input_tokens":12577,"output_tokens":2150},"parse_error":false}
{"paper_id":"xml_2424","strategy":"E5","model":"glm-4-plus","result":{"paper_id":"xml_2424","records":[{"inhibitor_name":"Allium sativum L. (Allicin)","substrate":"mild steel","corrosive_medium":"HCl","medium_concentration":"5 M","inhibitor_concentration":"1 ml/l","temperature":"25 ℃","immersion_time":"1 h","test_method":"Weight loss","inhibition_efficiency":"44.90%","homo":"-5.707 eV","lumo":"-2.196 eV","delta_g_ads":"-28.47 kJ/mol","adsorption_energy":"7.86 kJ/mol","evidence_text":[],"evidence_source":[]},{"inhibitor_name":"Allium sativum L. (Allicin)","substrate":"mild steel","corrosive_medium":"HCl","medium_concentration":"5 M","inhibitor_concentration":"2 ml/l","temperature":"25 ℃","immersion_time":"1 h","test_method":"Weight loss","inhibition_efficiency":"59.92%","homo":"-5.707 eV","lumo":"-2.196 eV","delta_g_ads":"-28.47 kJ/mol","adsorption_energy":"7.86 kJ/mol","evidence_text":[],"evidence_source":[]},{"inhibitor_name":"Allium sativum L. (Allicin)","substrate":"mild steel","corrosive_medium":"HCl","medium_concentration":"5 M","inhibitor_concentration":"3 ml/l","temperature":"25 ℃","immersion_time":"1 h","test_method":"Weight loss","inhibition_efficiency":"91.53%","homo":"-5.707 eV","lumo":"-2.196 eV","delta_g_ads":"-28.47 kJ/mol","adsorption_energy":"7.86 kJ/mol","evidence_text":[],"evidence_source":[]},{"inhibitor_name":"Allium sativum L. (Allicin)","substrate":"mild steel","corrosive_medium":"HCl","medium_concentration":"5 M","inhibitor_concentration":"4 ml/l","temperature":"25 ℃","immersion_time":"1 h","test_method":"Weight loss","inhibition_efficiency":"92.47%","homo":"-5.707 eV","lumo":"-2.196 eV","delta_g_ads":"-28.47 kJ/mol","adsorption_energy":"7.86 kJ/mol","evidence_text":[],"evidence_source":[]},{"inhibitor_name":"Allium sativum L. (Allicin)","substrate":"mild steel","corrosive_medium":"HCl","medium_concentration":"5 M","inhibitor_concentration":"5 ml/l","temperature":"25 ℃","immersion_time":"1 h","test_method":"Weight loss","inhibition_efficiency":"94.76%","homo":"-5.707 eV","lumo":"-2.196 eV","delta_g_ads":"-28.47 kJ/mol","adsorption_energy":"7.86 kJ/mol","evidence_text":[],"evidence_source":[]},{"inhibitor_name":"Allium sativum L. (Allicin)","substrate":"mild steel","corrosive_medium":"HCl","medium_concentration":"5 M","inhibitor_concentration":"1 ml/l","temperature":"25 ℃","immersion_time":"1 h","test_method":"Polarization","inhibition_efficiency":"49.11%","homo":"-5.707 eV","lumo":"-2.196 eV","delta_g_ads":"-28.47 kJ/mol","adsorption_energy":"7.86 kJ/mol","evidence_text":[],"evidence_source":[]},{"inhibitor_name":"Allium sativum L. (Allicin)","substrate":"mild steel","corrosive_medium":"HCl","medium_concentration":"5 M","inhibitor_concentration":"2 ml/l","temperature":"25 ℃","immersion_time":"1 h","test_method":"Polarization","inhibition_efficiency":"53.12%","homo":"-5.707 eV","lumo":"-2.196 eV","delta_g_ads":"-28.47 kJ/mol","adsorption_energy":"7.86 kJ/mol","evidence_text":[],"evidence_source":[]},{"inhibitor_name":"Allium sativum L. (Allicin)","substrate":"mild steel","corrosive_medium":"HCl","medium_concentration":"5 M","inhibitor_concentration":"3 ml/l","temperature":"25 ℃","immersion_time":"1 h","test_method":"Polarization","inhibition_efficiency":"58.26%","homo":"-5.707 eV","lumo":"-2.196 eV","delta_g_ads":"-28.47 kJ/mol","adsorption_energy":"7.86 kJ/mol","evidence_text":[],"evidence_source":[]},{"inhibitor_name":"Allium sativum L. (Allicin)","substrate":"mild steel","corrosive_medium":"HCl","medium_concentration":"5 M","inhibitor_concentration":"4 ml/l","temperature":"25 ℃","immersion_time":"1 h","test_method":"Polarization","inhibition_efficiency":"62.94%","homo":"-5.707 eV","lumo":"-2.196 eV","delta_g_ads":"-28.47 kJ/mol","adsorption_energy":"7.86 kJ/mol","evidence_text":[],"evidence_source":[]},{"inhibitor_name":"Allium sativum L. (Allicin)","substrate":"mild steel","corrosive_medium":"HCl","medium_concentration":"5 M","inhibitor_concentration":"5 ml/l","temperature":"25 ℃","immersion_time":"1 h","test_method":"Polarization","inhibition_efficiency":"85.27%","homo":"-5.707 eV","lumo":"-2.196 eV","delta_g_ads":"-28.47 kJ/mol","adsorption_energy":"7.86 kJ/mol","evidence_text":[],"evidence_source":[]},{"inhibitor_name":"Allium sativum L. (Allicin)","substrate":"mild steel","corrosive_medium":"HCl","medium_concentration":"5 M","inhibitor_concentration":"1 ml/l","temperature":"25 ℃","immersion_time":"1 h","test_method":"EIS","inhibition_efficiency":"38.84%","homo":"-5.707 eV","lumo":"-2.196 eV","delta_g_ads":"-28.47 kJ/mol","adsorption_energy":"7.86 kJ/mol","evidence_text":[],"evidence_source":[]},{"inhibitor_name":"Allium sativum L. (Allicin)","substrate":"mild steel","corrosive_medium":"HCl","medium_concentration":"5 M","inhibitor_concentration":"2 ml/l","temperature":"25 ℃","immersion_time":"1 h","test_method":"EIS","inhibition_efficiency":"48.69%","homo":"-5.707 eV","lumo":"-2.196 eV","delta_g_ads":"-28.47 kJ/mol","adsorption_energy":"7.86 kJ/mol","evidence_text":[],"evidence_source":[]},{"inhibitor_name":"Allium sativum L. (Allicin)","substrate":"mild steel","corrosive_medium":"HCl","medium_concentration":"5 M","inhibitor_concentration":"3 ml/l","temperature":"25 ℃","immersion_time":"1 h","test_method":"EIS","inhibition_efficiency":"60.85%","homo":"-5.707 eV","lumo":"-2.196 eV","delta_g_ads":"-28.47 kJ/mol","adsorption_energy":"7.86 kJ/mol","evidence_text":[],"evidence_source":[]},{"inhibitor_name":"Allium sativum L. (Allicin)","substrate":"mild steel","corrosive_medium":"HCl","medium_concentration":"5 M","inhibitor_concentration":"4 ml/l","temperature":"25 ℃","immersion_time":"1 h","test_method":"EIS","inhibition_efficiency":"67.10%","homo":"-5.707 eV","lumo":"-2.196 eV","delta_g_ads":"-28.47 kJ/mol","adsorption_energy":"7.86 kJ/mol","evidence_text":[],"evidence_source":[]},{"inhibitor_name":"Allium sativum L. (Allicin)","substrate":"mild steel","corrosive_medium":"HCl","medium_concentration":"5 M","inhibitor_concentration":"5 ml/l","temperature":"25 ℃","immersion_time":"1 h","test_method":"EIS","inhibition_efficiency":"78.27%","homo":"-5.707 eV","lumo":"-2.196 eV","delta_g_ads":"-28.47 kJ/mol","adsorption_energy":"7.86 kJ/mol","evidence_text":[],"evidence_source":[]},{"inhibitor_name":"Allium sativum L. (Allicin)","substrate":"mild steel","corrosive_medium":"HCl","medium_concentration":"5 M","inhibitor_concentration":"1 ml/l","temperature":"25 ℃","immersion_time":"1 h","test_method":"Gasometric","inhibition_efficiency":"73.41%","homo":"-5.707 eV","lumo":"-2.196 eV","delta_g_ads":"-28.47 kJ/mol","adsorption_energy":"7.86 kJ/mol","evidence_text":[],"evidence_source":[]},{"inhibitor_name":"Allium sativum L. (Allicin)","substrate":"mild steel","corrosive_medium":"HCl","medium_concentration":"5 M","inhibitor_concentration":"2 ml/l","temperature":"25 ℃","immersion_time":"1 h","test_method":"Gasometric","inhibition_efficiency":"82.17%","homo":"-5.707 eV","lumo":"-2.196 eV","delta_g_ads":"-28.47 kJ/mol","adsorption_energy":"7.86 kJ/mol","evidence_text":[],"evidence_source":[]},{"inhibitor_name":"Allium sativum L. (Allicin)","substrate":"mild steel","corrosive_medium":"HCl","medium_concentration":"5 M","inhibitor_concentration":"3 ml/l","temperature":"25 ℃","immersion_time":"1 h","test_method":"Gasometric","inhibition_efficiency":"83.41%","homo":"-5.707 eV","lumo":"-2.196 eV","delta_g_ads":"-28.47 kJ/mol","adsorption_energy":"7.86 kJ/mol","evidence_text":[],"evidence_source":[]},{"inhibitor_name":"Allium sativum L. (Allicin)","substrate":"mild steel","corrosive_medium":"HCl","medium_concentration":"5 M","inhibitor_concentration":"4 ml/l","temperature":"25 ℃","immersion_time":"1 h","test_method":"Gasometric","inhibition_efficiency":"86.65%","homo":"-5.707 eV","lumo":"-2.196 eV","delta_g_ads":"-28.47 kJ/mol","adsorption_energy":"7.86 kJ/mol","evidence_text":[],"evidence_source":[]},{"inhibitor_name":"Allium sativum L. (Allicin)","substrate":"mild steel","corrosive_medium":"HCl","medium_concentration":"5 M","inhibitor_concentration":"5 ml/l","temperature":"25 ℃","immersion_time":"1 h","test_method":"Gasometric","inhibition_efficiency":"89.25%","homo":"-5.707 eV","lumo":"-2.196 eV","delta_g_ads":"-28.47 kJ/mol","adsorption_energy":"7.86 kJ/mol","evidence_text":[],"evidence_source":[]}]},"source_file":"xml_2424.md","token_stats":{"input_tokens":13946,"output_tokens":1236},"parse_error":false}
