Repository: fwx-stu/Corrosion-Inhibitor-Extraction

## Dataset and experiments

| Experiment | Papers per condition | Conditions |
| --- | ---: | ---: |
| GLM-4-Plus evidence strategies E0–E5 (dev37) | 37 | 54 |
| Qwen2.5 development experiments (dev37) | 37 | 27 |
| Qwen2.5 main experiments (test50) | 50 | 9 |
| Matched-budget and component controls (test50) | 50 | 12 |
| GLM-4-Plus reference (test50) | 50 | 1 |
| **Total** | | **103** |

The expert reference dataset contains 87 papers and 3,066 normalized, deduplicated records (670 in dev37 and 2,396 in test50). The release includes 4,097 paper-level structured predictions, the reference annotations, evaluation code, statistical analyses and numerical figure data.

File: figures/E_predictions/v2_r3/results/E5/E5_results.jsonl (part 1 of 8)
{"paper_id":"pdf_1726","strategy":"E5","model":"glm-4-plus","result":{"paper_id":"pdf_1726","records":[{"inhibitor_name":"sodium molybdate","substrate":"X70 steel","corrosive_medium":"NaCl","medium_concentration":"3.5 wt%","inhibitor_concentration":"25 mg/L","temperature":"25 ℃","immersion_time":null,"test_method":"EIS","inhibition_efficiency":"-","homo":null,"lumo":null,"delta_g_ads":null,"adsorption_energy":null,"evidence_text":[],"evidence_source":[]},{"inhibitor_name":"sodium molybdate","substrate":"X70 steel","corrosive_medium":"NaCl","medium_concentration":"3.5 wt%","inhibitor_concentration":"50 mg/L","temperature":"25 ℃","immersion_time":null,"test_method":"EIS","inhibition_efficiency":"71.33%","homo":null,"lumo":null,"delta_g_ads":null,"adsorption_energy":null,"evidence_text":[],"evidence_source":[]},{"inhibitor_name":"sodium molybdate","substrate":"X70 steel","corrosive_medium":"NaCl","medium_concentration":"3.5 wt%","inhibitor_concentration":"75 mg/L","temperature":"25 ℃","immersion_time":null,"test_method":"EIS","inhibition_efficiency":"73.78%","homo":null,"lumo":null,"delta_g_ads":null,"adsorption_energy":null,"evidence_text":[],"evidence_source":[]},{"inhibitor_name":"sodium molybdate","substrate":"X70 steel","corrosive_medium":"NaCl","medium_concentration":"3.5 wt%","inhibitor_concentration":"100 mg/L","temperature":"25 ℃","immersion_time":null,"test_method":"EIS","inhibition_efficiency":"77.54%","homo":null,"lumo":null,"delta_g_ads":null,"adsorption_energy":null,"evidence_text":[],"evidence_source":[]},{"inhibitor_name":"sodium molybdate","substrate":"X70 steel","corrosive_medium":"NaCl","medium_concentration":"3.5 wt%","inhibitor_concentration":"25 mg/L","temperature":"25 ℃","immersion_time":null,"test_method":"Polarization","inhibition_efficiency":"-","homo":null,"lumo":null,"delta_g_ads":null,"adsorption_energy":null,"evidence_text":[],"evidence_source":[]},{"inhibitor_name":"sodium molybdate","substrate":"X70 steel","corrosive_medium":"NaCl","medium_concentration":"3.5 wt%","inhibitor_concentration":"50 mg/L","temperature":"25 ℃","immersion_time":null,"test_method":"Polarization","inhibition_efficiency":"68.02%","homo":null,"lumo":null,"delta_g_ads":null,"adsorption_energy":null,"evidence_text":[],"evidence_source":[]},{"inhibitor_name":"sodium molybdate","substrate":"X70 steel","corrosive_medium":"NaCl","medium_concentration":"3.5 wt%","inhibitor_concentration":"75 mg/L","temperature":"25 ℃","immersion_time":null,"test_method":"Polarization","inhibition_efficiency":"71.13%","homo":null,"lumo":null,"delta_g_ads":null,"adsorption_energy":null,"evidence_text":[],"evidence_source":[]},{"inhibitor_name":"sodium molybdate","substrate":"X70 steel","corrosive_medium":"NaCl","medium_concentration":"3.5 wt%","inhibitor_concentration":"100 mg/L","temperature":"25 ℃","immersion_time":null,"test_method":"Polarization","inhibition_efficiency":"81.35%","homo":null,"lumo":null,"delta_g_ads":null,"adsorption_energy":null,"evidence_text":[],"evidence_source":[]},{"inhibitor_name":"sodium molybdate","substrate":"X70 steel","corrosive_medium":"NaCl","medium_concentration":"3.5 wt%","inhibitor_concentration":"50 mg/L","temperature":"15 ℃","immersion_time":null,"test_method":"Polarization","inhibition_efficiency":"97.13%","homo":null,"lumo":null,"delta_g_ads":null,"adsorption_energy":null,"evidence_text":[],"evidence_source":[]},{"inhibitor_name":"sodium molybdate","substrate":"X70 steel","corrosive_medium":"NaCl","medium_concentration":"3.5 wt%","inhibitor_concentration":"50 mg/L","temperature":"35 ℃","immersion_time":null,"test_method":"Polarization","inhibition_efficiency":"72.70%","homo":null,"lumo":null,"delta_g_ads":null,"adsorption_energy":null,"evidence_text":[],"evidence_source":[]},{"inhibitor_name":"sodium molybdate","substrate":"X70 steel","corrosive_medium":"NaCl","medium_concentration":"3.5 wt%","inhibitor_concentration":"50 mg/L","temperature":"45 ℃","immersion_time":null,"test_method":"Polarization","inhibition_efficiency":"62.46%","homo":null,"lumo":null,"delta_g_ads":null,"adsorption_energy":null,"evidence_text":[],"evidence_source":[]},{"inhibitor_name":"s-EPS","substrate":"X70 steel","corrosive_medium":"NaCl","medium_concentration":"3.5 wt%","inhibitor_concentration":"10 mg/L","temperature":"25 ℃","immersion_time":null,"test_method":"EIS","inhibition_efficiency":"67.68%","homo":null,"lumo":null,"delta_g_ads":null,"adsorption_energy":null,"evidence_text":[],"evidence_source":[]},{"inhibitor_name":"s-EPS","substrate":"X70 steel","corrosive_medium":"NaCl","medium_concentration":"3.5 wt%","inhibitor_concentration":"20 mg/L","temperature":"25 ℃","immersion_time":null,"test_method":"EIS","inhibition_efficiency":"69.10%","homo":null,"lumo":null,"delta_g_ads":null,"adsorption_energy":null,"evidence_text":[],"evidence_source":[]},{"inhibitor_name":"s-EPS","substrate":"X70 steel","corrosive_medium":"NaCl","medium_concentration":"3.5 wt%","inhibitor_concentration":"30 mg/L","temperature":"25 ℃","immersion_time":null,"test_method":"EIS","inhibition_efficiency":"76.46%","homo":null,"lumo":null,"delta_g_ads":null,"adsorption_energy":null,"evidence_text":[],"evidence_source":[]},{"inhibitor_name":"s-EPS","substrate":"X70 steel","corrosive_medium":"NaCl","medium_concentration":"3.5 wt%","inhibitor_concentration":"40 mg/L","temperature":"25 ℃","immersion_time":null,"test_method":"EIS","inhibition_efficiency":"78.55%","homo":null,"lumo":null,"delta_g_ads":null,"adsorption_energy":null,"evidence_text":[],"evidence_source":[]},{"inhibitor_name":"s-EPS","substrate":"X70 steel","corrosive_medium":"NaCl","medium_concentration":"3.5 wt%","inhibitor_concentration":"10 mg/L","temperature":"25 ℃","immersion_time":null,"test_method":"Polarization","inhibition_efficiency":"64.71%","homo":null,"lumo":null,"delta_g_ads":null,"adsorption_energy":null,"evidence_text":[],"evidence_source":[]},{"inhibitor_name":"s-EPS","substrate":"X70 steel","corrosive_medium":"NaCl","medium_concentration":"3.5 wt%","inhibitor_concentration":"20 mg/L","temperature":"25 ℃","immersion_time":null,"test_method":"Polarization","inhibition_efficiency":"67.02%","homo":null,"lumo":null,"delta_g_ads":null,"adsorption_energy":null,"evidence_text":[],"evidence_source":[]},{"inhibitor_name":"s-EPS","substrate":"X70 steel","corrosive_medium":"NaCl","medium_concentration":"3.5 wt%","inhibitor_concentration":"30 mg/L","temperature":"25 ℃","immersion_time":null,"test_method":"Polarization","inhibition_efficiency":"78.69%","homo":null,"lumo":null,"delta_g_ads":null,"adsorption_energy":null,"evidence_text":[],"evidence_source":[]},{"inhibitor_name":"s-EPS","substrate":"X70 steel","corrosive_medium":"NaCl","medium_concentration":"3.5 wt%","inhibitor_concentration":"40 mg/L","temperature":"25 ℃","immersion_time":null,"test_method":"Polarization","inhibition_efficiency":"81.77%","homo":null,"lumo":null,"delta_g_ads":null,"adsorption_energy":null,"evidence_text":[],"evidence_source":[]},{"inhibitor_name":"sodium molybdate + s-EPS","substrate":"X70 steel","corrosive_medium":"NaCl","medium_concentration":"3.5 wt%","inhibitor_concentration":"50 mg/L + 10 mg/L","temperature":"25 ℃","immersion_time":null,"test_method":"EIS","inhibition_efficiency":"76.80%","homo":null,"lumo":null,"delta_g_ads":null,"adsorption_energy":null,"evidence_text":[],"evidence_source":[]},{"inhibitor_name":"sodium molybdate + s-EPS","substrate":"X70 steel","corrosive_medium":"NaCl","medium_concentration":"3.5 wt%","inhibitor_concentration":"50 mg/L + 20 mg/L","temperature":"25 ℃","immersion_time":null,"test_method":"EIS","inhibition_efficiency":"81.24%","homo":null,"lumo":null,"delta_g_ads":null,"adsorption_energy":null,"evidence_text":[],"evidence_source":[]},{"inhibitor_name":"sodium molybdate + s-EPS","substrate":"X70 steel","corrosive_medium":"NaCl","medium_concentration":"3.5 wt%","inhibitor_concentration":"50 mg/L + 30 mg/L","temperature":"25 ℃","immersion_time":null,"test_method":"EIS","inhibition_efficiency":"86.61%","homo":null,"lumo":null,"delta_g_ads":null,"adsorption_energy":null,"evidence_text":[],"evidence_source":[]},{"inhibitor_name":"sodium molybdate + s-EPS","substrate":"X70 steel","corrosive_medium":"NaCl","medium_concentration":"3.5 wt%","inhibitor_concentration":"50 mg/L + 40 mg/L","temperature":"25 ℃","immersion_time":null,"test_method":"EIS","inhibition_efficiency":"90.26%","homo":null,"lumo":null,"delta_g_ads":null,"adsorption_energy":null,"evidence_text":[],"evidence_source":[]},{"inhibitor_name":"sodium molybdate + s-EPS","substrate":"X70 steel","corrosive_medium":"NaCl","medium_concentration":"3.5 wt%","inhibitor_concentration":"50 mg/L + 10 mg/L","temperature":"25 ℃","immersion_time":null,"test_method":"Polarization","inhibition_efficiency":"76.14%","homo":null,"lumo":null,"delta_g_ads":null,"adsorption_energy":null,"evidence_text":[],"evidence_source":[]},{"inhibitor_name":"sodium molybdate + s-EPS","substrate":"X70 steel","corrosive_medium":"NaCl","medium_concentration":"3.5 wt%","inhibitor_concentration":"50 mg/L + 20 mg/L","temperature":"25 ℃","immersion_time":null,"test_method":"Polarization","inhibition_efficiency":"82.35%","homo":null,"lumo":null,"delta_g_ads":null,"adsorption_energy":null,"evidence_text":[],"evidence_source":[]},{"inhibitor_name":"sodium molybdate + s-EPS","substrate":"X70 steel","corrosive_medium":"NaCl","medium_concentration":"3.5 wt%","inhibitor_concentration":"50 mg/L + 30 mg/L","temperature":"25 ℃","immersion_time":null,"test_method":"Polarization","inhibition_efficiency":"88.05%","homo":null,"lumo":null,"delta_g_ads":null,"adsorption_energy":null,"evidence_text":[],"evidence_source":[]},{"inhibitor_name":"sodium molybdate + s-EPS","substrate":"X70 steel","corrosive_medium":"NaCl","medium_concentration":"3.5 wt%","inhibitor_concentration":"50 mg/L + 40 mg/L","temperature":"25 ℃","immersion_time":null,"test_method":"Polarization","inhibition_efficiency":"92.23%","homo":null,"lumo":null,"delta_g_ads":null,"adsorption_energy":null,"evidence_text":[],"evidence_source":[]},{"inhibitor_name":"sodium molybdate + s-EPS","substrate":"X70 steel","corrosive_medium":"NaCl","medium_concentration":"3.5 wt%","inhibitor_concentration":"50 mg/L + 40 mg/L","temperature":"15 ℃","immersion_time":null,"test_method":"Polarization","inhibition_efficiency":"97.13%","homo":null,"lumo":null,"delta_g_ads":null,"adsorption_energy":null,"evidence_text":[],"evidence_source":[]},{"inhibitor_name":"sodium molybdate + s-EPS","substrate":"X70 steel","corrosive_medium":"NaCl","medium_concentration":"3.5 wt%","inhibitor_concentration":"50 mg/L + 40 mg/L","temperature":"35 ℃","immersion_time":null,"test_method":"Polarization","inhibition_efficiency":"72.70%","homo":null,"lumo":null,"delta_g_ads":null,"adsorption_energy":null,"evidence_text":[],"evidence_source":[]},{"inhibitor_name":"sodium molybdate + s-EPS","substrate":"X70 steel","corrosive_medium":"NaCl","medium_concentration":"3.5 wt%","inhibitor_concentration":"50 mg/L + 40 mg/L","temperature":"45 ℃","immersion_time":null,"test_method":"Polarization","inhibition_efficiency":"62.46%","homo":null,"lumo":null,"delta_g_ads":null,"adsorption_energy":null,"evidence_text":[],"evidence_source":[]}]},"source_file":"pdf_1726.md","token_stats":{"input_tokens":15352,"output_tokens":2035},"parse_error":false}
{"paper_id":"xml_3050","strategy":"E5","model":"glm-4-plus","result":{"paper_id":"xml_3050","records":[{"inhibitor_name":"DFAT","substrate":"N80 steel","corrosive_medium":"HCl","medium_concentration":"15%","inhibitor_concentration":"10 ppm","temperature":"303 K","immersion_time":"6 h","test_method":"Gravimetric","inhibition_efficiency":"86.00%","homo":"-5.389 eV","lumo":"-0.793 eV","delta_g_ads":"-39.06 kJ/mol","adsorption_energy":"-214.43 kcal/mol","evidence_text":[],"evidence_source":[]},{"inhibitor_name":"DFAT","substrate":"N80 steel","corrosive_medium":"HCl","medium_concentration":"15%","inhibitor_concentration":"20 ppm","temperature":"303 K","immersion_time":"6 h","test_method":"Gravimetric","inhibition_efficiency":"89.02%","homo":"-5.389 eV","lumo":"-0.793 eV","delta_g_ads":"-39.06 kJ/mol","adsorption_energy":"-214.43 kcal/mol","evidence_text":[],"evidence_source":[]},{"inhibitor_name":"DFAT","substrate":"N80 steel","corrosive_medium":"HCl","medium_concentration":"15%","inhibitor_concentration":"30 ppm","temperature":"303 K","immersion_time":"6 h","test_method":"Gravimetric","inhibition_efficiency":"93.00%","homo":"-5.389 eV","lumo":"-0.793 eV","delta_g_ads":"-39.06 kJ/mol","adsorption_energy":"-214.43 kcal/mol","evidence_text":[],"evidence_source":[]},{"inhibitor_name":"DFAT","substrate":"N80 steel","corrosive_medium":"HCl","medium_concentration":"15%","inhibitor_concentration":"40 ppm","temperature":"303 K","immersion_time":"6 h","test_method":"Gravimetric","inhibition_efficiency":"95.06%","homo":"-5.389 eV","lumo":"-0.793 eV","delta_g_ads":"-39.06 kJ/mol","adsorption_energy":"-214.43 kcal/mol","evidence_text":[],"evidence_source":[]},{"inhibitor_name":"DFAT","substrate":"N80 steel","corrosive_medium":"HCl","medium_concentration":"15%","inhibitor_concentration":"50 ppm","temperature":"303 K","immersion_time":"6 h","test_method":"Gravimetric","inhibition_efficiency":"96.02%","homo":"-5.389 eV","lumo":"-0.793 eV","delta_g_ads":"-39.06 kJ/mol","adsorption_energy":"-214.43 kcal/mol","evidence_text":[],"evidence_source":[]},{"inhibitor_name":"DFAT","substrate":"N80 steel","corrosive_medium":"HCl","medium_concentration":"15%","inhibitor_concentration":"60 ppm","temperature":"303 K","immersion_time":"6 h","test_method":"Gravimetric","inhibition_efficiency":"96.08%","homo":"-5.389 eV","lumo":"-0.793 eV","delta_g_ads":"-39.06 kJ/mol","adsorption_energy":"-214.43 kcal/mol","evidence_text":[],"evidence_source":[]},{"inhibitor_name":"DFAT","substrate":"N80 steel","corrosive_medium":"HCl","medium_concentration":"15%","inhibitor_concentration":"10 ppm","temperature":"313 K","immersion_time":"6 h","test_method":"Gravimetric","inhibition_efficiency":"83.87%","homo":"-5.389 eV","lumo":"-0.793 eV","delta_g_ads":"-39.06 kJ/mol","adsorption_energy":"-214.43 kcal/mol","evidence_text":[],"evidence_source":[]},{"inhibitor_name":"DFAT","substrate":"N80 steel","corrosive_medium":"HCl","medium_concentration":"15%","inhibitor_concentration":"20 ppm","temperature":"313 K","immersion_time":"6 h","test_method":"Gravimetric","inhibition_efficiency":"87.02%","homo":"-5.389 eV","lumo":"-0.793 eV","delta_g_ads":"-39.06 kJ/mol","adsorption_energy":"-214.43 kcal/mol","evidence_text":[],"evidence_source":[]},{"inhibitor_name":"DFAT","substrate":"N80 steel","corrosive_medium":"HCl","medium_concentration":"15%","inhibitor_concentration":"30 ppm","temperature":"313 K","immersion_time":"6 h","test_method":"Gravimetric","inhibition_efficiency":"91.03%","homo":"-5.389 eV","lumo":"-0.793 eV","delta_g_ads":"-39.06 kJ/mol","adsorption_energy":"-214.43 kcal/mol","evidence_text":[],"evidence_source":[]},{"inhibitor_name":"DFAT","substrate":"N80 steel","corrosive_medium":"HCl","medium_concentration":"15%","inhibitor_concentration":"40 ppm","temperature":"313 K","immersion_time":"6 h","test_method":"Gravimetric","inhibition_efficiency":"92.03%","homo":"-5.389 eV","lumo":"-0.793 eV","delta_g_ads":"-39.06 kJ/mol","adsorption_energy":"-214.43 kcal/mol","evidence_text":[],"evidence_source":[]},{"inhibitor_name":"DFAT","substrate":"N80 steel","corrosive_medium":"HCl","medium_concentration":"15%","inhibitor_concentration":"50 ppm","temperature":"313 K","immersion_time":"6 h","test_method":"Gravimetric","inhibition_efficiency":"94.03%","homo":"-5.389 eV","lumo":"-0.793 eV","delta_g_ads":"-39.06 kJ/mol","adsorption_energy":"-214.43 kcal/mol","evidence_text":[],"evidence_source":[]},{"inhibitor_name":"DFAT","substrate":"N80 steel","corrosive_medium":"HCl","medium_concentration":"15%","inhibitor_concentration":"60 ppm","temperature":"313 K","immersion_time":"6 h","test_method":"Gravimetric","inhibition_efficiency":"94.09%","homo":"-5.389 eV","lumo":"-0.793 eV","delta_g_ads":"-39.06 kJ/mol","adsorption_energy":"-214.43 kcal/mol","evidence_text":[],"evidence_source":[]},{"inhibitor_name":"DFAT","substrate":"N80 steel","corrosive_medium":"HCl","medium_concentration":"15%","inhibitor_concentration":"10 ppm","temperature":"323 K","immersion_time":"6 h","test_method":"Gravimetric","inhibition_efficiency":"79.01%","homo":"-5.389 eV","lumo":"-0.793 eV","delta_g_ads":"-39.06 kJ/mol","adsorption_energy":"-214.43 kcal/mol","evidence_text":[],"evidence_source":[]},{"inhibitor_name":"DFAT","substrate":"N80 steel","corrosive_medium":"HCl","medium_concentration":"15%","inhibitor_concentration":"20 ppm","temperature":"323 K","immersion_time":"6 h","test_method":"Gravimetric","inhibition_efficiency":"85.01%","homo":"-5.389 eV","lumo":"-0.793 eV","delta_g_ads":"-39.06 kJ/mol","adsorption_energy":"-214.43 kcal/mol","evidence_text":[],"evidence_source":[]},{"inhibitor_name":"DFAT","substrate":"N80 steel","corrosive_medium":"HCl","medium_concentration":"15%","inhibitor_concentration":"30 ppm","temperature":"323 K","immersion_time":"6 h","test_method":"Gravimetric","inhibition_efficiency":"88.00%","homo":"-5.389 eV","lumo":"-0.793 eV","delta_g_ads":"-39.06 kJ/mol","adsorption_energy":"-214.43 kcal/mol","evidence_text":[],"evidence_source":[]},{"inhibitor_name":"DFAT","substrate":"N80 steel","corrosive_medium":"HCl","medium_concentration":"15%","inhibitor_concentration":"40 ppm","temperature":"323 K","immersion_time":"6 h","test_method":"Gravimetric","inhibition_efficiency":"90.00%","homo":"-5.389 eV","lumo":"-0.793 eV","delta_g_ads":"-39.06 kJ/mol","adsorption_energy":"-214.43 kcal/mol","evidence_text":[],"evidence_source":[]},{"inhibitor_name":"DFAT","substrate":"N80 steel","corrosive_medium":"HCl","medium_concentration":"15%","inhibitor_concentration":"50 ppm","temperature":"323 K","immersion_time":"6 h","test_method":"Gravimetric","inhibition_efficiency":"92.01%","homo":"-5.389 eV","lumo":"-0.793 eV","delta_g_ads":"-39.06 kJ/mol","adsorption_energy":"-214.43 kcal/mol","evidence_text":[],"evidence_source":[]},{"inhibitor_name":"DFAT","substrate":"N80 steel","corrosive_medium":"HCl","medium_concentration":"15%","inhibitor_concentration":"60 ppm","temperature":"323 K","immersion_time":"6 h","test_method":"Gravimetric","inhibition_efficiency":"92.08%","homo":"-5.389 eV","lumo":"-0.793 eV","delta_g_ads":"-39.06 kJ/mol","adsorption_energy":"-214.43 kcal/mol","evidence_text":[],"evidence_source":[]},{"inhibitor_name":"DFAT","substrate":"N80 steel","corrosive_medium":"HCl","medium_concentration":"15%","inhibitor_concentration":"10 ppm","temperature":"333 K","immersion_time":"6 h","test_method":"Gravimetric","inhibition_efficiency":"79.53%","homo":"-5.389 eV","lumo":"-0.793 eV","delta_g_ads":"-39.06 kJ/mol","adsorption_energy":"-214.43 kcal/mol","evidence_text":[],"evidence_source":[]},{"inhibitor_name":"DFAT","substrate":"N80 steel","corrosive_medium":"HCl","medium_concentration":"15%","inhibitor_concentration":"20 ppm","temperature":"333 K","immersion_time":"6 h","test_method":"Gravimetric","inhibition_efficiency":"83.62%","homo":"-5.389 eV","lumo":"-0.793 eV","delta_g_ads":"-39.06 kJ/mol","adsorption_energy":"-214.43 kcal/mol","evidence_text":[],"evidence_source":[]},{"inhibitor_name":"DFAT","substrate":"N80 steel","corrosive_medium":"HCl","medium_concentration":"15%","inhibitor_concentration":"30 ppm","temperature":"333 K","immersion_time":"6 h","test_method":"Gravimetric","inhibition_efficiency":"86.00%","homo":"-5.389 eV","lumo":"-0.793 eV","delta_g_ads":"-39.06 kJ/mol","adsorption_energy":"-214.43 kcal/mol","evidence_text":[],"evidence_source":[]},{"inhibitor_name":"DFAT","substrate":"N80 steel","corrosive_medium":"HCl","medium_concentration":"15%","inhibitor_concentration":"40 ppm","temperature":"333 K","immersion_time":"6 h","test_method":"Gravimetric","inhibition_efficiency":"89.00%","homo":"-5.389 eV","lumo":"-0.793 eV","delta_g_ads":"-39.06 kJ/mol","adsorption_energy":"-214.43 kcal/mol","evidence_text":[],"evidence_source":[]},{"inhibitor_name":"DFAT","substrate":"N80 steel","corrosive_medium":"HCl","medium_concentration":"15%","inhibitor_concentration":"50 ppm","temperature":"333 K","immersion_time":"6 h","test_method":"Gravimetric","inhibition_efficiency":"91.62%","homo":"-5.389 eV","lumo":"-0.793 eV","delta_g_ads":"-39.06 kJ/mol","adsorption_energy":"-214.43 kcal/mol","evidence_text":[],"evidence_source":[]},{"inhibitor_name":"DFAT","substrate":"N80 steel","corrosive_medium":"HCl","medium_concentration":"15%","inhibitor_concentration":"60 ppm","temperature":"333 K","immersion_time":"6 h","test_method":"Gravimetric","inhibition_efficiency":"91.98%","homo":"-5.389 eV","lumo":"-0.793 eV","delta_g_ads":"-39.06 kJ/mol","adsorption_energy":"-214.43 kcal/mol","evidence_text":[],"evidence_source":[]},{"inhibitor_name":"DFAT","substrate":"N80 steel","corrosive_medium":"HCl","medium_concentration":"15%","inhibitor_concentration":"10 ppm","temperature":"303 K","immersion_time":"6 h","test_method":"Potentiodynamic Polarization","inhibition_efficiency":"88.12%","homo":"-5.389 eV","lumo":"-0.793 eV","delta_g_ads":"-39.06 kJ/mol","adsorption_energy":"-214.43 kcal/mol","evidence_text":[],"evidence_source":[]},{"inhibitor_name":"DFAT","substrate":"N80 steel","corrosive_medium":"HCl","medium_concentration":"15%","inhibitor_concentration":"20 ppm","temperature":"303 K","immersion_time":"6 h","test_method":"Potentiodynamic Polarization","inhibition_efficiency":"88.84%","homo":"-5.389 eV","lumo":"-0.793 eV","delta_g_ads":"-39.06 kJ/mol","adsorption_energy":"-214.43 kcal/mol","evidence_text":[],"evidence_source":[]},{"inhibitor_name":"DFAT","substrate":"N80 steel","corrosive_medium":"HCl","medium_concentration":"15%","inhibitor_concentration":"30 ppm","temperature":"303 K","immersion_time":"6 h","test_method":"Potentiodynamic Polarization","inhibition_efficiency":"89.90%","homo":"-5.389 eV","lumo":"-0.793 eV","delta_g_ads":"-39.06 kJ/mol","adsorption_energy":"-214.43 kcal/mol","evidence_text":[],"evidence_source":[]},{"inhibitor_name":"DFAT","substrate":"N80 steel","corrosive_medium":"HCl","medium_concentration":"15%","inhibitor_concentration":"40 ppm","temperature":"303 K","immersion_time":"6 h","test_method":"Potentiodynamic Polarization","inhibition_efficiency":"93.80%","homo":"-5.389 eV","lumo":"-0.793 eV","delta_g_ads":"-39.06 kJ/mol","adsorption_energy":"-214.43 kcal/mol","evidence_text":[],"evidence_source":[]},{"inhibitor_name":"DFAT","substrate":"N80 steel","corrosive_medium":"HCl","medium_concentration":"15%","inhibitor_concentration":"50 ppm","temperature":"303 K","immersion_time":"6 h","test_method":"Potentiodynamic Polarization","inhibition_efficiency":"96.67%","homo":"-5.389 eV","lumo":"-0.793 eV","delta_g_ads":"-39.06 kJ/mol","adsorption_energy":"-214.43 kcal/mol","evidence_text":[],"evidence_source":[]},{"inhibitor_name":"DFAT","substrate":"N80 steel","corrosive_medium":"HCl","medium_concentration":"15%","inhibitor_concentration":"10 ppm","temperature":"303 K","immersion_time":"6 h","test_method":"EIS","inhibition_efficiency":"86.10%","homo":"-5.389 eV","lumo":"-0.793 eV","delta_g_ads":"-39.06 kJ/mol","adsorption_energy":"-214.43 kcal/mol","evidence_text":[],"evidence_source":[]},{"inhibitor_name":"DFAT","substrate":"N80 steel","corrosive_medium":"HCl","medium_concentration":"15%","inhibitor_concentration":"20 ppm","temperature":"303 K","immersion_time":"6 h","test_method":"EIS","inhibition_efficiency":"90.90%","homo":"-5.389 eV","lumo":"-0.793 eV","delta_g_ads":"-39.06 kJ/mol","adsorption_energy":"-214.43 kcal/mol","evidence_text":[],"evidence_source":[]},{"inhibitor_name":"DFAT","substrate":"N80 steel","corrosive_medium":"HCl","medium_concentration":"15%","inhibitor_concentration":"30 ppm","temperature":"303 K","immersion_time":"6 h","test_method":"EIS","inhibition_efficiency":"93.61%","homo":"-5.389 eV","lumo":"-0.793 eV","delta_g_ads":"-39.06 kJ/mol","adsorption_energy":"-214.43 kcal/mol","evidence_text":[],"evidence_source":[]},{"inhibitor_name":"DFAT","substrate":"N80 steel","corrosive_medium":"HCl","medium_concentration":"15%","inhibitor_concentration":"40 ppm","temperature":"303 K","immersion_time":"6 h","test_method":"EIS","inhibition_efficiency":"95.58%","homo":"-5.389 eV","lumo":"-0.793 eV","delta_g_ads":"-39.06 kJ/mol","adsorption_energy":"-214.43 kcal/mol","evidence_text":[],"evidence_source":[]},{"inhibitor_name":"DFAT","substrate":"N80 steel","corrosive_medium":"HCl","medium_concentration":"15%","inhibitor_concentration":"50 ppm","temperature":"303 K","immersion_time":"6 h","test_method":"EIS","inhibition_efficiency":"96.09%","homo":"-5.389 eV","lumo":"-0.793 eV","delta_g_ads":"-39.06 kJ/mol","adsorption_energy":"-214.43 kcal/mol","evidence_text":[],"evidence_source":[]},{"inhibitor_name":"DFAT","substrate":"N80 steel","corrosive_medium":"HCl","medium_concentration":"15%","inhibitor_concentration":"6 h","temperature":"303 K","immersion_time":"6 h","test_method":"Gravimetric","inhibition_efficiency":"96.02%","homo":"-5.389 eV","lumo":"-0.793 eV","delta_g_ads":"-39.06 kJ/mol","adsorption_energy":"-214.43 kcal/mol","evidence_text":[],"evidence_source":[]},{"inhibitor_name":"DFAT","substrate":"N80 steel","corrosive_medium":"HCl","medium_concentration":"15%","inhibitor_concentration":"12 h","temperature":"303 K","immersion_time":"12 h","test_method":"Gravimetric","inhibition_efficiency":"95.75%","homo":"-5.389 eV","lumo":"-0.793 eV","delta_g_ads":"-39.06 kJ/mol","adsorption_energy":"-214.43 kcal/mol","evidence_text":[],"evidence_source":[]},{"inhibitor_name":"DFAT","substrate":"N80 steel","corrosive_medium":"HCl","medium_concentration":"15%","inhibitor_concentration":"18 h","temperature":"303 K","immersion_time":"18 h","test_method":"Gravimetric","inhibition_efficiency":"95.40%","homo":"-5.389 eV","lumo":"-0.793 eV","delta_g_ads":"-39.06 kJ/mol","adsorption_energy":"-214.43 kcal/mol","evidence_text":[],"evidence_source":[]},{"inhibitor_name":"DFAT","substrate":"N80 steel","corrosive_medium":"HCl","medium_concentration":"15%","inhibitor_concentration":"24 h","temperature":"303 K","immersion_time":"24 h","test_method":"Gravimetric","inhibition_efficiency":"95.16%","homo":"-5.389 eV","lumo":"-0.793 eV","delta_g_ads":"-39.06 kJ/mol","adsorption_energy":"-214.43 kcal/mol","evidence_text":[],"evidence_source":[]},{"inhibitor_name":"DIAT","substrate":"N80 steel","corrosive_medium":"HCl","medium_concentration":"15%","inhibitor_concentration":"10 ppm","temperature":"303 K","immersion_time":"6 h","test_method":"Gravimetric","inhibition_efficiency":"88.07%","homo":"-5.371 eV","lumo":"-1.087 eV","delta_g_ads":"-39.72 kJ/mol","adsorption_energy":"-287.53 kcal/mol","evidence_text":[],"evidence_source":[]},{"inhibitor_name":"DIAT","substrate":"N80 steel","corrosive_medium":"HCl","medium_concentration":"15%","inhibitor_concentration":"20 ppm","temperature":"303 K","immersion_time":"6 h","test_method":"Gravimetric","inhibition_efficiency":"90.05%","homo":"-5.371 eV","lumo":"-1.087 eV","delta_g_ads":"-39.72 kJ/mol","adsorption_energy":"-287.53 kcal/mol","evidence_text":[],"evidence_source":[]},{"inhibitor_name":"DIAT","substrate":"N80 steel","corrosive_medium":"HCl","medium_concentration":"15%","inhibitor_concentration":"30 ppm","temperature":"303 K","immersion_time":"6 h","test_method":"Gravimetric","inhibition_efficiency":"94.03%","homo":"-5.371 eV","lumo":"-1.087 eV","delta_g_ads":"-39.72 kJ/mol","adsorption_energy":"-287.53 kcal/mol","evidence_text":[],"evidence_source":[]},{"inhibitor_name":"DIAT","substrate":"N80 steel","corrosive_medium":"HCl","medium_concentration":"15%","inhibitor_concentration":"40 ppm","temperature":"303 K","immersion_time":"6 h","test_method":"Gravimetric","inhibition_efficiency":"96.09%","homo":"-5.371 eV","lumo":"-1.087 eV","delta_g_ads":"-39.72 kJ/mol","adsorption_energy":"-287.53 kcal/mol","evidence_text":[],"evidence_source":[]},{"inhibitor_name":"DIAT","substrate":"N80 steel","corrosive_medium":"HCl","medium_concentration":"15%","inhibitor_concentration":"50 ppm","temperature":"303 K","immersion_time":"6 h","test_method":"Gravimetric","inhibition_efficiency":"97.05%","homo":"-5.371 eV","lumo":"-1.087 eV","delta_g_ads":"-39.72 kJ/mol","adsorption_energy":"-287.53 kcal/mol","evidence_text":[],"evidence_source":[]},{"inhibitor_name":"DIAT","substrate":"N80 steel","corrosive_medium":"HCl","medium_concentration":"15%","inhibitor_concentration":"60 ppm","temperature":"303 K","immersion_time":"6 h","test_method":"Gravimetric","inhibition_efficiency":"97.09%","homo":"-5.371 eV","lumo":"-1.087 eV","delta_g_ads":"-39.72 kJ/mol","adsorption_energy":"-287.53 kcal/mol","evidence_text":[],"evidence_source":[]},{"inhibitor_name":"DIAT","substrate":"N80 steel","corrosive_medium":"HCl","medium_concentration":"15%","inhibitor_concentration":"10 ppm","temperature":"313 K","immersion_time":"6 h","test_method":"Gravimetric","inhibition_efficiency":"85.02%","homo":"-5.371 eV","lumo":"-1.087 eV","delta_g_ads":"-39.72 kJ/mol","adsorption_energy":"-287.53 kcal/mol","evidence_text":[],"evidence_source":[]},{"inhibitor_name":"DIAT","substrate":"N80 steel","corrosive_medium":"HCl","medium_concentration":"15%","inhibitor_concentration":"20 ppm","temperature":"313 K","immersion_time":"6 h","test_method":"Gravimetric","inhibition_efficiency":"88.02%","homo":"-5.371 eV","lumo":"-1.087 eV","delta_g_ads":"-39.72 kJ/mol","adsorption_energy":"-287.53 kcal/mol","evidence_text":[],"evidence_source":[]},{"inhibitor_name":"DIAT","substrate":"N80 steel","corrosive_medium":"HCl","medium_concentration":"15%","inhibitor_concentration":"30 ppm","temperature":"313 K","immersion_time":"6 h","test_method":"Gravimetric","inhibition_efficiency":"92.03%","homo":"-5.371 eV","lumo":"-1.087 eV","delta_g_ads":"-39.72 kJ/mol","adsorption_energy":"-287.53 kcal/mol","evidence_text":[],"evidence_source":[]},{"inhibitor_name":"DIAT","substrate":"N80 steel","corrosive_medium":"HCl","medium_concentration":"15%","inhibitor_concentration":"40 ppm","temperature":"313 K","immersion_time":"6 h","test_method":"Gravimetric","inhibition_efficiency":"94.03%","homo":"-5.371 eV","lumo":"-1.087 eV","delta_g_ads":"-39.72 kJ/mol","adsorption_energy":"-287.53 kcal/mol","evidence_text":[],"evidence_source":[]},{"inhibitor_name":"DIAT","substrate":"N80 steel","corrosive_medium":"HCl","medium_concentration":"15%","inhibitor_concentration":"50 ppm","temperature":"313 K","immersion_time":"6 h","test_method":"Gravimetric","inhibition_efficiency":"96.03%","homo":"-5.371 eV","lumo":"-1.087 eV","delta_g_ads":"-39.72 kJ/mol","adsorption_energy":"-287.53 kcal/mol","evidence_text":[],"evidence_source":[]},{"inhibitor_name":"DIAT","substrate":"N80 steel","corrosive_medium":"HCl","medium_concentration":"15%","inhibitor_concentration":"60 ppm","temperature":"313 K","immersion_time":"6 h","test_method":"Gravimetric","inhibition_efficiency":"96.08%","homo":"-5.371 eV","lumo":"-1.087 eV","delta_g_ads":"-39.72 kJ/mol","adsorption_energy":"-287.53 kcal/mol","evidence_text":[],"evidence_source":[]},{"inhibitor_name":"DIAT","substrate":"N80 steel","corrosive_medium":"HCl","medium_concentration":"15%","inhibitor_concentration":"10 ppm","temperature":"323 K","immersion_time":"6 h","test_method":"Gravimetric","inhibition_efficiency":"81.14%","homo":"-5.371 eV","lumo":"-1.087 eV","delta_g_ads":"-39.72 kJ/mol","adsorption_energy":"-287.53 kcal/mol","evidence_text":[],"evidence_source":[]},{"inhibitor_name":"DIAT","substrate":"N80 steel","corrosive_medium":"HCl","medium_concentration":"15%","inhibitor_concentration":"20 ppm","temperature":"323 K","immersion_time":"6 h","test_method":"Gravimetric","inhibition_efficiency":"86.01%","homo":"-5.371 eV","lumo":"-1.087 eV","delta_g_ads":"-39.72 kJ/mol","adsorption_energy":"-287.53 kcal/mol","evidence_text":[],"evidence_source":[]},{"inhibitor_name":"DIAT","substrate":"N80 steel","corrosive_medium":"HCl","medium_concentration":"15%","inhibitor_concentration":"30 ppm","temperature":"323 K","immersion_time":"6 h","test_method":"Gravimetric","inhibition_efficiency":"89.00%","homo":"-5.371 eV","lumo":"-1.087 eV","delta_g_ads":"-39.72 kJ/mol","adsorption_energy":"-287.53 kcal/mol","evidence_text":[],"evidence_source":[]},{"inhibitor_name":"DIAT","substrate":"N80 steel","corrosive_medium":"HCl","medium_concentration":"15%","inhibitor_concentration":"40 ppm","temperature":"323 K","immersion_time":"6 h","test_method":"Gravimetric","inhibition_efficiency":"92.01%","homo":"-5.371 eV","lumo":"-1.087 eV","delta_g_ads":"-39.72 kJ/mol","adsorption_energy":"-287.53 kcal/mol","evidence_text":[],"evidence_source":[]},{"inhibitor_name":"DIAT","substrate":"N80 steel","corrosive_medium":"HCl","medium_concentration":"15%","inhibitor_concentration":"50 ppm","temperature":"323 K","immersion_time":"6 h","test_method":"Gravimetric","inhibition_efficiency":"94.01%","homo":"-5.371 eV","lumo":"-1.087 eV","delta_g_ads":"-39.72 kJ/mol","adsorption_energy":"-287.53 kcal/mol","evidence_text":[],"evidence_source":[]},{"inhibitor_name":"DIAT","substrate":"N80 steel","corrosive_medium":"HCl","medium_concentration":"15%","inhibitor_concentration":"60 ppm","temperature":"323 K","immersion_time":"6 h","test_method":"Gravimetric","inhibition_efficiency":"94.09%","homo":"-5.371 eV","lumo":"-1.087 eV","delta_g_ads":"-39.72 kJ/mol","adsorption_energy":"-287.53 kcal/mol","evidence_text":[],"evidence_source":[]},{"inhibitor_name":"DIAT","substrate":"N80 steel","corrosive_medium":"HCl","medium_concentration":"15%","inhibitor_concentration":"10 ppm","temperature":"333 K","immersion_time":"6 h","test_method":"Gravimetric","inhibition_efficiency":"80.45%","homo":"-5.371 eV","lumo":"-1.087 eV","delta_g_ads":"-39.72 kJ/mol","adsorption_energy":"-287.53 kcal/mol","evidence_text":[],"evidence_source":[]},{"inhibitor_name":"DIAT","substrate":"N80 steel","corrosive_medium":"HCl","medium_concentration":"15%","inhibitor_concentration":"20 ppm","temperature":"333 K","immersion_time":"6 h","test_method":"Gravimetric","inhibition_efficiency":"85.22%","homo":"-5.371 eV","lumo":"-1.087 eV","delta_g_ads":"-39.72 kJ/mol","adsorption_energy":"-287.53 kcal/mol","evidence_text":[],"evidence_source":[]},{"inhibitor_name":"DIAT","substrate":"N80 steel","corrosive_medium":"HCl","medium_concentration":"15%","inhibitor_concentration":"30 ppm","temperature":"333 K","immersion_time":"6 h","test_method":"Gravimetric","inhibition_efficiency":"87.01%","homo":"-5.371 eV","lumo":"-1.087 eV","delta_g_ads":"-39.72 kJ/mol","adsorption_energy":"-287.53 kcal/mol","evidence_text":[],"evidence_source":[]},{"inhibitor_name":"DIAT","substrate":"N80 steel","corrosive_medium":"HCl","medium_concentration":"15%","inhibitor_concentration":"40 ppm","temperature":"333 K","immersion_time":"6 h","test_method":"Gravimetric","inhibition_efficiency":"91.00%","homo":"-5.371 eV","lumo":"-1.087 eV","delta_g_ads":"-39.72 kJ/mol","adsorption_energy":"-287.53 kcal/mol","evidence_text":[],"evidence_source":[]},{"inhibitor_name":"DIAT","substrate":"N80 steel","corrosive_medium":"HCl","medium_concentration":"15%","inhibitor_concentration":"50 ppm","temperature":"333 K","immersion_time":"6 h","test_method":"Gravimetric","inhibition_efficiency":"92.00%","homo":"-5.371 eV","lumo":"-1.087 eV","delta_g_ads":"-39.72 kJ/mol","adsorption_energy":"-287.53 kcal/mol","evidence_text":[],"evidence_source":[]},{"inhibitor_name":"DIAT","substrate":"N80 steel","corrosive_medium":"HCl","medium_concentration":"15%","inhibitor_concentration":"60 ppm","temperature":"333 K","immersion_time":"6 h","test_method":"Gravimetric","inhibition_efficiency":"92.07%","homo":"-5.371 eV","lumo":"-1.087 eV","delta_g_ads":"-39.72 kJ/mol","adsorption_energy":"-287.53 kcal/mol","evidence_text":[],"evidence_source":[]},{"inhibitor_name":"DIAT","substrate":"N80 steel","corrosive_medium":"HCl","medium_concentration":"15%","inhibitor_concentration":"10 ppm","temperature":"303 K","immersion_time":"6 h","test_method":"Potentiodynamic Polarization","inhibition_efficiency":"88.65%","homo":"-5.371 eV","lumo":"-1.087 eV","delta_g_ads":"-39.72 kJ/mol","adsorption_energy":"-287.53 kcal/mol","evidence_text":[],"evidence_source":[]},{"inhibitor_name":"DIAT","substrate":"N80 steel","corrosive_medium":"HCl","medium_concentration":"15%","inhibitor_concentration":"20 ppm","temperature":"303 K","immersion_time":"6 h","test_method":"Potentiodynamic Polarization","inhibition_efficiency":"93.11%","homo":"-5.371 eV","lumo":"-1.087 eV","delta_g_ads":"-39.72 kJ/mol","adsorption_energy":"-287.53 kcal/mol","evidence_text":[],"evidence_source":[]},{"inhibitor_name":"DIAT","substrate":"N80 steel","corrosive_medium":"HCl","medium_concentration":"15%","inhibitor_concentration":"30 ppm","temperature":"303 K","immersion_time":"6 h","test_method":"Potentiodynamic Polarization","inhibition_efficiency":"93.32%","homo":"-5.371 eV","lumo":"-1.087 eV","delta_g_ads":"-39.72 kJ/mol","adsorption_energy":"-287.53 kcal/mol","evidence_text":[],"evidence_source":[]},{"inhibitor_name":"DIAT","substrate":"N80 steel","corrosive_medium":"HCl","medium_concentration":"15%","inhibitor_concentration":"40 ppm","temperature":"303 K","immersion_time":"6 h","test_method":"Potentiodynamic Polarization","inhibition_efficiency":"94.63%","homo":"-5.371 eV","lumo":"-1.087 eV","delta_g_ads":"-39.72 kJ/mol","adsorption_energy":"-287.53 kcal/mol","evidence_text":[],"evidence_source":[]},{"inhibitor_name":"DIAT","substrate":"N80 steel","corrosive_medium":"HCl","medium_concentration":"15%","inhibitor_concentration":"50 ppm","temperature":"303 K","immersion_time":"6 h","test_method":"Potentiodynamic Polarization","inhibition_efficiency":"97.21%","homo":"-5.371 eV","lumo":"-1.087 eV","delta_g_ads":"-39.72 kJ/mol","adsorption_energy":"-287.53 kcal/mol","evidence_text":[],"evidence_source":[]},{"inhibitor_name":"DIAT","substrate":"N80 steel","corrosive_medium":"HCl","medium_concentration":"15%","inhibitor_concentration":"10 ppm","temperature":"303 K","immersion_time":"6 h","test_method":"EIS","inhibition_efficiency":"87.00%","homo":"-5.371 eV","lumo":"-1.087 eV","delta_g_ads":"-39.72 kJ/mol","adsorption_energy":"-287.53 kcal/mol","evidence_text":[],"evidence_source":[]},{"inhibitor_name":"DIAT","substrate":"N80 steel","corrosive_medium":"HCl","medium_concentration":"15%","inhibitor_concentration":"20 ppm","temperature":"303 K","immersion_time":"6 h","test_method":"EIS","inhibition_efficiency":"91.40%","homo":"-5.371 eV","lumo":"-1.087 eV","delta_g_ads":"-39.72 kJ/mol","adsorption_energy":"-287.53 kcal/mol","evidence_text":[],"evidence_source":[]},{"inhibitor_name":"DIAT","substrate":"N80 steel","corrosive_medium":"HCl","medium_concentration":"15%","inhibitor_concentration":"30 ppm","temperature":"303 K","immersion_time":"6 h","test_method":"EIS","inhibition_efficiency":"95.25%","homo":"-5.371 eV","lumo":"-1.087 eV","delta_g_ads":"-39.72 kJ/mol","adsorption_energy":"-287.53 kcal/mol","evidence_text":[],"evidence_source":[]},{"inhibitor_name":"DIAT","substrate":"N80 steel","corrosive_medium":"HCl","medium_concentration":"15%","inhibitor_concentration":"40 ppm","temperature":"303 K","immersion_time":"6 h","test_method":"EIS","inhibition_efficiency":"96.08%","homo":"-5.371 eV","lumo":"-1.087 eV","delta_g_ads":"-39.72 kJ/mol","adsorption_energy":"-287.53 kcal/mol","evidence_text":[],"evidence_source":[]},{"inhibitor_name":"DIAT","substrate":"N80 steel","corrosive_medium":"HCl","medium_concentration":"15%","inhibitor_concentration":"50 ppm","temperature":"303 K","immersion_time":"6 h","test_method":"EIS","inhibition_efficiency":"96.85%","homo":"-5.371 eV","lumo":"-1.087 eV","delta_g_ads":"-39.72 kJ/mol","adsorption_energy":"-287.53 kcal/mol","evidence_text":[],"evidence_source":[]},{"inhibitor_name":"DIAT","substrate":"N80 steel","corrosive_medium":"HCl","medium_concentration":"15%","inhibitor_concentration":"6 h","temperature":"303 K","immersion_time":"6 h","test_method":"Gravimetric","inhibition_efficiency":"97.05%","homo":"-5.371 eV","lumo":"-1.087 eV",
