Repository: fwx-stu/Corrosion-Inhibitor-Extraction

## Dataset and experiments

| Experiment | Papers per condition | Conditions |
| --- | ---: | ---: |
| GLM-4-Plus evidence strategies E0–E5 (dev37) | 37 | 54 |
| Qwen2.5 development experiments (dev37) | 37 | 27 |
| Qwen2.5 main experiments (test50) | 50 | 9 |
| Matched-budget and component controls (test50) | 50 | 12 |
| GLM-4-Plus reference (test50) | 50 | 1 |
| **Total** | | **103** |

The expert reference dataset contains 87 papers and 3,066 normalized, deduplicated records (670 in dev37 and 2,396 in test50). The release includes 4,097 paper-level structured predictions, the reference annotations, evaluation code, statistical analyses and numerical figure data.

File: figures/E_predictions/v2_r3/results/E6/E6_results.jsonl (part 1 of 8)
{"paper_id":"xml_2166","strategy":"E6","model":"glm-4-plus","result":{"paper_id":"xml_2166","records":[{"inhibitor_name":"Congo Red","substrate":"Aluminum","corrosive_medium":"HCl","medium_concentration":"1.0 mol/L","inhibitor_concentration":"200 ppm","temperature":"25 ℃","immersion_time":"4 h","test_method":"Weight Loss","inhibition_efficiency":"77.8%","homo":"-8.458 eV","lumo":"1.2 eV","delta_g_ads":"-9.73 kJ/mol","adsorption_energy":"213.55 kcal/mol","evidence_text":[],"evidence_source":[]},{"inhibitor_name":"Congo Red","substrate":"Aluminum","corrosive_medium":"HCl","medium_concentration":"1.0 mol/L","inhibitor_concentration":"1400 ppm","temperature":"25 ℃","immersion_time":"4 h","test_method":"Weight Loss","inhibition_efficiency":"88.5%","homo":"-8.458 eV","lumo":"1.2 eV","delta_g_ads":"-9.73 kJ/mol","adsorption_energy":"213.55 kcal/mol","evidence_text":[],"evidence_source":[]},{"inhibitor_name":"Congo Red","substrate":"Aluminum","corrosive_medium":"HCl","medium_concentration":"1.0 mol/L","inhibitor_concentration":"200 ppm","temperature":"25 ℃","immersion_time":null,"test_method":"PDP","inhibition_efficiency":"82.26%","homo":"-8.458 eV","lumo":"1.2 eV","delta_g_ads":"-9.73 kJ/mol","adsorption_energy":"213.55 kcal/mol","evidence_text":[],"evidence_source":[]},{"inhibitor_name":"Congo Red","substrate":"Aluminum","corrosive_medium":"HCl","medium_concentration":"1.0 mol/L","inhibitor_concentration":"1400 ppm","temperature":"25 ℃","immersion_time":null,"test_method":"PDP","inhibition_efficiency":"86.34%","homo":"-8.458 eV","lumo":"1.2 eV","delta_g_ads":"-9.73 kJ/mol","adsorption_energy":"213.55 kcal/mol","evidence_text":[],"evidence_source":[]},{"inhibitor_name":"Congo Red","substrate":"Aluminum","corrosive_medium":"HCl","medium_concentration":"1.0 mol/L","inhibitor_concentration":"200 ppm","temperature":"25 ℃","immersion_time":null,"test_method":"EIS","inhibition_efficiency":"86.05%","homo":"-8.458 eV","lumo":"1.2 eV","delta_g_ads":"-9.73 kJ/mol","adsorption_energy":"213.55 kcal/mol","evidence_text":[],"evidence_source":[]},{"inhibitor_name":"Congo Red","substrate":"Aluminum","corrosive_medium":"HCl","medium_concentration":"1.0 mol/L","inhibitor_concentration":"1400 ppm","temperature":"25 ℃","immersion_time":null,"test_method":"EIS","inhibition_efficiency":"87.5%","homo":"-8.458 eV","lumo":"1.2 eV","delta_g_ads":"-9.73 kJ/mol","adsorption_energy":"213.55 kcal/mol","evidence_text":[],"evidence_source":[]},{"inhibitor_name":"Congo Red","substrate":"Aluminum","corrosive_medium":"HCl","medium_concentration":"1.0 mol/L","inhibitor_concentration":"1000 ppm","temperature":"25 ℃","immersion_time":"4 h","test_method":"Weight Loss","inhibition_efficiency":"86.34%","homo":"-8.458 eV","lumo":"1.2 eV","delta_g_ads":"-9.73 kJ/mol","adsorption_energy":"213.55 kcal/mol","evidence_text":[],"evidence_source":[]},{"inhibitor_name":"Congo Red","substrate":"Aluminum","corrosive_medium":"HCl","medium_concentration":"1.0 mol/L","inhibitor_concentration":"1000 ppm","temperature":"30 ℃","immersion_time":"4 h","test_method":"Weight Loss","inhibition_efficiency":"73.37%","homo":"-8.458 eV","lumo":"1.2 eV","delta_g_ads":"-9.73 kJ/mol","adsorption_energy":"213.55 kcal/mol","evidence_text":[],"evidence_source":[]},{"inhibitor_name":"Congo Red","substrate":"Aluminum","corrosive_medium":"HCl","medium_concentration":"1.0 mol/L","inhibitor_concentration":"1000 ppm","temperature":"40 ℃","immersion_time":"4 h","test_method":"Weight Loss","inhibition_efficiency":"50.84%","homo":"-8.458 eV","lumo":"1.2 eV","delta_g_ads":"-9.73 kJ/mol","adsorption_energy":"213.55 kcal/mol","evidence_text":[],"evidence_source":[]},{"inhibitor_name":"Congo Red","substrate":"Aluminum","corrosive_medium":"HCl","medium_concentration":"1.0 mol/L","inhibitor_concentration":"1000 ppm","temperature":"50 ℃","immersion_time":"4 h","test_method":"Weight Loss","inhibition_efficiency":"47.51%","homo":"-8.458 eV","lumo":"1.2 eV","delta_g_ads":"-9.73 kJ/mol","adsorption_energy":"213.55 kcal/mol","evidence_text":[],"evidence_source":[]},{"inhibitor_name":"Congo Red","substrate":"Aluminum","corrosive_medium":"HCl","medium_concentration":"1.0 mol/L","inhibitor_concentration":"1000 ppm","temperature":"25 ℃","immersion_time":null,"test_method":"PDP","inhibition_efficiency":"86.34%","homo":"-8.458 eV","lumo":"1.2 eV","delta_g_ads":"-9.73 kJ/mol","adsorption_energy":"213.55 kcal/mol","evidence_text":[],"evidence_source":[]},{"inhibitor_name":"Congo Red","substrate":"Aluminum","corrosive_medium":"HCl","medium_concentration":"1.0 mol/L","inhibitor_concentration":"1000 ppm","temperature":"30 ℃","immersion_time":null,"test_method":"PDP","inhibition_efficiency":"84.17%","homo":"-8.458 eV","lumo":"1.2 eV","delta_g_ads":"-9.73 kJ/mol","adsorption_energy":"213.55 kcal/mol","evidence_text":[],"evidence_source":[]},{"inhibitor_name":"Congo Red","substrate":"Aluminum","corrosive_medium":"HCl","medium_concentration":"1.0 mol/L","inhibitor_concentration":"1000 ppm","temperature":"40 ℃","immersion_time":null,"test_method":"PDP","inhibition_efficiency":"76.91%","homo":"-8.458 eV","lumo":"1.2 eV","delta_g_ads":"-9.73 kJ/mol","adsorption_energy":"213.55 kcal/mol","evidence_text":[],"evidence_source":[]},{"inhibitor_name":"Congo Red","substrate":"Aluminum","corrosive_medium":"HCl","medium_concentration":"1.0 mol/L","inhibitor_concentration":"1000 ppm","temperature":"50 ℃","immersion_time":null,"test_method":"PDP","inhibition_efficiency":"60.99%","homo":"-8.458 eV","lumo":"1.2 eV","delta_g_ads":"-9.73 kJ/mol","adsorption_energy":"213.55 kcal/mol","evidence_text":[],"evidence_source":[]},{"inhibitor_name":"Congo Red","substrate":"Aluminum","corrosive_medium":"HCl","medium_concentration":"1.0 mol/L","inhibitor_concentration":"1000 ppm","temperature":"25 ℃","immersion_time":null,"test_method":"EIS","inhibition_efficiency":"85.6%","homo":"-8.458 eV","lumo":"1.2 eV","delta_g_ads":"-9.73 kJ/mol","adsorption_energy":"213.55 kcal/mol","evidence_text":[],"evidence_source":[]},{"inhibitor_name":"Congo Red","substrate":"Aluminum","corrosive_medium":"HCl","medium_concentration":"1.0 mol/L","inhibitor_concentration":"1000 ppm","temperature":"30 ℃","immersion_time":null,"test_method":"EIS","inhibition_efficiency":"78.3%","homo":"-8.458 eV","lumo":"1.2 eV","delta_g_ads":"-9.73 kJ/mol","adsorption_energy":"213.55 kcal/mol","evidence_text":[],"evidence_source":[]},{"inhibitor_name":"Congo Red","substrate":"Aluminum","corrosive_medium":"HCl","medium_concentration":"1.0 mol/L","inhibitor_concentration":"1000 ppm","temperature":"40 ℃","immersion_time":null,"test_method":"EIS","inhibition_efficiency":"60.8%","homo":"-8.458 eV","lumo":"1.2 eV","delta_g_ads":"-9.73 kJ/mol","adsorption_energy":"213.55 kcal/mol","evidence_text":[],"evidence_source":[]},{"inhibitor_name":"Congo Red","substrate":"Aluminum","corrosive_medium":"HCl","medium_concentration":"1.0 mol/L","inhibitor_concentration":"443.24 ppm","temperature":"40 ℃","immersion_time":"1.61 h","test_method":"RSM","inhibition_efficiency":"81.14%","homo":"-8.458 eV","lumo":"1.2 eV","delta_g_ads":"-9.73 kJ/mol","adsorption_energy":"213.55 kcal/mol","evidence_text":[],"evidence_source":[]}]},"source_file":"xml_2166.md","token_stats":{"input_tokens":14276,"output_tokens":1076},"parse_error":false}
{"paper_id":"xml_9023","strategy":"E6","model":"glm-4-plus","result":{"paper_id":"xml_9023","records":[{"inhibitor_name":"8-hydroxyquinoline (8 HQ)","substrate":"AZ 31 Mg alloy","corrosive_medium":"NaCl","medium_concentration":"3.5 wt%","inhibitor_concentration":"2% TiO2-8 HQ@PLA","temperature":null,"immersion_time":"50 days","test_method":"EIS","inhibition_efficiency":null,"homo":null,"lumo":null,"delta_g_ads":null,"adsorption_energy":null,"evidence_text":[],"evidence_source":[]},{"inhibitor_name":"8-hydroxyquinoline (8 HQ)","substrate":"AZ 31 Mg alloy","corrosive_medium":"NaCl","medium_concentration":"3.5 wt%","inhibitor_concentration":"2% TiO2-8 HQ@PLA","temperature":null,"immersion_time":"10 h","test_method":"Scratch test","inhibition_efficiency":null,"homo":null,"lumo":null,"delta_g_ads":null,"adsorption_energy":null,"evidence_text":[],"evidence_source":[]}]},"source_file":"xml_9023.md","token_stats":{"input_tokens":12571,"output_tokens":211},"parse_error":false}
{"paper_id":"pdf_2261","strategy":"E6","model":"glm-4-plus","result":{"paper_id":"pdf_2261","records":[{"inhibitor_name":"Meftal-P","substrate":"mild steel","corrosive_medium":"HCl","medium_concentration":"0.5 M","inhibitor_concentration":"25 mg/L","temperature":"298 K","immersion_time":"24 h","test_method":"Weight loss","inhibition_efficiency":"60.15%","homo":"-5.48 eV","lumo":"-1.41 eV","delta_g_ads":"-34.83 kJ/mol","adsorption_energy":null,"evidence_text":[],"evidence_source":[]},{"inhibitor_name":"Meftal-P","substrate":"mild steel","corrosive_medium":"HCl","medium_concentration":"0.5 M","inhibitor_concentration":"50 mg/L","temperature":"298 K","immersion_time":"24 h","test_method":"Weight loss","inhibition_efficiency":"67.45%","homo":"-5.48 eV","lumo":"-1.41 eV","delta_g_ads":"-34.83 kJ/mol","adsorption_energy":null,"evidence_text":[],"evidence_source":[]},{"inhibitor_name":"Meftal-P","substrate":"mild steel","corrosive_medium":"HCl","medium_concentration":"0.5 M","inhibitor_concentration":"75 mg/L","temperature":"298 K","immersion_time":"24 h","test_method":"Weight loss","inhibition_efficiency":"79.36%","homo":"-5.48 eV","lumo":"-1.41 eV","delta_g_ads":"-34.83 kJ/mol","adsorption_energy":null,"evidence_text":[],"evidence_source":[]},{"inhibitor_name":"Meftal-P","substrate":"mild steel","corrosive_medium":"HCl","medium_concentration":"0.5 M","inhibitor_concentration":"100 mg/L","temperature":"298 K","immersion_time":"24 h","test_method":"Weight loss","inhibition_efficiency":"91.51%","homo":"-5.48 eV","lumo":"-1.41 eV","delta_g_ads":"-34.83 kJ/mol","adsorption_energy":null,"evidence_text":[],"evidence_source":[]},{"inhibitor_name":"Meftal-P","substrate":"mild steel","corrosive_medium":"HCl","medium_concentration":"0.5 M","inhibitor_concentration":"25 mg/L","temperature":"308 K","immersion_time":"24 h","test_method":"Weight loss","inhibition_efficiency":"58.65%","homo":"-5.48 eV","lumo":"-1.41 eV","delta_g_ads":"-34.83 kJ/mol","adsorption_energy":null,"evidence_text":[],"evidence_source":[]},{"inhibitor_name":"Meftal-P","substrate":"mild steel","corrosive_medium":"HCl","medium_concentration":"0.5 M","inhibitor_concentration":"50 mg/L","temperature":"308 K","immersion_time":"24 h","test_method":"Weight loss","inhibition_efficiency":"62.78%","homo":"-5.48 eV","lumo":"-1.41 eV","delta_g_ads":"-34.83 kJ/mol","adsorption_energy":null,"evidence_text":[],"evidence_source":[]},{"inhibitor_name":"Meftal-P","substrate":"mild steel","corrosive_medium":"HCl","medium_concentration":"0.5 M","inhibitor_concentration":"75 mg/L","temperature":"308 K","immersion_time":"24 h","test_method":"Weight loss","inhibition_efficiency":"71.22%","homo":"-5.48 eV","lumo":"-1.41 eV","delta_g_ads":"-34.83 kJ/mol","adsorption_energy":null,"evidence_text":[],"evidence_source":[]},{"inhibitor_name":"Meftal-P","substrate":"mild steel","corrosive_medium":"HCl","medium_concentration":"0.5 M","inhibitor_concentration":"100 mg/L","temperature":"308 K","immersion_time":"24 h","test_method":"Weight loss","inhibition_efficiency":"83.18%","homo":"-5.48 eV","lumo":"-1.41 eV","delta_g_ads":"-34.83 kJ/mol","adsorption_energy":null,"evidence_text":[],"evidence_source":[]},{"inhibitor_name":"Meftal-P","substrate":"mild steel","corrosive_medium":"HCl","medium_concentration":"0.5 M","inhibitor_concentration":"25 mg/L","temperature":"318 K","immersion_time":"24 h","test_method":"Weight loss","inhibition_efficiency":"54.18%","homo":"-5.48 eV","lumo":"-1.41 eV","delta_g_ads":"-34.83 kJ/mol","adsorption_energy":null,"evidence_text":[],"evidence_source":[]},{"inhibitor_name":"Meftal-P","substrate":"mild steel","corrosive_medium":"HCl","medium_concentration":"0.5 M","inhibitor_concentration":"50 mg/L","temperature":"318 K","immersion_time":"24 h","test_method":"Weight loss","inhibition_efficiency":"60.20%","homo":"-5.48 eV","lumo":"-1.41 eV","delta_g_ads":"-34.83 kJ/mol","adsorption_energy":null,"evidence_text":[],"evidence_source":[]},{"inhibitor_name":"Meftal-P","substrate":"mild steel","corrosive_medium":"HCl","medium_concentration":"0.5 M","inhibitor_concentration":"75 mg/L","temperature":"318 K","immersion_time":"24 h","test_method":"Weight loss","inhibition_efficiency":"67.25%","homo":"-5.48 eV","lumo":"-1.41 eV","delta_g_ads":"-34.83 kJ/mol","adsorption_energy":null,"evidence_text":[],"evidence_source":[]},{"inhibitor_name":"Meftal-P","substrate":"mild steel","corrosive_medium":"HCl","medium_concentration":"0.5 M","inhibitor_concentration":"100 mg/L","temperature":"318 K","immersion_time":"24 h","test_method":"Weight loss","inhibition_efficiency":"76.44%","homo":"-5.48 eV","lumo":"-1.41 eV","delta_g_ads":"-34.83 kJ/mol","adsorption_energy":null,"evidence_text":[],"evidence_source":[]},{"inhibitor_name":"Meftal-P","substrate":"mild steel","corrosive_medium":"HCl","medium_concentration":"0.5 M","inhibitor_concentration":"25 mg/L","temperature":"298 K","immersion_time":null,"test_method":"PDP","inhibition_efficiency":"65.83%","homo":"-5.48 eV","lumo":"-1.41 eV","delta_g_ads":"-34.83 kJ/mol","adsorption_energy":null,"evidence_text":[],"evidence_source":[]},{"inhibitor_name":"Meftal-P","substrate":"mild steel","corrosive_medium":"HCl","medium_concentration":"0.5 M","inhibitor_concentration":"50 mg/L","temperature":"298 K","immersion_time":null,"test_method":"PDP","inhibition_efficiency":"76.66%","homo":"-5.48 eV","lumo":"-1.41 eV","delta_g_ads":"-34.83 kJ/mol","adsorption_energy":null,"evidence_text":[],"evidence_source":[]},{"inhibitor_name":"Meftal-P","substrate":"mild steel","corrosive_medium":"HCl","medium_concentration":"0.5 M","inhibitor_concentration":"75 mg/L","temperature":"298 K","immersion_time":null,"test_method":"PDP","inhibition_efficiency":"87.50%","homo":"-5.48 eV","lumo":"-1.41 eV","delta_g_ads":"-34.83 kJ/mol","adsorption_energy":null,"evidence_text":[],"evidence_source":[]},{"inhibitor_name":"Meftal-P","substrate":"mild steel","corrosive_medium":"HCl","medium_concentration":"0.5 M","inhibitor_concentration":"100 mg/L","temperature":"298 K","immersion_time":null,"test_method":"PDP","inhibition_efficiency":"95.83%","homo":"-5.48 eV","lumo":"-1.41 eV","delta_g_ads":"-34.83 kJ/mol","adsorption_energy":null,"evidence_text":[],"evidence_source":[]},{"inhibitor_name":"Meftal-P","substrate":"mild steel","corrosive_medium":"HCl","medium_concentration":"0.5 M","inhibitor_concentration":"25 mg/L","temperature":"298 K","immersion_time":"60 min","test_method":"EIS","inhibition_efficiency":"64.53%","homo":"-5.48 eV","lumo":"-1.41 eV","delta_g_ads":"-34.83 kJ/mol","adsorption_energy":null,"evidence_text":[],"evidence_source":[]},{"inhibitor_name":"Meftal-P","substrate":"mild steel","corrosive_medium":"HCl","medium_concentration":"0.5 M","inhibitor_concentration":"50 mg/L","temperature":"298 K","immersion_time":"60 min","test_method":"EIS","inhibition_efficiency":"78.95%","homo":"-5.48 eV","lumo":"-1.41 eV","delta_g_ads":"-34.83 kJ/mol","adsorption_energy":null,"evidence_text":[],"evidence_source":[]},{"inhibitor_name":"Meftal-P","substrate":"mild steel","corrosive_medium":"HCl","medium_concentration":"0.5 M","inhibitor_concentration":"75 mg/L","temperature":"298 K","immersion_time":"60 min","test_method":"EIS","inhibition_efficiency":"85.57%","homo":"-5.48 eV","lumo":"-1.41 eV","delta_g_ads":"-34.83 kJ/mol","adsorption_energy":null,"evidence_text":[],"evidence_source":[]},{"inhibitor_name":"Meftal-P","substrate":"mild steel","corrosive_medium":"HCl","medium_concentration":"0.5 M","inhibitor_concentration":"100 mg/L","temperature":"298 K","immersion_time":"60 min","test_method":"EIS","inhibition_efficiency":"91.60%","homo":"-5.48 eV","lumo":"-1.41 eV","delta_g_ads":"-34.83 kJ/mol","adsorption_energy":null,"evidence_text":[],"evidence_source":[]}]},"source_file":"pdf_2261.md","token_stats":{"input_tokens":12626,"output_tokens":1265},"parse_error":false}
{"paper_id":"xml_6028","strategy":"E6","model":"glm-4-plus","result":{"paper_id":"xml_6028","records":[{"inhibitor_name":"Soy protein isolate (SPI)","substrate":"steel rebar","corrosive_medium":"simulated concrete pore solution with 3.5% wt. sodium chloride","medium_concentration":"3.5% wt. sodium chloride","inhibitor_concentration":"15% wt. SPI and 30% wt. sorbitol","temperature":null,"immersion_time":null,"test_method":"Potentiodynamic polarization","inhibition_efficiency":"96%","homo":null,"lumo":null,"delta_g_ads":null,"adsorption_energy":null,"evidence_text":[],"evidence_source":[]},{"inhibitor_name":"Soy protein isolate (SPI)","substrate":"steel rebar","corrosive_medium":"simulated concrete pore solution with 3.5% wt. sodium chloride","medium_concentration":"3.5% wt. sodium chloride","inhibitor_concentration":"15% wt. SPI and 30% wt. sorbitol","temperature":null,"immersion_time":"120 days","test_method":"Rapid macrocell corrosion test","inhibition_efficiency":"50%","homo":null,"lumo":null,"delta_g_ads":null,"adsorption_energy":null,"evidence_text":[],"evidence_source":[]},{"inhibitor_name":"Soy protein isolate (SPI)","substrate":"steel rebar","corrosive_medium":"simulated concrete pore solution with 3.5% wt. sodium chloride","medium_concentration":"3.5% wt. sodium chloride","inhibitor_concentration":"10% wt. SPI and 30% wt. sorbitol","temperature":null,"immersion_time":null,"test_method":"Potentiodynamic polarization","inhibition_efficiency":"95%","homo":null,"lumo":null,"delta_g_ads":null,"adsorption_energy":null,"evidence_text":[],"evidence_source":[]},{"inhibitor_name":"Soy protein isolate (SPI)","substrate":"steel rebar","corrosive_medium":"simulated concrete pore solution with 3.5% wt. sodium chloride","medium_concentration":"3.5% wt. sodium chloride","inhibitor_concentration":"10% wt. SPI and 30% wt. sorbitol","temperature":null,"immersion_time":"120 days","test_method":"Rapid macrocell corrosion test","inhibition_efficiency":"36%","homo":null,"lumo":null,"delta_g_ads":null,"adsorption_energy":null,"evidence_text":[],"evidence_source":[]}]},"source_file":"xml_6028.md","token_stats":{"input_tokens":7749,"output_tokens":380},"parse_error":false}
{"paper_id":"pdf_960","strategy":"E6","model":"glm-4-plus","result":{"paper_id":"pdf_960","records":[{"inhibitor_name":"Allium sativum essential oil","substrate":"copper","corrosive_medium":"H2SO4","medium_concentration":"0.5 M","inhibitor_concentration":"0.5 g/L","temperature":"298 K","immersion_time":"30 min","test_method":"Potentiodynamic polarization","inhibition_efficiency":"95.8%","homo":null,"lumo":null,"delta_g_ads":null,"adsorption_energy":null,"evidence_text":[],"evidence_source":[]},{"inhibitor_name":"Allium sativum essential oil","substrate":"copper","corrosive_medium":"H2SO4","medium_concentration":"0.5 M","inhibitor_concentration":"1.0 g/L","temperature":"298 K","immersion_time":"30 min","test_method":"Potentiodynamic polarization","inhibition_efficiency":"97.6%","homo":null,"lumo":null,"delta_g_ads":null,"adsorption_energy":null,"evidence_text":[],"evidence_source":[]},{"inhibitor_name":"Allium sativum essential oil","substrate":"copper","corrosive_medium":"H2SO4","medium_concentration":"0.5 M","inhibitor_concentration":"1.5 g/L","temperature":"298 K","immersion_time":"30 min","test_method":"Potentiodynamic polarization","inhibition_efficiency":"97.2%","homo":null,"lumo":null,"delta_g_ads":null,"adsorption_energy":null,"evidence_text":[],"evidence_source":[]},{"inhibitor_name":"Allium sativum essential oil","substrate":"copper","corrosive_medium":"H2SO4","medium_concentration":"0.5 M","inhibitor_concentration":"2.0 g/L","temperature":"298 K","immersion_time":"30 min","test_method":"Potentiodynamic polarization","inhibition_efficiency":"95.1%","homo":null,"lumo":null,"delta_g_ads":null,"adsorption_energy":null,"evidence_text":[],"evidence_source":[]},{"inhibitor_name":"Allium sativum essential oil","substrate":"copper","corrosive_medium":"H2SO4","medium_concentration":"0.5 M","inhibitor_concentration":"0.5 g/L","temperature":"298 K","immersion_time":"30 min","test_method":"EIS","inhibition_efficiency":"95.8%","homo":null,"lumo":null,"delta_g_ads":null,"adsorption_energy":null,"evidence_text":[],"evidence_source":[]},{"inhibitor_name":"Allium sativum essential oil","substrate":"copper","corrosive_medium":"H2SO4","medium_concentration":"0.5 M","inhibitor_concentration":"1.0 g/L","temperature":"298 K","immersion_time":"30 min","test_method":"EIS","inhibition_efficiency":"97.5%","homo":null,"lumo":null,"delta_g_ads":null,"adsorption_energy":null,"evidence_text":[],"evidence_source":[]},{"inhibitor_name":"Allium sativum essential oil","substrate":"copper","corrosive_medium":"H2SO4","medium_concentration":"0.5 M","inhibitor_concentration":"1.5 g/L","temperature":"298 K","immersion_time":"30 min","test_method":"EIS","inhibition_efficiency":"97.1%","homo":null,"lumo":null,"delta_g_ads":null,"adsorption_energy":null,"evidence_text":[],"evidence_source":[]},{"inhibitor_name":"Allium sativum essential oil","substrate":"copper","corrosive_medium":"H2SO4","medium_concentration":"0.5 M","inhibitor_concentration":"2.0 g/L","temperature":"298 K","immersion_time":"30 min","test_method":"EIS","inhibition_efficiency":"94.8%","homo":null,"lumo":null,"delta_g_ads":null,"adsorption_energy":null,"evidence_text":[],"evidence_source":[]},{"inhibitor_name":"Allium sativum essential oil","substrate":"copper","corrosive_medium":"H2SO4","medium_concentration":"0.5 M","inhibitor_concentration":"1.0 g/L","temperature":"308 K","immersion_time":"30 min","test_method":"Potentiodynamic polarization","inhibition_efficiency":"94.8%","homo":null,"lumo":null,"delta_g_ads":null,"adsorption_energy":null,"evidence_text":[],"evidence_source":[]},{"inhibitor_name":"Allium sativum essential oil","substrate":"copper","corrosive_medium":"H2SO4","medium_concentration":"0.5 M","inhibitor_concentration":"1.0 g/L","temperature":"318 K","immersion_time":"30 min","test_method":"Potentiodynamic polarization","inhibition_efficiency":"91.9%","homo":null,"lumo":null,"delta_g_ads":null,"adsorption_energy":null,"evidence_text":[],"evidence_source":[]},{"inhibitor_name":"Allium sativum essential oil","substrate":"copper","corrosive_medium":"H2SO4","medium_concentration":"0.5 M","inhibitor_concentration":"1.0 g/L","temperature":"328 K","immersion_time":"30 min","test_method":"Potentiodynamic polarization","inhibition_efficiency":"88.5%","homo":null,"lumo":null,"delta_g_ads":null,"adsorption_energy":null,"evidence_text":[],"evidence_source":[]}]},"source_file":"pdf_960.md","token_stats":{"input_tokens":11895,"output_tokens":769},"parse_error":false}
{"paper_id":"xml_8185","strategy":"E6","model":"glm-4-plus","result":{"paper_id":"xml_8185","records":[{"inhibitor_name":"4-Ferrocenylbutyl formate","substrate":"mild steel","corrosive_medium":"HCl","medium_concentration":"1 M","inhibitor_concentration":"4 mM","temperature":"25 ℃","immersion_time":"2 h","test_method":"EIS","inhibition_efficiency":"93.52%","homo":"-5.12 eV","lumo":"-5.35 eV","delta_g_ads":"-139.9 kJ/mol","adsorption_energy":"-33.58 kcal/mol","evidence_text":[],"evidence_source":[]},{"inhibitor_name":"4-Ferrocenylbutyl formate","substrate":"mild steel","corrosive_medium":"HCl","medium_concentration":"1 M","inhibitor_concentration":"4 mM","temperature":"25 ℃","immersion_time":"170 h","test_method":"EIS","inhibition_efficiency":"96.95%","homo":"-5.12 eV","lumo":"-5.35 eV","delta_g_ads":"-139.9 kJ/mol","adsorption_energy":"-33.58 kcal/mol","evidence_text":[],"evidence_source":[]},{"inhibitor_name":"4-Ferrocenylbutyl formate","substrate":"mild steel","corrosive_medium":"HCl","medium_concentration":"1 M","inhibitor_concentration":"4 mM","temperature":"25 ℃","immersion_time":"340 h","test_method":"EIS","inhibition_efficiency":"96.78%","homo":"-5.12 eV","lumo":"-5.35 eV","delta_g_ads":"-139.9 kJ/mol","adsorption_energy":"-33.58 kcal/mol","evidence_text":[],"evidence_source":[]},{"inhibitor_name":"4-Ferrocenylbutyl formate","substrate":"mild steel","corrosive_medium":"HCl","medium_concentration":"1 M","inhibitor_concentration":"4 mM","temperature":"25 ℃","immersion_time":"2 h","test_method":"Tafel","inhibition_efficiency":"92.50%","homo":"-5.12 eV","lumo":"-5.35 eV","delta_g_ads":"-139.9 kJ/mol","adsorption_energy":"-33.58 kcal/mol","evidence_text":[],"evidence_source":[]},{"inhibitor_name":"4-Ferrocenylbutyl formate","substrate":"mild steel","corrosive_medium":"HCl","medium_concentration":"1 M","inhibitor_concentration":"4 mM","temperature":"25 ℃","immersion_time":"170 h","test_method":"Tafel","inhibition_efficiency":"95.06%","homo":"-5.12 eV","lumo":"-5.35 eV","delta_g_ads":"-139.9 kJ/mol","adsorption_energy":"-33.58 kcal/mol","evidence_text":[],"evidence_source":[]},{"inhibitor_name":"4-Ferrocenylbutyl formate","substrate":"mild steel","corrosive_medium":"HCl","medium_concentration":"1 M","inhibitor_concentration":"4 mM","temperature":"25 ℃","immersion_time":"340 h","test_method":"Tafel","inhibition_efficiency":"94.49%","homo":"-5.12 eV","lumo":"-5.35 eV","delta_g_ads":"-139.9 kJ/mol","adsorption_energy":"-33.58 kcal/mol","evidence_text":[],"evidence_source":[]},{"inhibitor_name":"4-Ferrocenylbutyl phenylacetate","substrate":"mild steel","corrosive_medium":"HCl","medium_concentration":"1 M","inhibitor_concentration":"4 mM","temperature":"25 ℃","immersion_time":"2 h","test_method":"EIS","inhibition_efficiency":"83.33%","homo":"-5.12 eV","lumo":"-5.89 eV","delta_g_ads":"-122.5 kJ/mol","adsorption_energy":"-29.40 kcal/mol","evidence_text":[],"evidence_source":[]},{"inhibitor_name":"4-Ferrocenylbutyl phenylacetate","substrate":"mild steel","corrosive_medium":"HCl","medium_concentration":"1 M","inhibitor_concentration":"4 mM","temperature":"25 ℃","immersion_time":"2 h","test_method":"Tafel","inhibition_efficiency":"86.38%","homo":"-5.12 eV","lumo":"-5.89 eV","delta_g_ads":"-122.5 kJ/mol","adsorption_energy":"-29.40 kcal/mol","evidence_text":[],"evidence_source":[]},{"inhibitor_name":"4-Ferrocenylbutyl acrylate","substrate":"mild steel","corrosive_medium":"HCl","medium_concentration":"1 M","inhibitor_concentration":"4 mM","temperature":"25 ℃","immersion_time":"2 h","test_method":"EIS","inhibition_efficiency":"68.33%","homo":"-5.12 eV","lumo":"-5.93 eV","delta_g_ads":"-100.7 kJ/mol","adsorption_energy":"-24.19 kcal/mol","evidence_text":[],"evidence_source":[]},{"inhibitor_name":"4-Ferrocenylbutyl acrylate","substrate":"mild steel","corrosive_medium":"HCl","medium_concentration":"1 M","inhibitor_concentration":"4 mM","temperature":"25 ℃","immersion_time":"2 h","test_method":"Tafel","inhibition_efficiency":"71.50%","homo":"-5.12 eV","lumo":"-5.93 eV","delta_g_ads":"-100.7 kJ/mol","adsorption_energy":"-24.19 kcal/mol","evidence_text":[],"evidence_source":[]}]},"source_file":"xml_8185.md","token_stats":{"input_tokens":10705,"output_tokens":850},"parse_error":false}
{"paper_id":"xml_2837","strategy":"E6","model":"glm-4-plus","result":{"paper_id":"xml_2837","records":[{"inhibitor_name":"Garcinia indica Choisy extract","substrate":"Aluminum","corrosive_medium":"Phosphoric acid","medium_concentration":"0.5 M","inhibitor_concentration":"0.1 gL–1","temperature":"30 ℃","immersion_time":null,"test_method":"EIS","inhibition_efficiency":"41.34%","homo":null,"lumo":null,"delta_g_ads":null,"adsorption_energy":null,"evidence_text":[],"evidence_source":[]},{"inhibitor_name":"Garcinia indica Choisy extract","substrate":"Aluminum","corrosive_medium":"Phosphoric acid","medium_concentration":"0.5 M","inhibitor_concentration":"0.1 gL–1","temperature":"50 ℃","immersion_time":null,"test_method":"EIS","inhibition_efficiency":"65.4%","homo":null,"lumo":null,"delta_g_ads":null,"adsorption_energy":null,"evidence_text":[],"evidence_source":[]},{"inhibitor_name":"Garcinia indica Choisy extract","substrate":"Aluminum","corrosive_medium":"Phosphoric acid","medium_concentration":"0.5 M","inhibitor_concentration":"0.3 gL–1","temperature":"40 ℃","immersion_time":null,"test_method":"EIS","inhibition_efficiency":"63.73%","homo":null,"lumo":null,"delta_g_ads":null,"adsorption_energy":null,"evidence_text":[],"evidence_source":[]},{"inhibitor_name":"Garcinia indica Choisy extract","substrate":"Aluminum","corrosive_medium":"Phosphoric acid","medium_concentration":"0.5 M","inhibitor_concentration":"0.5 gL–1","temperature":"30 ℃","immersion_time":null,"test_method":"EIS","inhibition_efficiency":"66.11%","homo":null,"lumo":null,"delta_g_ads":null,"adsorption_energy":null,"evidence_text":[],"evidence_source":[]},{"inhibitor_name":"Garcinia indica Choisy extract","substrate":"Aluminum","corrosive_medium":"Phosphoric acid","medium_concentration":"0.5 M","inhibitor_concentration":"0.5 gL–1","temperature":"40 ℃","immersion_time":null,"test_method":"EIS","inhibition_efficiency":"73.08%","homo":null,"lumo":null,"delta_g_ads":null,"adsorption_energy":null,"evidence_text":[],"evidence_source":[]},{"inhibitor_name":"Garcinia indica Choisy extract","substrate":"Aluminum","corrosive_medium":"Phosphoric acid","medium_concentration":"0.5 M","inhibitor_concentration":"0.5 gL–1","temperature":"50 ℃","immersion_time":null,"test_method":"EIS","inhibition_efficiency":"85.34%","homo":null,"lumo":null,"delta_g_ads":null,"adsorption_energy":null,"evidence_text":[],"evidence_source":[]},{"inhibitor_name":"Garcinia indica Choisy extract","substrate":"Aluminum","corrosive_medium":"Phosphoric acid","medium_concentration":"1.25 M","inhibitor_concentration":"0.1 gL–1","temperature":"30 ℃","immersion_time":null,"test_method":"EIS","inhibition_efficiency":"52.11%","homo":null,"lumo":null,"delta_g_ads":null,"adsorption_energy":null,"evidence_text":[],"evidence_source":[]},{"inhibitor_name":"Garcinia indica Choisy extract","substrate":"Aluminum","corrosive_medium":"Phosphoric acid","medium_concentration":"1.25 M","inhibitor_concentration":"0.3 gL–1","temperature":"30 ℃","immersion_time":null,"test_method":"EIS","inhibition_efficiency":"46.29%","homo":null,"lumo":null,"delta_g_ads":null,"adsorption_energy":null,"evidence_text":[],"evidence_source":[]},{"inhibitor_name":"Garcinia indica Choisy extract","substrate":"Aluminum","corrosive_medium":"Phosphoric acid","medium_concentration":"1.25 M","inhibitor_concentration":"0.3 gL–1","temperature":"40 ℃","immersion_time":null,"test_method":"EIS","inhibition_efficiency":"60.81%","homo":null,"lumo":null,"delta_g_ads":null,"adsorption_energy":null,"evidence_text":[],"evidence_source":[]},{"inhibitor_name":"Garcinia indica Choisy extract","substrate":"Aluminum","corrosive_medium":"Phosphoric acid","medium_concentration":"1.25 M","inhibitor_concentration":"0.5 gL–1","temperature":"40 ℃","immersion_time":null,"test_method":"EIS","inhibition_efficiency":"73.08%","homo":null,"lumo":null,"delta_g_ads":null,"adsorption_energy":null,"evidence_text":[],"evidence_source":[]},{"inhibitor_name":"Garcinia indica Choisy extract","substrate":"Aluminum","corrosive_medium":"Phosphoric acid","medium_concentration":"1.25 M","inhibitor_concentration":"0.1 gL–1","temperature":"50 ℃","immersion_time":null,"test_method":"EIS","inhibition_efficiency":"72.07%","homo":null,"lumo":null,"delta_g_ads":null,"adsorption_energy":null,"evidence_text":[],"evidence_source":[]},{"inhibitor_name":"Garcinia indica Choisy extract","substrate":"Aluminum","corrosive_medium":"Phosphoric acid","medium_concentration":"2.0 M","inhibitor_concentration":"0.1 gL–1","temperature":"30 ℃","immersion_time":null,"test_method":"EIS","inhibition_efficiency":"39.97%","homo":null,"lumo":null,"delta_g_ads":null,"adsorption_energy":null,"evidence_text":[],"evidence_source":[]},{"inhibitor_name":"Garcinia indica Choisy extract","substrate":"Aluminum","corrosive_medium":"Phosphoric acid","medium_concentration":"2.0 M","inhibitor_concentration":"0.1 gL–1","temperature":"50 ℃","immersion_time":null,"test_method":"EIS","inhibition_efficiency":"60.51%","homo":null,"lumo":null,"delta_g_ads":null,"adsorption_energy":null,"evidence_text":[],"evidence_source":[]},{"inhibitor_name":"Garcinia indica Choisy extract","substrate":"Aluminum","corrosive_medium":"Phosphoric acid","medium_concentration":"2.0 M","inhibitor_concentration":"0.3 gL–1","temperature":"40 ℃","immersion_time":null,"test_method":"EIS","inhibition_efficiency":"59.13%","homo":null,"lumo":null,"delta_g_ads":null,"adsorption_energy":null,"evidence_text":[],"evidence_source":[]},{"inhibitor_name":"Garcinia indica Choisy extract","substrate":"Aluminum","corrosive_medium":"Phosphoric acid","medium_concentration":"2.0 M","inhibitor_concentration":"0.5 gL–1","temperature":"30 ℃","immersion_time":null,"test_method":"EIS","inhibition_efficiency":"62.32%","homo":null,"lumo":null,"delta_g_ads":null,"adsorption_energy":null,"evidence_text":[],"evidence_source":[]},{"inhibitor_name":"Garcinia indica Choisy extract","substrate":"Aluminum","corrosive_medium":"Phosphoric acid","medium_concentration":"2.0 M","inhibitor_concentration":"0.5 gL–1","temperature":"50 ℃","immersion_time":null,"test_method":"EIS","inhibition_efficiency":"81.2%","homo":null,"lumo":null,"delta_g_ads":null,"adsorption_energy":null,"evidence_text":[],"evidence_source":[]}]},"source_file":"xml_2837.md","token_stats":{"input_tokens":7427,"output_tokens":922},"parse_error":false}
{"paper_id":"xml_8183","strategy":"E6","model":"glm-4-plus","result":{"paper_id":"xml_8183","records":[{"inhibitor_name":"Barringtonia acutangula leaf-water extract (BALE)","substrate":"carbon steel","corrosive_medium":"HCl","medium_concentration":"1 M","inhibitor_concentration":"0 ppm","temperature":null,"immersion_time":"24 h","test_method":"Potentiodynamic Polarization","inhibition_efficiency":"0.00%","homo":null,"lumo":null,"delta_g_ads":null,"adsorption_energy":null,"evidence_text":[],"evidence_source":[]},{"inhibitor_name":"Barringtonia acutangula leaf-water extract (BALE)","substrate":"carbon steel","corrosive_medium":"HCl","medium_concentration":"1 M","inhibitor_concentration":"500 ppm","temperature":null,"immersion_time":"24 h","test_method":"Potentiodynamic Polarization","inhibition_efficiency":"90.13%","homo":null,"lumo":null,"delta_g_ads":null,"adsorption_energy":null,"evidence_text":[],"evidence_source":[]},{"inhibitor_name":"Barringtonia acutangula leaf-water extract (BALE)","substrate":"carbon steel","corrosive_medium":"HCl","medium_concentration":"1 M","inhibitor_concentration":"1000 ppm","temperature":null,"immersion_time":"24 h","test_method":"Potentiodynamic Polarization","inhibition_efficiency":"91.83%","homo":null,"lumo":null,"delta_g_ads":null,"adsorption_energy":null,"evidence_text":[],"evidence_source":[]},{"inhibitor_name":"Barringtonia acutangula leaf-water extract (BALE)","substrate":"carbon steel","corrosive_medium":"HCl","medium_concentration":"1 M","inhibitor_concentration":"2000 ppm","temperature":null,"immersion_time":"24 h","test_method":"Potentiodynamic Polarization","inhibition_efficiency":"93.73%","homo":null,"lumo":null,"delta_g_ads":null,"adsorption_energy":null,"evidence_text":[],"evidence_source":[]},{"inhibitor_name":"Barringtonia acutangula leaf-water extract (BALE)","substrate":"carbon steel","corrosive_medium":"HCl","medium_concentration":"1 M","inhibitor_concentration":"3000 ppm","temperature":null,"immersion_time":"24 h","test_method":"Potentiodynamic Polarization","inhibition_efficiency":"97.01%","homo":null,"lumo":null,"delta_g_ads":null,"adsorption_energy":null,"evidence_text":[],"evidence_source":[]},{"inhibitor_name":"Barringtonia acutangula leaf-water extract (BALE)","substrate":"carbon steel","corrosive_medium":"HCl","medium_concentration":"1 M","inhibitor_concentration":"4000 ppm","temperature":null,"immersion_time":"24 h","test_method":"Potentiodynamic Polarization","inhibition_efficiency":"94.16%","homo":null,"lumo":null,"delta_g_ads":null,"adsorption_energy":null,"evidence_text":[],"evidence_source":[]},{"inhibitor_name":"ilexosapogenin A","substrate":"carbon steel","corrosive_medium":"HCl","medium_concentration":null,"inhibitor_concentration":null,"temperature":null,"immersion_time":null,"test_method":null,"inhibition_efficiency":null,"homo":null,"lumo":null,"delta_g_ads":null,"adsorption_energy":null,"evidence_text":[],"evidence_source":[]},{"inhibitor_name":"arjunic acid","substrate":"carbon steel","corrosive_medium":"HCl","medium_concentration":null,"inhibitor_concentration":null,"temperature":null,"immersion_time":null,"test_method":null,"inhibition_efficiency":null,"homo":null,"lumo":null,"delta_g_ads":null,"adsorption_energy":null,"evidence_text":[],"evidence_source":[]},{"inhibitor_name":"taraxerol","substrate":"carbon steel","corrosive_medium":"HCl","medium_concentration":null,"inhibitor_concentration":null,"temperature":null,"immersion_time":null,"test_method":null,"inhibition_efficiency":null,"homo":null,"lumo":null,"delta_g_ads":null,"adsorption_energy":null,"evidence_text":[],"evidence_source":[]},{"inhibitor_name":"tormentic acid","substrate":"carbon steel","corrosive_medium":"HCl","medium_concentration":null,"inhibitor_concentration":null,"temperature":null,"immersion_time":null,"test_method":null,"inhibition_efficiency":null,"homo":null,"lumo":null,"delta_g_ads":null,"adsorption_energy":null,"evidence_text":[],"evidence_source":[]},{"inhibitor_name":"α-amyryltetracosanoate","substrate":"carbon steel","corrosive_medium":"HCl","medium_concentration":null,"inhibitor_concentration":null,"temperature":null,"immersion_time":null,"test_method":null,"inhibition_efficiency":null,"homo":null,"lumo":null,"delta_g_ads":null,"adsorption_energy":null,"evidence_text":[],"evidence_source":[]}]},"source_file":"xml_8183.md","token_stats":{"input_tokens":8890,"output_tokens":748},"parse_error":false}
