Repository: fwx-stu/Corrosion-Inhibitor-Extraction

## Dataset and experiments

| Experiment | Papers per condition | Conditions |
| --- | ---: | ---: |
| GLM-4-Plus evidence strategies E0–E5 (dev37) | 37 | 54 |
| Qwen2.5 development experiments (dev37) | 37 | 27 |
| Qwen2.5 main experiments (test50) | 50 | 9 |
| Matched-budget and component controls (test50) | 50 | 12 |
| GLM-4-Plus reference (test50) | 50 | 1 |
| **Total** | | **103** |

The expert reference dataset contains 87 papers and 3,066 normalized, deduplicated records (670 in dev37 and 2,396 in test50). The release includes 4,097 paper-level structured predictions, the reference annotations, evaluation code, statistical analyses and numerical figure data.

File: figures/E_predictions/v3_r1/results/E5/E5_results.jsonl (part 1 of 9)
{"paper_id":"pdf_2125","strategy":"E5","model":"glm-4-plus","result":{"paper_id":"pdf_2125","records":[{"inhibitor_name":"rMrCP20","substrate":"AH36 steel","corrosive_medium":"150 mM NaCl, 20 mM Tris, pH 8.3","medium_concentration":"150 mM NaCl, 20 mM Tris, pH 8.3","inhibitor_concentration":"0 mg/mL","temperature":"ambient","immersion_time":"24 h","test_method":"weight loss","inhibition_efficiency":"0%","homo":null,"lumo":null,"delta_g_ads":"-23.52 kJ/mol","adsorption_energy":null,"evidence_text":[],"evidence_source":[]},{"inhibitor_name":"rMrCP20","substrate":"AH36 steel","corrosive_medium":"150 mM NaCl, 20 mM Tris, pH 8.3","medium_concentration":"150 mM NaCl, 20 mM Tris, pH 8.3","inhibitor_concentration":"0.1 mg/mL","temperature":"ambient","immersion_time":"24 h","test_method":"weight loss","inhibition_efficiency":"N/A","homo":null,"lumo":null,"delta_g_ads":"-23.52 kJ/mol","adsorption_energy":null,"evidence_text":[],"evidence_source":[]},{"inhibitor_name":"rMrCP20","substrate":"AH36 steel","corrosive_medium":"150 mM NaCl, 20 mM Tris, pH 8.3","medium_concentration":"150 mM NaCl, 20 mM Tris, pH 8.3","inhibitor_concentration":"0.5 mg/mL","temperature":"ambient","immersion_time":"24 h","test_method":"weight loss","inhibition_efficiency":"N/A","homo":null,"lumo":null,"delta_g_ads":"-23.52 kJ/mol","adsorption_energy":null,"evidence_text":[],"evidence_source":[]},{"inhibitor_name":"rMrCP20","substrate":"AH36 steel","corrosive_medium":"150 mM NaCl, 20 mM Tris, pH 8.3","medium_concentration":"150 mM NaCl, 20 mM Tris, pH 8.3","inhibitor_concentration":"1 mg/mL","temperature":"ambient","immersion_time":"24 h","test_method":"weight loss","inhibition_efficiency":"N/A","homo":null,"lumo":null,"delta_g_ads":"-23.52 kJ/mol","adsorption_energy":null,"evidence_text":[],"evidence_source":[]},{"inhibitor_name":"rMrCP20","substrate":"AH36 steel","corrosive_medium":"150 mM NaCl, 20 mM Tris, pH 8.3","medium_concentration":"150 mM NaCl, 20 mM Tris, pH 8.3","inhibitor_concentration":"3 mg/mL","temperature":"ambient","immersion_time":"24 h","test_method":"weight loss","inhibition_efficiency":"N/A","homo":null,"lumo":null,"delta_g_ads":"-23.52 kJ/mol","adsorption_energy":null,"evidence_text":[],"evidence_source":[]},{"inhibitor_name":"rMrCP20","substrate":"AH36 steel","corrosive_medium":"150 mM NaCl, 20 mM Tris, pH 8.3","medium_concentration":"150 mM NaCl, 20 mM Tris, pH 8.3","inhibitor_concentration":"5 mg/mL","temperature":"ambient","immersion_time":"24 h","test_method":"weight loss","inhibition_efficiency":"88.48%","homo":null,"lumo":null,"delta_g_ads":"-23.52 kJ/mol","adsorption_energy":null,"evidence_text":[],"evidence_source":[]},{"inhibitor_name":"rMrCP20","substrate":"AH36 steel","corrosive_medium":"150 mM NaCl, 20 mM Tris, pH 8.3","medium_concentration":"150 mM NaCl, 20 mM Tris, pH 8.3","inhibitor_concentration":"10 mg/mL","temperature":"ambient","immersion_time":"24 h","test_method":"weight loss","inhibition_efficiency":"N/A","homo":null,"lumo":null,"delta_g_ads":"-23.52 kJ/mol","adsorption_energy":null,"evidence_text":[],"evidence_source":[]},{"inhibitor_name":"rMrCP20","substrate":"AH36 steel","corrosive_medium":"150 mM NaCl, 20 mM Tris, pH 8.3","medium_concentration":"150 mM NaCl, 20 mM Tris, pH 8.3","inhibitor_concentration":"0 mg/mL","temperature":"ambient","immersion_time":"24 h","test_method":"EIS","inhibition_efficiency":"0%","homo":null,"lumo":null,"delta_g_ads":"-23.52 kJ/mol","adsorption_energy":null,"evidence_text":[],"evidence_source":[]},{"inhibitor_name":"rMrCP20","substrate":"AH36 steel","corrosive_medium":"150 mM NaCl, 20 mM Tris, pH 8.3","medium_concentration":"150 mM NaCl, 20 mM Tris, pH 8.3","inhibitor_concentration":"1 mg/mL","temperature":"ambient","immersion_time":"24 h","test_method":"EIS","inhibition_efficiency":"19.8%","homo":null,"lumo":null,"delta_g_ads":"-23.52 kJ/mol","adsorption_energy":null,"evidence_text":[],"evidence_source":[]},{"inhibitor_name":"rMrCP20","substrate":"AH36 steel","corrosive_medium":"150 mM NaCl, 20 mM Tris, pH 8.3","medium_concentration":"150 mM NaCl, 20 mM Tris, pH 8.3","inhibitor_concentration":"3 mg/mL","temperature":"ambient","immersion_time":"24 h","test_method":"EIS","inhibition_efficiency":"51.7%","homo":null,"lumo":null,"delta_g_ads":"-23.52 kJ/mol","adsorption_energy":null,"evidence_text":[],"evidence_source":[]},{"inhibitor_name":"rMrCP20","substrate":"AH36 steel","corrosive_medium":"150 mM NaCl, 20 mM Tris, pH 8.3","medium_concentration":"150 mM NaCl, 20 mM Tris, pH 8.3","inhibitor_concentration":"5 mg/mL","temperature":"ambient","immersion_time":"24 h","test_method":"EIS","inhibition_efficiency":"84.3%","homo":null,"lumo":null,"delta_g_ads":"-23.52 kJ/mol","adsorption_energy":null,"evidence_text":[],"evidence_source":[]},{"inhibitor_name":"rMrCP20","substrate":"AH36 steel","corrosive_medium":"150 mM NaCl, 20 mM Tris, pH 8.3","medium_concentration":"150 mM NaCl, 20 mM Tris, pH 8.3","inhibitor_concentration":"0 mg/mL","temperature":"ambient","immersion_time":"24 h","test_method":"PDP","inhibition_efficiency":"0%","homo":null,"lumo":null,"delta_g_ads":"-23.52 kJ/mol","adsorption_energy":null,"evidence_text":[],"evidence_source":[]},{"inhibitor_name":"rMrCP20","substrate":"AH36 steel","corrosive_medium":"150 mM NaCl, 20 mM Tris, pH 8.3","medium_concentration":"150 mM NaCl, 20 mM Tris, pH 8.3","inhibitor_concentration":"1 mg/mL","temperature":"ambient","immersion_time":"24 h","test_method":"PDP","inhibition_efficiency":"15.9%","homo":null,"lumo":null,"delta_g_ads":"-23.52 kJ/mol","adsorption_energy":null,"evidence_text":[],"evidence_source":[]},{"inhibitor_name":"rMrCP20","substrate":"AH36 steel","corrosive_medium":"150 mM NaCl, 20 mM Tris, pH 8.3","medium_concentration":"150 mM NaCl, 20 mM Tris, pH 8.3","inhibitor_concentration":"3 mg/mL","temperature":"ambient","immersion_time":"24 h","test_method":"PDP","inhibition_efficiency":"63.2%","homo":null,"lumo":null,"delta_g_ads":"-23.52 kJ/mol","adsorption_energy":null,"evidence_text":[],"evidence_source":[]},{"inhibitor_name":"rMrCP20","substrate":"AH36 steel","corrosive_medium":"150 mM NaCl, 20 mM Tris, pH 8.3","medium_concentration":"150 mM NaCl, 20 mM Tris, pH 8.3","inhibitor_concentration":"5 mg/mL","temperature":"ambient","immersion_time":"24 h","test_method":"PDP","inhibition_efficiency":"86.5%","homo":null,"lumo":null,"delta_g_ads":"-23.52 kJ/mol","adsorption_energy":null,"evidence_text":[],"evidence_source":[]}]},"source_file":"pdf_2125.md","token_stats":{"input_tokens":15920,"output_tokens":1108},"parse_error":false}
{"paper_id":"pdf_2490","strategy":"E5","model":"glm-4-plus","result":{"paper_id":"pdf_2490","records":[{"inhibitor_name":"4-BPOMP","substrate":"mild steel","corrosive_medium":"HCl","medium_concentration":"1 M","inhibitor_concentration":null,"temperature":null,"immersion_time":null,"test_method":"electrochemical","inhibition_efficiency":"85.1%","homo":"-6.335 eV","lumo":"-1.925 eV","delta_g_ads":null,"adsorption_energy":"-73.44 kcal/mol","evidence_text":[],"evidence_source":[]},{"inhibitor_name":"5-MPOP","substrate":"mild steel","corrosive_medium":"HCl","medium_concentration":"1 M","inhibitor_concentration":null,"temperature":null,"immersion_time":null,"test_method":"electrochemical","inhibition_efficiency":"85%","homo":"-6.688 eV","lumo":"-2.119 eV","delta_g_ads":null,"adsorption_energy":"-76.57 kcal/mol","evidence_text":[],"evidence_source":[]},{"inhibitor_name":"6-MMOPP","substrate":"mild steel","corrosive_medium":"HCl","medium_concentration":"1 M","inhibitor_concentration":null,"temperature":null,"immersion_time":null,"test_method":"electrochemical","inhibition_efficiency":"86.1%","homo":"-6.383 eV","lumo":"-1.889 eV","delta_g_ads":null,"adsorption_energy":"-85.11 kcal/mol","evidence_text":[],"evidence_source":[]}]},"source_file":"pdf_2490.md","token_stats":{"input_tokens":28283,"output_tokens":408},"parse_error":false}
{"paper_id":"xml_9172","strategy":"E5","model":"glm-4-plus","result":{"paper_id":"xml_9172","records":[{"inhibitor_name":"Pisum sativum L leaf extract (PSLLE)","substrate":"Q235 steel","corrosive_medium":"H2SO4","medium_concentration":"0.5 M","inhibitor_concentration":"0 mg/L","temperature":"298 K","immersion_time":"1200 s","test_method":"Tafel","inhibition_efficiency":"0%","homo":"-3.46 eV","lumo":"-6.92 eV","delta_g_ads":"-26.1 kJ/mol","adsorption_energy":"432.7 kJ/mol","evidence_text":[],"evidence_source":[]},{"inhibitor_name":"Pisum sativum L leaf extract (PSLLE)","substrate":"Q235 steel","corrosive_medium":"H2SO4","medium_concentration":"0.5 M","inhibitor_concentration":"600 mg/L","temperature":"298 K","immersion_time":"1200 s","test_method":"Tafel","inhibition_efficiency":"95.9%","homo":"-3.46 eV","lumo":"-6.92 eV","delta_g_ads":"-26.1 kJ/mol","adsorption_energy":"432.7 kJ/mol","evidence_text":[],"evidence_source":[]},{"inhibitor_name":"Pisum sativum L leaf extract (PSLLE)","substrate":"Q235 steel","corrosive_medium":"H2SO4","medium_concentration":"0.5 M","inhibitor_concentration":"600 mg/L","temperature":"303 K","immersion_time":"1200 s","test_method":"Tafel","inhibition_efficiency":"95.2%","homo":"-3.46 eV","lumo":"-6.92 eV","delta_g_ads":"-26.1 kJ/mol","adsorption_energy":"432.7 kJ/mol","evidence_text":[],"evidence_source":[]},{"inhibitor_name":"Pisum sativum L leaf extract (PSLLE)","substrate":"Q235 steel","corrosive_medium":"H2SO4","medium_concentration":"0.5 M","inhibitor_concentration":"600 mg/L","temperature":"308 K","immersion_time":"1200 s","test_method":"Tafel","inhibition_efficiency":"92.6%","homo":"-3.46 eV","lumo":"-6.92 eV","delta_g_ads":"-26.1 kJ/mol","adsorption_energy":"432.7 kJ/mol","evidence_text":[],"evidence_source":[]},{"inhibitor_name":"Pisum sativum L leaf extract (PSLLE)","substrate":"Q235 steel","corrosive_medium":"H2SO4","medium_concentration":"0.5 M","inhibitor_concentration":"0 mg/L","temperature":"298 K","immersion_time":"1200 s","test_method":"EIS","inhibition_efficiency":"0%","homo":"-3.46 eV","lumo":"-6.92 eV","delta_g_ads":"-26.1 kJ/mol","adsorption_energy":"432.7 kJ/mol","evidence_text":[],"evidence_source":[]},{"inhibitor_name":"Pisum sativum L leaf extract (PSLLE)","substrate":"Q235 steel","corrosive_medium":"H2SO4","medium_concentration":"0.5 M","inhibitor_concentration":"600 mg/L","temperature":"298 K","immersion_time":"1200 s","test_method":"EIS","inhibition_efficiency":"94.2%","homo":"-3.46 eV","lumo":"-6.92 eV","delta_g_ads":"-26.1 kJ/mol","adsorption_energy":"432.7 kJ/mol","evidence_text":[],"evidence_source":[]},{"inhibitor_name":"Pisum sativum L leaf extract (PSLLE)","substrate":"Q235 steel","corrosive_medium":"H2SO4","medium_concentration":"0.5 M","inhibitor_concentration":"600 mg/L","temperature":"303 K","immersion_time":"1200 s","test_method":"EIS","inhibition_efficiency":"94.1%","homo":"-3.46 eV","lumo":"-6.92 eV","delta_g_ads":"-26.1 kJ/mol","adsorption_energy":"432.7 kJ/mol","evidence_text":[],"evidence_source":[]},{"inhibitor_name":"Pisum sativum L leaf extract (PSLLE)","substrate":"Q235 steel","corrosive_medium":"H2SO4","medium_concentration":"0.5 M","inhibitor_concentration":"600 mg/L","temperature":"308 K","immersion_time":"1200 s","test_method":"EIS","inhibition_efficiency":"91.8%","homo":"-3.46 eV","lumo":"-6.92 eV","delta_g_ads":"-26.1 kJ/mol","adsorption_energy":"432.7 kJ/mol","evidence_text":[],"evidence_source":[]},{"inhibitor_name":"Pisum sativum L leaf extract (PSLLE)","substrate":"Q235 steel","corrosive_medium":"H2SO4","medium_concentration":"0.5 M","inhibitor_concentration":"50 mg/L","temperature":"298 K","immersion_time":"1200 s","test_method":"Tafel","inhibition_efficiency":"70.4%","homo":"-3.46 eV","lumo":"-6.92 eV","delta_g_ads":"-26.1 kJ/mol","adsorption_energy":"432.7 kJ/mol","evidence_text":[],"evidence_source":[]},{"inhibitor_name":"Pisum sativum L leaf extract (PSLLE)","substrate":"Q235 steel","corrosive_medium":"H2SO4","medium_concentration":"0.5 M","inhibitor_concentration":"150 mg/L","temperature":"298 K","immersion_time":"1200 s","test_method":"Tafel","inhibition_efficiency":"86.6%","homo":"-3.46 eV","lumo":"-6.92 eV","delta_g_ads":"-26.1 kJ/mol","adsorption_energy":"432.7 kJ/mol","evidence_text":[],"evidence_source":[]},{"inhibitor_name":"Pisum sativum L leaf extract (PSLLE)","substrate":"Q235 steel","corrosive_medium":"H2SO4","medium_concentration":"0.5 M","inhibitor_concentration":"300 mg/L","temperature":"298 K","immersion_time":"1200 s","test_method":"Tafel","inhibition_efficiency":"92.1%","homo":"-3.46 eV","lumo":"-6.92 eV","delta_g_ads":"-26.1 kJ/mol","adsorption_energy":"432.7 kJ/mol","evidence_text":[],"evidence_source":[]},{"inhibitor_name":"Pisum sativum L leaf extract (PSLLE)","substrate":"Q235 steel","corrosive_medium":"H2SO4","medium_concentration":"0.5 M","inhibitor_concentration":"50 mg/L","temperature":"298 K","immersion_time":"1200 s","test_method":"EIS","inhibition_efficiency":"68.8%","homo":"-3.46 eV","lumo":"-6.92 eV","delta_g_ads":"-26.1 kJ/mol","adsorption_energy":"432.7 kJ/mol","evidence_text":[],"evidence_source":[]},{"inhibitor_name":"Pisum sativum L leaf extract (PSLLE)","substrate":"Q235 steel","corrosive_medium":"H2SO4","medium_concentration":"0.5 M","inhibitor_concentration":"150 mg/L","temperature":"298 K","immersion_time":"1200 s","test_method":"EIS","inhibition_efficiency":"84.7%","homo":"-3.46 eV","lumo":"-6.92 eV","delta_g_ads":"-26.1 kJ/mol","adsorption_energy":"432.7 kJ/mol","evidence_text":[],"evidence_source":[]},{"inhibitor_name":"Pisum sativum L leaf extract (PSLLE)","substrate":"Q235 steel","corrosive_medium":"H2SO4","medium_concentration":"0.5 M","inhibitor_concentration":"300 mg/L","temperature":"298 K","immersion_time":"1200 s","test_method":"EIS","inhibition_efficiency":"91.5%","homo":"-3.46 eV","lumo":"-6.92 eV","delta_g_ads":"-26.1 kJ/mol","adsorption_energy":"432.7 kJ/mol","evidence_text":[],"evidence_source":[]}]},"source_file":"xml_9172.md","token_stats":{"input_tokens":9994,"output_tokens":954},"parse_error":false}
{"paper_id":"pdf_2261","strategy":"E5","model":"glm-4-plus","result":{"paper_id":"pdf_2261","records":[{"inhibitor_name":"Meftal-P","substrate":"mild steel","corrosive_medium":"HCl","medium_concentration":"0.5 M","inhibitor_concentration":"0 ppm","temperature":"298 K","immersion_time":"24 h","test_method":"weight loss","inhibition_efficiency":"0%","homo":"-5.48 eV","lumo":"-1.41 eV","delta_g_ads":"-34.83 kJ/mol","adsorption_energy":null,"evidence_text":[],"evidence_source":[]},{"inhibitor_name":"Meftal-P","substrate":"mild steel","corrosive_medium":"HCl","medium_concentration":"0.5 M","inhibitor_concentration":"25 ppm","temperature":"298 K","immersion_time":"24 h","test_method":"weight loss","inhibition_efficiency":"60.15%","homo":"-5.48 eV","lumo":"-1.41 eV","delta_g_ads":"-34.83 kJ/mol","adsorption_energy":null,"evidence_text":[],"evidence_source":[]},{"inhibitor_name":"Meftal-P","substrate":"mild steel","corrosive_medium":"HCl","medium_concentration":"0.5 M","inhibitor_concentration":"50 ppm","temperature":"298 K","immersion_time":"24 h","test_method":"weight loss","inhibition_efficiency":"67.45%","homo":"-5.48 eV","lumo":"-1.41 eV","delta_g_ads":"-34.83 kJ/mol","adsorption_energy":null,"evidence_text":[],"evidence_source":[]},{"inhibitor_name":"Meftal-P","substrate":"mild steel","corrosive_medium":"HCl","medium_concentration":"0.5 M","inhibitor_concentration":"75 ppm","temperature":"298 K","immersion_time":"24 h","test_method":"weight loss","inhibition_efficiency":"79.36%","homo":"-5.48 eV","lumo":"-1.41 eV","delta_g_ads":"-34.83 kJ/mol","adsorption_energy":null,"evidence_text":[],"evidence_source":[]},{"inhibitor_name":"Meftal-P","substrate":"mild steel","corrosive_medium":"HCl","medium_concentration":"0.5 M","inhibitor_concentration":"100 ppm","temperature":"298 K","immersion_time":"24 h","test_method":"weight loss","inhibition_efficiency":"91.51%","homo":"-5.48 eV","lumo":"-1.41 eV","delta_g_ads":"-34.83 kJ/mol","adsorption_energy":null,"evidence_text":[],"evidence_source":[]},{"inhibitor_name":"Meftal-P","substrate":"mild steel","corrosive_medium":"HCl","medium_concentration":"0.5 M","inhibitor_concentration":"0 ppm","temperature":"308 K","immersion_time":"24 h","test_method":"weight loss","inhibition_efficiency":"0%","homo":"-5.48 eV","lumo":"-1.41 eV","delta_g_ads":"-34.83 kJ/mol","adsorption_energy":null,"evidence_text":[],"evidence_source":[]},{"inhibitor_name":"Meftal-P","substrate":"mild steel","corrosive_medium":"HCl","medium_concentration":"0.5 M","inhibitor_concentration":"25 ppm","temperature":"308 K","immersion_time":"24 h","test_method":"weight loss","inhibition_efficiency":"58.65%","homo":"-5.48 eV","lumo":"-1.41 eV","delta_g_ads":"-34.83 kJ/mol","adsorption_energy":null,"evidence_text":[],"evidence_source":[]},{"inhibitor_name":"Meftal-P","substrate":"mild steel","corrosive_medium":"HCl","medium_concentration":"0.5 M","inhibitor_concentration":"50 ppm","temperature":"308 K","immersion_time":"24 h","test_method":"weight loss","inhibition_efficiency":"62.78%","homo":"-5.48 eV","lumo":"-1.41 eV","delta_g_ads":"-34.83 kJ/mol","adsorption_energy":null,"evidence_text":[],"evidence_source":[]},{"inhibitor_name":"Meftal-P","substrate":"mild steel","corrosive_medium":"HCl","medium_concentration":"0.5 M","inhibitor_concentration":"75 ppm","temperature":"308 K","immersion_time":"24 h","test_method":"weight loss","inhibition_efficiency":"71.22%","homo":"-5.48 eV","lumo":"-1.41 eV","delta_g_ads":"-34.83 kJ/mol","adsorption_energy":null,"evidence_text":[],"evidence_source":[]},{"inhibitor_name":"Meftal-P","substrate":"mild steel","corrosive_medium":"HCl","medium_concentration":"0.5 M","inhibitor_concentration":"100 ppm","temperature":"308 K","immersion_time":"24 h","test_method":"weight loss","inhibition_efficiency":"83.18%","homo":"-5.48 eV","lumo":"-1.41 eV","delta_g_ads":"-34.83 kJ/mol","adsorption_energy":null,"evidence_text":[],"evidence_source":[]},{"inhibitor_name":"Meftal-P","substrate":"mild steel","corrosive_medium":"HCl","medium_concentration":"0.5 M","inhibitor_concentration":"0 ppm","temperature":"318 K","immersion_time":"24 h","test_method":"weight loss","inhibition_efficiency":"0%","homo":"-5.48 eV","lumo":"-1.41 eV","delta_g_ads":"-34.83 kJ/mol","adsorption_energy":null,"evidence_text":[],"evidence_source":[]},{"inhibitor_name":"Meftal-P","substrate":"mild steel","corrosive_medium":"HCl","medium_concentration":"0.5 M","inhibitor_concentration":"25 ppm","temperature":"318 K","immersion_time":"24 h","test_method":"weight loss","inhibition_efficiency":"54.18%","homo":"-5.48 eV","lumo":"-1.41 eV","delta_g_ads":"-34.83 kJ/mol","adsorption_energy":null,"evidence_text":[],"evidence_source":[]},{"inhibitor_name":"Meftal-P","substrate":"mild steel","corrosive_medium":"HCl","medium_concentration":"0.5 M","inhibitor_concentration":"50 ppm","temperature":"318 K","immersion_time":"24 h","test_method":"weight loss","inhibition_efficiency":"60.20%","homo":"-5.48 eV","lumo":"-1.41 eV","delta_g_ads":"-34.83 kJ/mol","adsorption_energy":null,"evidence_text":[],"evidence_source":[]},{"inhibitor_name":"Meftal-P","substrate":"mild steel","corrosive_medium":"HCl","medium_concentration":"0.5 M","inhibitor_concentration":"75 ppm","temperature":"318 K","immersion_time":"24 h","test_method":"weight loss","inhibition_efficiency":"67.25%","homo":"-5.48 eV","lumo":"-1.41 eV","delta_g_ads":"-34.83 kJ/mol","adsorption_energy":null,"evidence_text":[],"evidence_source":[]},{"inhibitor_name":"Meftal-P","substrate":"mild steel","corrosive_medium":"HCl","medium_concentration":"0.5 M","inhibitor_concentration":"100 ppm","temperature":"318 K","immersion_time":"24 h","test_method":"weight loss","inhibition_efficiency":"76.44%","homo":"-5.48 eV","lumo":"-1.41 eV","delta_g_ads":"-34.83 kJ/mol","adsorption_energy":null,"evidence_text":[],"evidence_source":[]},{"inhibitor_name":"Meftal-P","substrate":"mild steel","corrosive_medium":"HCl","medium_concentration":"0.5 M","inhibitor_concentration":"0 ppm","temperature":"298 K","immersion_time":null,"test_method":"PDP","inhibition_efficiency":"0%","homo":"-5.48 eV","lumo":"-1.41 eV","delta_g_ads":"-34.83 kJ/mol","adsorption_energy":null,"evidence_text":[],"evidence_source":[]},{"inhibitor_name":"Meftal-P","substrate":"mild steel","corrosive_medium":"HCl","medium_concentration":"0.5 M","inhibitor_concentration":"25 ppm","temperature":"298 K","immersion_time":null,"test_method":"PDP","inhibition_efficiency":"65.83%","homo":"-5.48 eV","lumo":"-1.41 eV","delta_g_ads":"-34.83 kJ/mol","adsorption_energy":null,"evidence_text":[],"evidence_source":[]},{"inhibitor_name":"Meftal-P","substrate":"mild steel","corrosive_medium":"HCl","medium_concentration":"0.5 M","inhibitor_concentration":"50 ppm","temperature":"298 K","immersion_time":null,"test_method":"PDP","inhibition_efficiency":"76.66%","homo":"-5.48 eV","lumo":"-1.41 eV","delta_g_ads":"-34.83 kJ/mol","adsorption_energy":null,"evidence_text":[],"evidence_source":[]},{"inhibitor_name":"Meftal-P","substrate":"mild steel","corrosive_medium":"HCl","medium_concentration":"0.5 M","inhibitor_concentration":"75 ppm","temperature":"298 K","immersion_time":null,"test_method":"PDP","inhibition_efficiency":"87.50%","homo":"-5.48 eV","lumo":"-1.41 eV","delta_g_ads":"-34.83 kJ/mol","adsorption_energy":null,"evidence_text":[],"evidence_source":[]},{"inhibitor_name":"Meftal-P","substrate":"mild steel","corrosive_medium":"HCl","medium_concentration":"0.5 M","inhibitor_concentration":"100 ppm","temperature":"298 K","immersion_time":null,"test_method":"PDP","inhibition_efficiency":"95.83%","homo":"-5.48 eV","lumo":"-1.41 eV","delta_g_ads":"-34.83 kJ/mol","adsorption_energy":null,"evidence_text":[],"evidence_source":[]},{"inhibitor_name":"Meftal-P","substrate":"mild steel","corrosive_medium":"HCl","medium_concentration":"0.5 M","inhibitor_concentration":"0 ppm","temperature":"298 K","immersion_time":"60 min","test_method":"EIS","inhibition_efficiency":"0%","homo":"-5.48 eV","lumo":"-1.41 eV","delta_g_ads":"-34.83 kJ/mol","adsorption_energy":null,"evidence_text":[],"evidence_source":[]},{"inhibitor_name":"Meftal-P","substrate":"mild steel","corrosive_medium":"HCl","medium_concentration":"0.5 M","inhibitor_concentration":"25 ppm","temperature":"298 K","immersion_time":"60 min","test_method":"EIS","inhibition_efficiency":"64.53%","homo":"-5.48 eV","lumo":"-1.41 eV","delta_g_ads":"-34.83 kJ/mol","adsorption_energy":null,"evidence_text":[],"evidence_source":[]},{"inhibitor_name":"Meftal-P","substrate":"mild steel","corrosive_medium":"HCl","medium_concentration":"0.5 M","inhibitor_concentration":"50 ppm","temperature":"298 K","immersion_time":"60 min","test_method":"EIS","inhibition_efficiency":"78.95%","homo":"-5.48 eV","lumo":"-1.41 eV","delta_g_ads":"-34.83 kJ/mol","adsorption_energy":null,"evidence_text":[],"evidence_source":[]},{"inhibitor_name":"Meftal-P","substrate":"mild steel","corrosive_medium":"HCl","medium_concentration":"0.5 M","inhibitor_concentration":"75 ppm","temperature":"298 K","immersion_time":"60 min","test_method":"EIS","inhibition_efficiency":"85.57%","homo":"-5.48 eV","lumo":"-1.41 eV","delta_g_ads":"-34.83 kJ/mol","adsorption_energy":null,"evidence_text":[],"evidence_source":[]},{"inhibitor_name":"Meftal-P","substrate":"mild steel","corrosive_medium":"HCl","medium_concentration":"0.5 M","inhibitor_concentration":"100 ppm","temperature":"298 K","immersion_time":"60 min","test_method":"EIS","inhibition_efficiency":"91.60%","homo":"-5.48 eV","lumo":"-1.41 eV","delta_g_ads":"-34.83 kJ/mol","adsorption_energy":null,"evidence_text":[],"evidence_source":[]}]},"source_file":"pdf_2261.md","token_stats":{"input_tokens":12414,"output_tokens":1522},"parse_error":false}
{"paper_id":"pdf_913","strategy":"E5","model":"glm-4-plus","result":{"paper_id":"pdf_913","records":[{"inhibitor_name":"PANI-CNT nanocomposite","substrate":"316L stainless steel","corrosive_medium":"HCl","medium_concentration":"1 M","inhibitor_concentration":"Pure PANI","temperature":"25 ℃","immersion_time":"4 h, 8 h, 12 h, 16 h, 20 h","test_method":"Tafel polarization","inhibition_efficiency":null,"homo":null,"lumo":null,"delta_g_ads":null,"adsorption_energy":null,"evidence_text":[],"evidence_source":[]},{"inhibitor_name":"PANI-CNT nanocomposite","substrate":"316L stainless steel","corrosive_medium":"HCl","medium_concentration":"1 M","inhibitor_concentration":"PANI-5 wt.%CNT","temperature":"25 ℃","immersion_time":"4 h, 8 h, 12 h, 16 h, 20 h","test_method":"Tafel polarization","inhibition_efficiency":null,"homo":null,"lumo":null,"delta_g_ads":null,"adsorption_energy":null,"evidence_text":[],"evidence_source":[]},{"inhibitor_name":"PANI-CNT nanocomposite","substrate":"316L stainless steel","corrosive_medium":"HCl","medium_concentration":"1 M","inhibitor_concentration":"PANI-10 wt.%CNT","temperature":"25 ℃","immersion_time":"4 h, 8 h, 12 h, 16 h, 20 h","test_method":"Tafel polarization","inhibition_efficiency":null,"homo":null,"lumo":null,"delta_g_ads":null,"adsorption_energy":null,"evidence_text":[],"evidence_source":[]},{"inhibitor_name":"PANI-CNT nanocomposite","substrate":"316L stainless steel","corrosive_medium":"HCl","medium_concentration":"1 M","inhibitor_concentration":"PANI-15 wt.%CNT","temperature":"25 ℃","immersion_time":"4 h, 8 h, 12 h, 16 h, 20 h","test_method":"Tafel polarization","inhibition_efficiency":null,"homo":null,"lumo":null,"delta_g_ads":null,"adsorption_energy":null,"evidence_text":[],"evidence_source":[]},{"inhibitor_name":"PANI-CNT nanocomposite","substrate":"316L stainless steel","corrosive_medium":"HCl","medium_concentration":"1 M","inhibitor_concentration":"PANI-20 wt.%CNT","temperature":"25 ℃","immersion_time":"4 h, 8 h, 12 h, 16 h, 20 h","test_method":"Tafel polarization","inhibition_efficiency":null,"homo":null,"lumo":null,"delta_g_ads":null,"adsorption_energy":null,"evidence_text":[],"evidence_source":[]},{"inhibitor_name":"PANI-CNT nanocomposite","substrate":"316L stainless steel","corrosive_medium":"HCl","medium_concentration":"1 M","inhibitor_concentration":"PANI-25 wt.%CNT","temperature":"25 ℃","immersion_time":"4 h, 8 h, 12 h, 16 h, 20 h","test_method":"Tafel polarization","inhibition_efficiency":null,"homo":null,"lumo":null,"delta_g_ads":null,"adsorption_energy":null,"evidence_text":[],"evidence_source":[]},{"inhibitor_name":"PANI-CNT nanocomposite","substrate":"316L stainless steel","corrosive_medium":"HCl","medium_concentration":"1 M","inhibitor_concentration":"Pure PANI","temperature":"25 ℃","immersion_time":null,"test_method":"Electrochemical impedance spectroscopy","inhibition_efficiency":null,"homo":null,"lumo":null,"delta_g_ads":null,"adsorption_energy":null,"evidence_text":[],"evidence_source":[]},{"inhibitor_name":"PANI-CNT nanocomposite","substrate":"316L stainless steel","corrosive_medium":"HCl","medium_concentration":"1 M","inhibitor_concentration":"PANI-5 wt.%CNT","temperature":"25 ℃","immersion_time":null,"test_method":"Electrochemical impedance spectroscopy","inhibition_efficiency":null,"homo":null,"lumo":null,"delta_g_ads":null,"adsorption_energy":null,"evidence_text":[],"evidence_source":[]},{"inhibitor_name":"PANI-CNT nanocomposite","substrate":"316L stainless steel","corrosive_medium":"HCl","medium_concentration":"1 M","inhibitor_concentration":"PANI-10 wt.%CNT","temperature":"25 ℃","immersion_time":null,"test_method":"Electrochemical impedance spectroscopy","inhibition_efficiency":null,"homo":null,"lumo":null,"delta_g_ads":null,"adsorption_energy":null,"evidence_text":[],"evidence_source":[]},{"inhibitor_name":"PANI-CNT nanocomposite","substrate":"316L stainless steel","corrosive_medium":"HCl","medium_concentration":"1 M","inhibitor_concentration":"PANI-15 wt.%CNT","temperature":"25 ℃","immersion_time":null,"test_method":"Electrochemical impedance spectroscopy","inhibition_efficiency":null,"homo":null,"lumo":null,"delta_g_ads":null,"adsorption_energy":null,"evidence_text":[],"evidence_source":[]},{"inhibitor_name":"PANI-CNT nanocomposite","substrate":"316L stainless steel","corrosive_medium":"HCl","medium_concentration":"1 M","inhibitor_concentration":"PANI-20 wt.%CNT","temperature":"25 ℃","immersion_time":null,"test_method":"Electrochemical impedance spectroscopy","inhibition_efficiency":null,"homo":null,"lumo":null,"delta_g_ads":null,"adsorption_energy":null,"evidence_text":[],"evidence_source":[]},{"inhibitor_name":"PANI-CNT nanocomposite","substrate":"316L stainless steel","corrosive_medium":"HCl","medium_concentration":"1 M","inhibitor_concentration":"PANI-25 wt.%CNT","temperature":"25 ℃","immersion_time":null,"test_method":"Electrochemical impedance spectroscopy","inhibition_efficiency":null,"homo":null,"lumo":null,"delta_g_ads":null,"adsorption_energy":null,"evidence_text":[],"evidence_source":[]}]},"source_file":"pdf_913.md","token_stats":{"input_tokens":10358,"output_tokens":882},"parse_error":false}
{"paper_id":"xml_3544","strategy":"E5","model":"glm-4-plus","result":{"paper_id":"xml_3544","records":[{"inhibitor_name":"N-doped carbon dots (CDs)","substrate":"Q235 steel","corrosive_medium":"HCl","medium_concentration":"1 M","inhibitor_concentration":"50 mg/L","temperature":"25 ℃","immersion_time":"24 h","test_method":"EIS","inhibition_efficiency":"76.86%","homo":null,"lumo":null,"delta_g_ads":"-26.94 kJ/mol","adsorption_energy":null,"evidence_text":[],"evidence_source":[]},{"inhibitor_name":"N-doped carbon dots (CDs)","substrate":"Q235 steel","corrosive_medium":"HCl","medium_concentration":"1 M","inhibitor_concentration":"100 mg/L","temperature":"25 ℃","immersion_time":"24 h","test_method":"EIS","inhibition_efficiency":"90.41%","homo":null,"lumo":null,"delta_g_ads":"-26.94 kJ/mol","adsorption_energy":null,"evidence_text":[],"evidence_source":[]},{"inhibitor_name":"N-doped carbon dots (CDs)","substrate":"Q235 steel","corrosive_medium":"HCl","medium_concentration":"1 M","inhibitor_concentration":"150 mg/L","temperature":"25 ℃","immersion_time":"24 h","test_method":"EIS","inhibition_efficiency":"96.25%","homo":null,"lumo":null,"delta_g_ads":"-26.94 kJ/mol","adsorption_energy":null,"evidence_text":[],"evidence_source":[]},{"inhibitor_name":"N-doped carbon dots (CDs)","substrate":"Q235 steel","corrosive_medium":"HCl","medium_concentration":"1 M","inhibitor_concentration":"200 mg/L","temperature":"25 ℃","immersion_time":"24 h","test_method":"EIS","inhibition_efficiency":"96.96%","homo":null,"lumo":null,"delta_g_ads":"-26.94 kJ/mol","adsorption_energy":null,"evidence_text":[],"evidence_source":[]},{"inhibitor_name":"N-doped carbon dots (CDs)","substrate":"Q235 steel","corrosive_medium":"HCl","medium_concentration":"1 M","inhibitor_concentration":"50 mg/L","temperature":"25 ℃","immersion_time":"24 h","test_method":"Tafel","inhibition_efficiency":"75.2%","homo":null,"lumo":null,"delta_g_ads":"-26.94 kJ/mol","adsorption_energy":null,"evidence_text":[],"evidence_source":[]},{"inhibitor_name":"N-doped carbon dots (CDs)","substrate":"Q235 steel","corrosive_medium":"HCl","medium_concentration":"1 M","inhibitor_concentration":"100 mg/L","temperature":"25 ℃","immersion_time":"24 h","test_method":"Tafel","inhibition_efficiency":"87.1%","homo":null,"lumo":null,"delta_g_ads":"-26.94 kJ/mol","adsorption_energy":null,"evidence_text":[],"evidence_source":[]},{"inhibitor_name":"N-doped carbon dots (CDs)","substrate":"Q235 steel","corrosive_medium":"HCl","medium_concentration":"1 M","inhibitor_concentration":"150 mg/L","temperature":"25 ℃","immersion_time":"24 h","test_method":"Tafel","inhibition_efficiency":"92.6%","homo":null,"lumo":null,"delta_g_ads":"-26.94 kJ/mol","adsorption_energy":null,"evidence_text":[],"evidence_source":[]},{"inhibitor_name":"N-doped carbon dots (CDs)","substrate":"Q235 steel","corrosive_medium":"HCl","medium_concentration":"1 M","inhibitor_concentration":"200 mg/L","temperature":"25 ℃","immersion_time":"24 h","test_method":"Tafel","inhibition_efficiency":"94.7%","homo":null,"lumo":null,"delta_g_ads":"-26.94 kJ/mol","adsorption_energy":null,"evidence_text":[],"evidence_source":[]},{"inhibitor_name":"N-doped carbon dots (CDs)","substrate":"Q235 steel","corrosive_medium":"HCl","medium_concentration":"1 M","inhibitor_concentration":"50 mg/L","temperature":"25 ℃","immersion_time":"2 h","test_method":"weight loss","inhibition_efficiency":"ND","homo":null,"lumo":null,"delta_g_ads":"-26.94 kJ/mol","adsorption_energy":null,"evidence_text":[],"evidence_source":[]},{"inhibitor_name":"N-doped carbon dots (CDs)","substrate":"Q235 steel","corrosive_medium":"HCl","medium_concentration":"1 M","inhibitor_concentration":"100 mg/L","temperature":"25 ℃","immersion_time":"2 h","test_method":"weight loss","inhibition_efficiency":"ND","homo":null,"lumo":null,"delta_g_ads":"-26.94 kJ/mol","adsorption_energy":null,"evidence_text":[],"evidence_source":[]},{"inhibitor_name":"N-doped carbon dots (CDs)","substrate":"Q235 steel","corrosive_medium":"HCl","medium_concentration":"1 M","inhibitor_concentration":"150 mg/L","temperature":"25 ℃","immersion_time":"2 h","test_method":"weight loss","inhibition_efficiency":"ND","homo":null,"lumo":null,"delta_g_ads":"-26.94 kJ/mol","adsorption_energy":null,"evidence_text":[],"evidence_source":[]},{"inhibitor_name":"N-doped carbon dots (CDs)","substrate":"Q235 steel","corrosive_medium":"HCl","medium_concentration":"1 M","inhibitor_concentration":"200 mg/L","temperature":"25 ℃","immersion_time":"2 h","test_method":"weight loss","inhibition_efficiency":"ND","homo":null,"lumo":null,"delta_g_ads":"-26.94 kJ/mol","adsorption_energy":null,"evidence_text":[],"evidence_source":[]},{"inhibitor_name":"N-doped carbon dots (CDs)","substrate":"Q235 steel","corrosive_medium":"HCl","medium_concentration":"1 M","inhibitor_concentration":"50 mg/L","temperature":"25 ℃","immersion_time":"24 h","test_method":"EIS","inhibition_efficiency":"60.47%","homo":null,"lumo":null,"delta_g_ads":"-26.25 kJ/mol","adsorption_energy":null,"evidence_text":[],"evidence_source":[]},{"inhibitor_name":"N-doped carbon dots (CDs)","substrate":"Q235 steel","corrosive_medium":"HCl","medium_concentration":"1 M","inhibitor_concentration":"100 mg/L","temperature":"25 ℃","immersion_time":"24 h","test_method":"EIS","inhibition_efficiency":"84.37%","homo":null,"lumo":null,"delta_g_ads":"-26.25 kJ/mol","adsorption_energy":null,"evidence_text":[],"evidence_source":[]},{"inhibitor_name":"N-doped carbon dots (CDs)","substrate":"Q235 steel","corrosive_medium":"HCl","medium_concentration":"1 M","inhibitor_concentration":"150 mg/L","temperature":"25 ℃","immersion_time":"24 h","test_method":"EIS","inhibition_efficiency":"91.15%","homo":null,"lumo":null,"delta_g_ads":"-26.25 kJ/mol","adsorption_energy":null,"evidence_text":[],"evidence_source":[]},{"inhibitor_name":"N-doped carbon dots (CDs)","substrate":"Q235 steel","corrosive_medium":"HCl","medium_concentration":"1 M","inhibitor_concentration":"200 mg/L","temperature":"25 ℃","immersion_time":"24 h","test_method":"EIS","inhibition_efficiency":"95.86%","homo":null,"lumo":null,"delta_g_ads":"-26.25 kJ/mol","adsorption_energy":null,"evidence_text":[],"evidence_source":[]},{"inhibitor_name":"N-doped carbon dots (CDs)","substrate":"Q235 steel","corrosive_medium":"HCl","medium_concentration":"1 M","inhibitor_concentration":"50 mg/L","temperature":"25 ℃","immersion_time":"24 h","test_method":"Tafel","inhibition_efficiency":"68.5%","homo":null,"lumo":null,"delta_g_ads":"-26.25 kJ/mol","adsorption_energy":null,"evidence_text":[],"evidence_source":[]},{"inhibitor_name":"N-doped carbon dots (CDs)","substrate":"Q235 steel","corrosive_medium":"HCl","medium_concentration":"1 M","inhibitor_concentration":"100 mg/L","temperature":"25 ℃","immersion_time":"24 h","test_method":"Tafel","inhibition_efficiency":"81.6%","homo":null,"lumo":null,"delta_g_ads":"-26.25 kJ/mol","adsorption_energy":null,"evidence_text":[],"evidence_source":[]},{"inhibitor_name":"N-doped carbon dots (CDs)","substrate":"Q235 steel","corrosive_medium":"HCl","medium_concentration":"1 M","inhibitor_concentration":"150 mg/L","temperature":"25 ℃","immersion_time":"24 h","test_method":"Tafel","inhibition_efficiency":"86.3%","homo":null,"lumo":null,"delta_g_ads":"-26.25 kJ/mol","adsorption_energy":null,"evidence_text":[],"evidence_source":[]},{"inhibitor_name":"N-doped carbon dots (CDs)","substrate":"Q235 steel","corrosive_medium":"HCl","medium_concentration":"1 M","inhibitor_concentration":"200 mg/L","temperature":"25 ℃","immersion_time":"24 h","test_method":"Tafel","inhibition_efficiency":"91.4%","homo":null,"lumo":null,"delta_g_ads":"-26.25 kJ/mol","adsorption_energy":null,"evidence_text":[],"evidence_source":[]},{"inhibitor_name":"N-doped carbon dots (CDs)","substrate":"Q235 steel","corrosive_medium":"HCl","medium_concentration":"1 M","inhibitor_concentration":"50 mg/L","temperature":"25 ℃","immersion_time":"24 h","test_method":"EIS","inhibition_efficiency":"53.41%","homo":null,"lumo":null,"delta_g_ads":"-25.68 kJ/mol","adsorption_energy":null,"evidence_text":[],"evidence_source":[]},{"inhibitor_name":"N-doped carbon dots (CDs)","substrate":"Q235 steel","corrosive_medium":"HCl","medium_concentration":"1 M","inhibitor_concentration":"100 mg/L","temperature":"25 ℃","immersion_time":"24 h","test_method":"EIS","inhibition_efficiency":"70.11%","homo":null,"lumo":null,"delta_g_ads":"-25.68 kJ/mol","adsorption_energy":null,"evidence_text":[],"evidence_source":[]},{"inhibitor_name":"N-doped carbon dots (CDs)","substrate":"Q235 steel","corrosive_medium":"HCl","medium_concentration":"1 M","inhibitor_concentration":"150 mg/L","temperature":"25 ℃","immersion_time":"24 h","test_method":"EIS","inhibition_efficiency":"84.86%","homo":null,"lumo":null,"delta_g_ads":"-25.68 kJ/mol","adsorption_energy":null,"evidence_text":[],"evidence_source":[]},{"inhibitor_name":"N-doped carbon dots (CDs)","substrate":"Q235 steel","corrosive_medium":"HCl","medium_concentration":"1 M","inhibitor_concentration":"200 mg/L","temperature":"25 ℃","immersion_time":"24 h","test_method":"EIS","inhibition_efficiency":"86.50%","homo":null,"lumo":null,"delta_g_ads":"-25.68 kJ/mol","adsorption_energy":null,"evidence_text":[],"evidence_source":[]},{"inhibitor_name":"N-doped carbon dots (CDs)","substrate":"Q235 steel","corrosive_medium":"HCl","medium_concentration":"1 M","inhibitor_concentration":"50 mg/L","temperature":"25 ℃","immersion_time":"24 h","test_method":"Tafel","inhibition_efficiency":"63.3%","homo":null,"lumo":null,"delta_g_ads":"-25.68 kJ/mol","adsorption_energy":null,"evidence_text":[],"evidence_source":[]},{"inhibitor_name":"N-doped carbon dots (CDs)","substrate":"Q235 steel","corrosive_medium":"HCl","medium_concentration":"1 M","inhibitor_concentration":"100 mg/L","temperature":"25 ℃","immersion_time":"24 h","test_method":"Tafel","inhibition_efficiency":"80.0%","homo":null,"lumo":null,"delta_g_ads":"-25.68 kJ/mol","adsorption_energy":null,"evidence_text":[],"evidence_source":[]},{"inhibitor_name":"N-doped carbon dots (CDs)","substrate":"Q235 steel","corrosive_medium":"HCl","medium_concentration":"1 M","inhibitor_concentration":"150 mg/L","temperature":"25 ℃","immersion_time":"24 h","test_method":"Tafel","inhibition_efficiency":"85.0%","homo":null,"lumo":null,"delta_g_ads":"-25.68 kJ/mol","adsorption_energy":null,"evidence_text":[],"evidence_source":[]},{"inhibitor_name":"N-doped carbon dots (CDs)","substrate":"Q235 steel","corrosive_medium":"HCl","medium_concentration":"1 M","inhibitor_concentration":"200 mg/L","temperature":"25 ℃","immersion_time":"24 h","test_method":"Tafel","inhibition_efficiency":"90.9%","homo":null,"lumo":null,"delta_g_ads":"-25.68 kJ/mol","adsorption_energy":null,"evidence_text":[],"evidence_source":[]}]},"source_file":"xml_3544.md","token_stats":{"input_tokens":11464,"output_tokens":1750},"parse_error":false}
