Repository: fwx-stu/Corrosion-Inhibitor-Extraction

## Dataset and experiments

| Experiment | Papers per condition | Conditions |
| --- | ---: | ---: |
| GLM-4-Plus evidence strategies E0–E5 (dev37) | 37 | 54 |
| Qwen2.5 development experiments (dev37) | 37 | 27 |
| Qwen2.5 main experiments (test50) | 50 | 9 |
| Matched-budget and component controls (test50) | 50 | 12 |
| GLM-4-Plus reference (test50) | 50 | 1 |
| **Total** | | **103** |

The expert reference dataset contains 87 papers and 3,066 normalized, deduplicated records (670 in dev37 and 2,396 in test50). The release includes 4,097 paper-level structured predictions, the reference annotations, evaluation code, statistical analyses and numerical figure data.

File: figures/E_predictions/v3_r2/results/E6/E6_results.jsonl (part 1 of 9)
{"paper_id":"pdf_1549","strategy":"E6","model":"glm-4-plus","result":{"paper_id":"pdf_1549","records":[{"inhibitor_name":"Morus nigra L. ethanol extract (MNE)","substrate":"low carbon steel","corrosive_medium":"NaCl","medium_concentration":"3.5%","inhibitor_concentration":"250 ppm","temperature":"30 ℃","immersion_time":null,"test_method":"EIS","inhibition_efficiency":"53.38%","homo":null,"lumo":null,"delta_g_ads":null,"adsorption_energy":null,"evidence_text":[],"evidence_source":[]},{"inhibitor_name":"Morus nigra L. ethanol extract (MNE)","substrate":"low carbon steel","corrosive_medium":"NaCl","medium_concentration":"3.5%","inhibitor_concentration":"500 ppm","temperature":"30 ℃","immersion_time":null,"test_method":"EIS","inhibition_efficiency":"76.51%","homo":null,"lumo":null,"delta_g_ads":null,"adsorption_energy":null,"evidence_text":[],"evidence_source":[]},{"inhibitor_name":"Morus nigra L. ethanol extract (MNE)","substrate":"low carbon steel","corrosive_medium":"NaCl","medium_concentration":"3.5%","inhibitor_concentration":"750 ppm","temperature":"30 ℃","immersion_time":null,"test_method":"EIS","inhibition_efficiency":"89.04%","homo":null,"lumo":null,"delta_g_ads":null,"adsorption_energy":null,"evidence_text":[],"evidence_source":[]},{"inhibitor_name":"Morus nigra L. ethanol extract (MNE)","substrate":"low carbon steel","corrosive_medium":"NaCl","medium_concentration":"3.5%","inhibitor_concentration":"1000 ppm","temperature":"30 ℃","immersion_time":null,"test_method":"EIS","inhibition_efficiency":"68.54%","homo":null,"lumo":null,"delta_g_ads":null,"adsorption_energy":null,"evidence_text":[],"evidence_source":[]},{"inhibitor_name":"Morus nigra L. ethanol extract (MNE)","substrate":"low carbon steel","corrosive_medium":"NaCl","medium_concentration":"3.5%","inhibitor_concentration":"250 ppm","temperature":"30 ℃","immersion_time":null,"test_method":"PD","inhibition_efficiency":"46.72%","homo":null,"lumo":null,"delta_g_ads":null,"adsorption_energy":null,"evidence_text":[],"evidence_source":[]},{"inhibitor_name":"Morus nigra L. ethanol extract (MNE)","substrate":"low carbon steel","corrosive_medium":"NaCl","medium_concentration":"3.5%","inhibitor_concentration":"500 ppm","temperature":"30 ℃","immersion_time":null,"test_method":"PD","inhibition_efficiency":"62.49%","homo":null,"lumo":null,"delta_g_ads":null,"adsorption_energy":null,"evidence_text":[],"evidence_source":[]},{"inhibitor_name":"Morus nigra L. ethanol extract (MNE)","substrate":"low carbon steel","corrosive_medium":"NaCl","medium_concentration":"3.5%","inhibitor_concentration":"750 ppm","temperature":"30 ℃","immersion_time":null,"test_method":"PD","inhibition_efficiency":"85.57%","homo":null,"lumo":null,"delta_g_ads":null,"adsorption_energy":null,"evidence_text":[],"evidence_source":[]},{"inhibitor_name":"Morus nigra L. ethanol extract (MNE)","substrate":"low carbon steel","corrosive_medium":"NaCl","medium_concentration":"3.5%","inhibitor_concentration":"1000 ppm","temperature":"30 ℃","immersion_time":null,"test_method":"PD","inhibition_efficiency":"70.27%","homo":null,"lumo":null,"delta_g_ads":null,"adsorption_energy":null,"evidence_text":[],"evidence_source":[]},{"inhibitor_name":"Morus nigra L. ethanol extract (MNE)","substrate":"low carbon steel","corrosive_medium":"NaCl","medium_concentration":"3.5%","inhibitor_concentration":"750 ppm","temperature":"30 ℃","immersion_time":"1 h","test_method":"ENM","inhibition_efficiency":"87.10%","homo":null,"lumo":null,"delta_g_ads":null,"adsorption_energy":null,"evidence_text":[],"evidence_source":[]},{"inhibitor_name":"Morus nigra L. water extract (MNW)","substrate":"low carbon steel","corrosive_medium":"NaCl","medium_concentration":"3.5%","inhibitor_concentration":"250 ppm","temperature":"30 ℃","immersion_time":null,"test_method":"EIS","inhibition_efficiency":"61.72%","homo":null,"lumo":null,"delta_g_ads":null,"adsorption_energy":null,"evidence_text":[],"evidence_source":[]},{"inhibitor_name":"Morus nigra L. water extract (MNW)","substrate":"low carbon steel","corrosive_medium":"NaCl","medium_concentration":"3.5%","inhibitor_concentration":"500 ppm","temperature":"30 ℃","immersion_time":null,"test_method":"EIS","inhibition_efficiency":"70.05%","homo":null,"lumo":null,"delta_g_ads":null,"adsorption_energy":null,"evidence_text":[],"evidence_source":[]},{"inhibitor_name":"Morus nigra L. water extract (MNW)","substrate":"low carbon steel","corrosive_medium":"NaCl","medium_concentration":"3.5%","inhibitor_concentration":"750 ppm","temperature":"30 ℃","immersion_time":null,"test_method":"EIS","inhibition_efficiency":"80.96%","homo":null,"lumo":null,"delta_g_ads":null,"adsorption_energy":null,"evidence_text":[],"evidence_source":[]},{"inhibitor_name":"Morus nigra L. water extract (MNW)","substrate":"low carbon steel","corrosive_medium":"NaCl","medium_concentration":"3.5%","inhibitor_concentration":"1000 ppm","temperature":"30 ℃","immersion_time":null,"test_method":"EIS","inhibition_efficiency":"68.98%","homo":null,"lumo":null,"delta_g_ads":null,"adsorption_energy":null,"evidence_text":[],"evidence_source":[]},{"inhibitor_name":"Morus nigra L. water extract (MNW)","substrate":"low carbon steel","corrosive_medium":"NaCl","medium_concentration":"3.5%","inhibitor_concentration":"250 ppm","temperature":"30 ℃","immersion_time":null,"test_method":"PD","inhibition_efficiency":"42.88%","homo":null,"lumo":null,"delta_g_ads":null,"adsorption_energy":null,"evidence_text":[],"evidence_source":[]},{"inhibitor_name":"Morus nigra L. water extract (MNW)","substrate":"low carbon steel","corrosive_medium":"NaCl","medium_concentration":"3.5%","inhibitor_concentration":"500 ppm","temperature":"30 ℃","immersion_time":null,"test_method":"PD","inhibition_efficiency":"55.63%","homo":null,"lumo":null,"delta_g_ads":null,"adsorption_energy":null,"evidence_text":[],"evidence_source":[]},{"inhibitor_name":"Morus nigra L. water extract (MNW)","substrate":"low carbon steel","corrosive_medium":"NaCl","medium_concentration":"3.5%","inhibitor_concentration":"750 ppm","temperature":"30 ℃","immersion_time":null,"test_method":"PD","inhibition_efficiency":"81.37%","homo":null,"lumo":null,"delta_g_ads":null,"adsorption_energy":null,"evidence_text":[],"evidence_source":[]},{"inhibitor_name":"Morus nigra L. water extract (MNW)","substrate":"low carbon steel","corrosive_medium":"NaCl","medium_concentration":"3.5%","inhibitor_concentration":"1000 ppm","temperature":"30 ℃","immersion_time":null,"test_method":"PD","inhibition_efficiency":"69.35%","homo":null,"lumo":null,"delta_g_ads":null,"adsorption_energy":null,"evidence_text":[],"evidence_source":[]},{"inhibitor_name":"Morus nigra L. water extract (MNW)","substrate":"low carbon steel","corrosive_medium":"NaCl","medium_concentration":"3.5%","inhibitor_concentration":"750 ppm","temperature":"30 ℃","immersion_time":"1 h","test_method":"ENM","inhibition_efficiency":"84.87%","homo":null,"lumo":null,"delta_g_ads":null,"adsorption_energy":null,"evidence_text":[],"evidence_source":[]}]},"source_file":"pdf_1549.md","token_stats":{"input_tokens":12555,"output_tokens":1132},"parse_error":false}
{"paper_id":"xml_8185","strategy":"E6","model":"glm-4-plus","result":{"paper_id":"xml_8185","records":[{"inhibitor_name":"4-Ferrocenylbutyl formate","substrate":"mild steel","corrosive_medium":"HCl","medium_concentration":"1 M","inhibitor_concentration":"1 mM","temperature":"25 ℃","immersion_time":"2 h","test_method":"EIS","inhibition_efficiency":"91.24%","homo":"-5.34 eV","lumo":"-5.57 eV","delta_g_ads":"-140.2 kJ/mol","adsorption_energy":"-33.58 kcal/mol","evidence_text":[],"evidence_source":[]},{"inhibitor_name":"4-Ferrocenylbutyl formate","substrate":"mild steel","corrosive_medium":"HCl","medium_concentration":"1 M","inhibitor_concentration":"2 mM","temperature":"25 ℃","immersion_time":"2 h","test_method":"EIS","inhibition_efficiency":"92.16%","homo":"-5.34 eV","lumo":"-5.57 eV","delta_g_ads":"-140.2 kJ/mol","adsorption_energy":"-33.58 kcal/mol","evidence_text":[],"evidence_source":[]},{"inhibitor_name":"4-Ferrocenylbutyl formate","substrate":"mild steel","corrosive_medium":"HCl","medium_concentration":"1 M","inhibitor_concentration":"4 mM","temperature":"25 ℃","immersion_time":"2 h","test_method":"EIS","inhibition_efficiency":"93.52%","homo":"-5.34 eV","lumo":"-5.57 eV","delta_g_ads":"-140.2 kJ/mol","adsorption_energy":"-33.58 kcal/mol","evidence_text":[],"evidence_source":[]},{"inhibitor_name":"4-Ferrocenylbutyl formate","substrate":"mild steel","corrosive_medium":"HCl","medium_concentration":"1 M","inhibitor_concentration":"8 mM","temperature":"25 ℃","immersion_time":"2 h","test_method":"EIS","inhibition_efficiency":"91.93%","homo":"-5.34 eV","lumo":"-5.57 eV","delta_g_ads":"-140.2 kJ/mol","adsorption_energy":"-33.58 kcal/mol","evidence_text":[],"evidence_source":[]},{"inhibitor_name":"4-Ferrocenylbutyl formate","substrate":"mild steel","corrosive_medium":"HCl","medium_concentration":"1 M","inhibitor_concentration":"4 mM","temperature":"25 ℃","immersion_time":"170 h","test_method":"EIS","inhibition_efficiency":"96.95%","homo":"-5.34 eV","lumo":"-5.57 eV","delta_g_ads":"-140.2 kJ/mol","adsorption_energy":"-33.58 kcal/mol","evidence_text":[],"evidence_source":[]},{"inhibitor_name":"4-Ferrocenylbutyl formate","substrate":"mild steel","corrosive_medium":"HCl","medium_concentration":"1 M","inhibitor_concentration":"4 mM","temperature":"25 ℃","immersion_time":"340 h","test_method":"EIS","inhibition_efficiency":"96.78%","homo":"-5.34 eV","lumo":"-5.57 eV","delta_g_ads":"-140.2 kJ/mol","adsorption_energy":"-33.58 kcal/mol","evidence_text":[],"evidence_source":[]},{"inhibitor_name":"4-Ferrocenylbutyl formate","substrate":"mild steel","corrosive_medium":"HCl","medium_concentration":"1 M","inhibitor_concentration":"1 mM","temperature":"25 ℃","immersion_time":"2 h","test_method":"Tafel","inhibition_efficiency":"87.36%","homo":"-5.34 eV","lumo":"-5.57 eV","delta_g_ads":"-140.2 kJ/mol","adsorption_energy":"-33.58 kcal/mol","evidence_text":[],"evidence_source":[]},{"inhibitor_name":"4-Ferrocenylbutyl formate","substrate":"mild steel","corrosive_medium":"HCl","medium_concentration":"1 M","inhibitor_concentration":"2 mM","temperature":"25 ℃","immersion_time":"2 h","test_method":"Tafel","inhibition_efficiency":"90.88%","homo":"-5.34 eV","lumo":"-5.57 eV","delta_g_ads":"-140.2 kJ/mol","adsorption_energy":"-33.58 kcal/mol","evidence_text":[],"evidence_source":[]},{"inhibitor_name":"4-Ferrocenylbutyl formate","substrate":"mild steel","corrosive_medium":"HCl","medium_concentration":"1 M","inhibitor_concentration":"4 mM","temperature":"25 ℃","immersion_time":"2 h","test_method":"Tafel","inhibition_efficiency":"92.50%","homo":"-5.34 eV","lumo":"-5.57 eV","delta_g_ads":"-140.2 kJ/mol","adsorption_energy":"-33.58 kcal/mol","evidence_text":[],"evidence_source":[]},{"inhibitor_name":"4-Ferrocenylbutyl formate","substrate":"mild steel","corrosive_medium":"HCl","medium_concentration":"1 M","inhibitor_concentration":"8 mM","temperature":"25 ℃","immersion_time":"2 h","test_method":"Tafel","inhibition_efficiency":"82.12%","homo":"-5.34 eV","lumo":"-5.57 eV","delta_g_ads":"-140.2 kJ/mol","adsorption_energy":"-33.58 kcal/mol","evidence_text":[],"evidence_source":[]},{"inhibitor_name":"4-Ferrocenylbutyl formate","substrate":"mild steel","corrosive_medium":"HCl","medium_concentration":"1 M","inhibitor_concentration":"4 mM","temperature":"25 ℃","immersion_time":"170 h","test_method":"Tafel","inhibition_efficiency":"95.06%","homo":"-5.34 eV","lumo":"-5.57 eV","delta_g_ads":"-140.2 kJ/mol","adsorption_energy":"-33.58 kcal/mol","evidence_text":[],"evidence_source":[]},{"inhibitor_name":"4-Ferrocenylbutyl formate","substrate":"mild steel","corrosive_medium":"HCl","medium_concentration":"1 M","inhibitor_concentration":"4 mM","temperature":"25 ℃","immersion_time":"340 h","test_method":"Tafel","inhibition_efficiency":"94.49%","homo":"-5.34 eV","lumo":"-5.57 eV","delta_g_ads":"-140.2 kJ/mol","adsorption_energy":"-33.58 kcal/mol","evidence_text":[],"evidence_source":[]},{"inhibitor_name":"4-Ferrocenylbutyl phenylacetate","substrate":"mild steel","corrosive_medium":"HCl","medium_concentration":"1 M","inhibitor_concentration":"1 mM","temperature":"25 ℃","immersion_time":"2 h","test_method":"EIS","inhibition_efficiency":"34.48%","homo":"-5.34 eV","lumo":"-6.11 eV","delta_g_ads":"-122.5 kJ/mol","adsorption_energy":"-29.40 kcal/mol","evidence_text":[],"evidence_source":[]},{"inhibitor_name":"4-Ferrocenylbutyl phenylacetate","substrate":"mild steel","corrosive_medium":"HCl","medium_concentration":"1 M","inhibitor_concentration":"2 mM","temperature":"25 ℃","immersion_time":"2 h","test_method":"EIS","inhibition_efficiency":"62.25%","homo":"-5.34 eV","lumo":"-6.11 eV","delta_g_ads":"-122.5 kJ/mol","adsorption_energy":"-29.40 kcal/mol","evidence_text":[],"evidence_source":[]},{"inhibitor_name":"4-Ferrocenylbutyl phenylacetate","substrate":"mild steel","corrosive_medium":"HCl","medium_concentration":"1 M","inhibitor_concentration":"4 mM","temperature":"25 ℃","immersion_time":"2 h","test_method":"EIS","inhibition_efficiency":"83.33%","homo":"-5.34 eV","lumo":"-6.11 eV","delta_g_ads":"-122.5 kJ/mol","adsorption_energy":"-29.40 kcal/mol","evidence_text":[],"evidence_source":[]},{"inhibitor_name":"4-Ferrocenylbutyl phenylacetate","substrate":"mild steel","corrosive_medium":"HCl","medium_concentration":"1 M","inhibitor_concentration":"8 mM","temperature":"25 ℃","immersion_time":"2 h","test_method":"EIS","inhibition_efficiency":"81.90%","homo":"-5.34 eV","lumo":"-6.11 eV","delta_g_ads":"-122.5 kJ/mol","adsorption_energy":"-29.40 kcal/mol","evidence_text":[],"evidence_source":[]},{"inhibitor_name":"4-Ferrocenylbutyl phenylacetate","substrate":"mild steel","corrosive_medium":"HCl","medium_concentration":"1 M","inhibitor_concentration":"1 mM","temperature":"25 ℃","immersion_time":"2 h","test_method":"Tafel","inhibition_efficiency":"53.30%","homo":"-5.34 eV","lumo":"-6.11 eV","delta_g_ads":"-122.5 kJ/mol","adsorption_energy":"-29.40 kcal/mol","evidence_text":[],"evidence_source":[]},{"inhibitor_name":"4-Ferrocenylbutyl phenylacetate","substrate":"mild steel","corrosive_medium":"HCl","medium_concentration":"1 M","inhibitor_concentration":"2 mM","temperature":"25 ℃","immersion_time":"2 h","test_method":"Tafel","inhibition_efficiency":"77.40%","homo":"-5.34 eV","lumo":"-6.11 eV","delta_g_ads":"-122.5 kJ/mol","adsorption_energy":"-29.40 kcal/mol","evidence_text":[],"evidence_source":[]},{"inhibitor_name":"4-Ferrocenylbutyl phenylacetate","substrate":"mild steel","corrosive_medium":"HCl","medium_concentration":"1 M","inhibitor_concentration":"4 mM","temperature":"25 ℃","immersion_time":"2 h","test_method":"Tafel","inhibition_efficiency":"86.38%","homo":"-5.34 eV","lumo":"-6.11 eV","delta_g_ads":"-122.5 kJ/mol","adsorption_energy":"-29.40 kcal/mol","evidence_text":[],"evidence_source":[]},{"inhibitor_name":"4-Ferrocenylbutyl phenylacetate","substrate":"mild steel","corrosive_medium":"HCl","medium_concentration":"1 M","inhibitor_concentration":"8 mM","temperature":"25 ℃","immersion_time":"2 h","test_method":"Tafel","inhibition_efficiency":"84.86%","homo":"-5.34 eV","lumo":"-6.11 eV","delta_g_ads":"-122.5 kJ/mol","adsorption_energy":"-29.40 kcal/mol","evidence_text":[],"evidence_source":[]},{"inhibitor_name":"4-Ferrocenylbutyl acrylate","substrate":"mild steel","corrosive_medium":"HCl","medium_concentration":"1 M","inhibitor_concentration":"1 mM","temperature":"25 ℃","immersion_time":"2 h","test_method":"EIS","inhibition_efficiency":"14.92%","homo":"-5.34 eV","lumo":"-6.15 eV","delta_g_ads":"-100.9 kJ/mol","adsorption_energy":"-24.19 kcal/mol","evidence_text":[],"evidence_source":[]},{"inhibitor_name":"4-Ferrocenylbutyl acrylate","substrate":"mild steel","corrosive_medium":"HCl","medium_concentration":"1 M","inhibitor_concentration":"2 mM","temperature":"25 ℃","immersion_time":"2 h","test_method":"EIS","inhibition_efficiency":"40.00%","homo":"-5.34 eV","lumo":"-6.15 eV","delta_g_ads":"-100.9 kJ/mol","adsorption_energy":"-24.19 kcal/mol","evidence_text":[],"evidence_source":[]},{"inhibitor_name":"4-Ferrocenylbutyl acrylate","substrate":"mild steel","corrosive_medium":"HCl","medium_concentration":"1 M","inhibitor_concentration":"4 mM","temperature":"25 ℃","immersion_time":"2 h","test_method":"EIS","inhibition_efficiency":"68.33%","homo":"-5.34 eV","lumo":"-6.15 eV","delta_g_ads":"-100.9 kJ/mol","adsorption_energy":"-24.19 kcal/mol","evidence_text":[],"evidence_source":[]},{"inhibitor_name":"4-Ferrocenylbutyl acrylate","substrate":"mild steel","corrosive_medium":"HCl","medium_concentration":"1 M","inhibitor_concentration":"8 mM","temperature":"25 ℃","immersion_time":"2 h","test_method":"EIS","inhibition_efficiency":"40.00%","homo":"-5.34 eV","lumo":"-6.15 eV","delta_g_ads":"-100.9 kJ/mol","adsorption_energy":"-24.19 kcal/mol","evidence_text":[],"evidence_source":[]},{"inhibitor_name":"4-Ferrocenylbutyl acrylate","substrate":"mild steel","corrosive_medium":"HCl","medium_concentration":"1 M","inhibitor_concentration":"1 mM","temperature":"25 ℃","immersion_time":"2 h","test_method":"Tafel","inhibition_efficiency":"15.81%","homo":"-5.34 eV","lumo":"-6.15 eV","delta_g_ads":"-100.9 kJ/mol","adsorption_energy":"-24.19 kcal/mol","evidence_text":[],"evidence_source":[]},{"inhibitor_name":"4-Ferrocenylbutyl acrylate","substrate":"mild steel","corrosive_medium":"HCl","medium_concentration":"1 M","inhibitor_concentration":"2 mM","temperature":"25 ℃","immersion_time":"2 h","test_method":"Tafel","inhibition_efficiency":"64.68%","homo":"-5.34 eV","lumo":"-6.15 eV","delta_g_ads":"-100.9 kJ/mol","adsorption_energy":"-24.19 kcal/mol","evidence_text":[],"evidence_source":[]},{"inhibitor_name":"4-Ferrocenylbutyl acrylate","substrate":"mild steel","corrosive_medium":"HCl","medium_concentration":"1 M","inhibitor_concentration":"4 mM","temperature":"25 ℃","immersion_time":"2 h","test_method":"Tafel","inhibition_efficiency":"71.50%","homo":"-5.34 eV","lumo":"-6.15 eV","delta_g_ads":"-100.9 kJ/mol","adsorption_energy":"-24.19 kcal/mol","evidence_text":[],"evidence_source":[]},{"inhibitor_name":"4-Ferrocenylbutyl acrylate","substrate":"mild steel","corrosive_medium":"HCl","medium_concentration":"1 M","inhibitor_concentration":"8 mM","temperature":"25 ℃","immersion_time":"2 h","test_method":"Tafel","inhibition_efficiency":"54.19%","homo":"-5.34 eV","lumo":"-6.15 eV","delta_g_ads":"-100.9 kJ/mol","adsorption_energy":"-24.19 kcal/mol","evidence_text":[],"evidence_source":[]}]},"source_file":"xml_8185.md","token_stats":{"input_tokens":10665,"output_tokens":1849},"parse_error":false}
{"paper_id":"xml_8257","strategy":"E6","model":"glm-4-plus","result":{"paper_id":"xml_8257","records":[{"inhibitor_name":"Al2O3 nanoparticles","substrate":"6061 aluminum alloy","corrosive_medium":"simulated vehicle coolant (SVC)","medium_concentration":"SVC (EG/water 1:2 + salts)","inhibitor_concentration":"1000 mg/L","temperature":"30 ℃","immersion_time":"5 days","test_method":"electrochemical impedance spectroscopy","inhibition_efficiency":null,"homo":null,"lumo":null,"delta_g_ads":null,"adsorption_energy":null,"evidence_text":[],"evidence_source":[]},{"inhibitor_name":"Al2O3 nanoparticles","substrate":"6061 aluminum alloy","corrosive_medium":"simulated vehicle coolant (SVC)","medium_concentration":"SVC (EG/water 1:2 + salts)","inhibitor_concentration":"1000 mg/L","temperature":"30 ℃","immersion_time":"5 days","test_method":"polarization curve","inhibition_efficiency":null,"homo":null,"lumo":null,"delta_g_ads":null,"adsorption_energy":null,"evidence_text":[],"evidence_source":[]},{"inhibitor_name":"Al2O3 nanoparticles","substrate":"6061 aluminum alloy","corrosive_medium":"simulated vehicle coolant (SVC)","medium_concentration":"SVC (EG/water 1:2 + salts)","inhibitor_concentration":"1000 mg/L","temperature":"30 ℃","immersion_time":"5 days","test_method":"weight loss","inhibition_efficiency":null,"homo":null,"lumo":null,"delta_g_ads":null,"adsorption_energy":null,"evidence_text":[],"evidence_source":[]},{"inhibitor_name":"sodium dodecyl benzene sulfonate (SDBS)","substrate":"6061 aluminum alloy","corrosive_medium":"simulated vehicle coolant (SVC)","medium_concentration":"SVC (EG/water 1:2 + salts)","inhibitor_concentration":"500 mg/L","temperature":"30 ℃","immersion_time":"5 days","test_method":"electrochemical impedance spectroscopy","inhibition_efficiency":null,"homo":null,"lumo":null,"delta_g_ads":null,"adsorption_energy":null,"evidence_text":[],"evidence_source":[]},{"inhibitor_name":"sodium dodecyl benzene sulfonate (SDBS)","substrate":"6061 aluminum alloy","corrosive_medium":"simulated vehicle coolant (SVC)","medium_concentration":"SVC (EG/water 1:2 + salts)","inhibitor_concentration":"500 mg/L","temperature":"30 ℃","immersion_time":"5 days","test_method":"polarization curve","inhibition_efficiency":"92.8%","homo":null,"lumo":null,"delta_g_ads":null,"adsorption_energy":null,"evidence_text":[],"evidence_source":[]},{"inhibitor_name":"sodium dodecyl benzene sulfonate (SDBS)","substrate":"6061 aluminum alloy","corrosive_medium":"simulated vehicle coolant (SVC)","medium_concentration":"SVC (EG/water 1:2 + salts)","inhibitor_concentration":"500 mg/L","temperature":"30 ℃","immersion_time":"5 days","test_method":"weight loss","inhibition_efficiency":"93.2%","homo":null,"lumo":null,"delta_g_ads":null,"adsorption_energy":null,"evidence_text":[],"evidence_source":[]},{"inhibitor_name":"Al2O3 nanoparticles and sodium dodecyl benzene sulfonate (SDBS)","substrate":"6061 aluminum alloy","corrosive_medium":"simulated vehicle coolant (SVC)","medium_concentration":"SVC (EG/water 1:2 + salts)","inhibitor_concentration":"1000 mg/L Al2O3, 500 mg/L SDBS","temperature":"30 ℃","immersion_time":"5 days","test_method":"electrochemical impedance spectroscopy","inhibition_efficiency":null,"homo":null,"lumo":null,"delta_g_ads":null,"adsorption_energy":null,"evidence_text":[],"evidence_source":[]},{"inhibitor_name":"Al2O3 nanoparticles and sodium dodecyl benzene sulfonate (SDBS)","substrate":"6061 aluminum alloy","corrosive_medium":"simulated vehicle coolant (SVC)","medium_concentration":"SVC (EG/water 1:2 + salts)","inhibitor_concentration":"1000 mg/L Al2O3, 500 mg/L SDBS","temperature":"30 ℃","immersion_time":"5 days","test_method":"polarization curve","inhibition_efficiency":"89.1%","homo":null,"lumo":null,"delta_g_ads":null,"adsorption_energy":null,"evidence_text":[],"evidence_source":[]},{"inhibitor_name":"Al2O3 nanoparticles and sodium dodecyl benzene sulfonate (SDBS)","substrate":"6061 aluminum alloy","corrosive_medium":"simulated vehicle coolant (SVC)","medium_concentration":"SVC (EG/water 1:2 + salts)","inhibitor_concentration":"1000 mg/L Al2O3, 500 mg/L SDBS","temperature":"30 ℃","immersion_time":"5 days","test_method":"weight loss","inhibition_efficiency":"68.9%","homo":null,"lumo":null,"delta_g_ads":null,"adsorption_energy":null,"evidence_text":[],"evidence_source":[]}]},"source_file":"xml_8257.md","token_stats":{"input_tokens":10246,"output_tokens":899},"parse_error":false}
{"paper_id":"xml_2314","strategy":"E6","model":"glm-4-plus","result":{"paper_id":"xml_2314","records":[{"inhibitor_name":"propylamine","substrate":"HPB 300 steel","corrosive_medium":"simulated concrete pore solution (saturated Ca(OH)2)","medium_concentration":"saturated Ca(OH)2","inhibitor_concentration":"0.3 mol/L","temperature":"25 ± 2 ℃","immersion_time":"8 days","test_method":"EIS","inhibition_efficiency":null,"homo":null,"lumo":null,"delta_g_ads":null,"adsorption_energy":"-66.78 kJ/mol","evidence_text":[],"evidence_source":[]},{"inhibitor_name":"propylamine","substrate":"HPB 300 steel","corrosive_medium":"simulated concrete pore solution (saturated Ca(OH)2)","medium_concentration":"saturated Ca(OH)2","inhibitor_concentration":"0.3 mol/L","temperature":"25 ± 2 ℃","immersion_time":"8 days","test_method":"LPR","inhibition_efficiency":null,"homo":null,"lumo":null,"delta_g_ads":null,"adsorption_energy":"-66.78 kJ/mol","evidence_text":[],"evidence_source":[]},{"inhibitor_name":"calcium butyrate","substrate":"HPB 300 steel","corrosive_medium":"simulated concrete pore solution (saturated Ca(OH)2)","medium_concentration":"saturated Ca(OH)2","inhibitor_concentration":"0.15 mol/L","temperature":"25 ± 2 ℃","immersion_time":"8 days","test_method":"EIS","inhibition_efficiency":null,"homo":null,"lumo":null,"delta_g_ads":null,"adsorption_energy":"-703.10 kJ/mol","evidence_text":[],"evidence_source":[]},{"inhibitor_name":"calcium butyrate","substrate":"HPB 300 steel","corrosive_medium":"simulated concrete pore solution (saturated Ca(OH)2)","medium_concentration":"saturated Ca(OH)2","inhibitor_concentration":"0.15 mol/L","temperature":"25 ± 2 ℃","immersion_time":"8 days","test_method":"LPR","inhibition_efficiency":null,"homo":null,"lumo":null,"delta_g_ads":null,"adsorption_energy":"-703.10 kJ/mol","evidence_text":[],"evidence_source":[]}]},"source_file":"xml_2314.md","token_stats":{"input_tokens":14262,"output_tokens":437},"parse_error":false}
