Repository: fwx-stu/Corrosion-Inhibitor-Extraction

## Dataset and experiments

| Experiment | Papers per condition | Conditions |
| --- | ---: | ---: |
| GLM-4-Plus evidence strategies E0–E5 (dev37) | 37 | 54 |
| Qwen2.5 development experiments (dev37) | 37 | 27 |
| Qwen2.5 main experiments (test50) | 50 | 9 |
| Matched-budget and component controls (test50) | 50 | 12 |
| GLM-4-Plus reference (test50) | 50 | 1 |
| **Total** | | **103** |

The expert reference dataset contains 87 papers and 3,066 normalized, deduplicated records (670 in dev37 and 2,396 in test50). The release includes 4,097 paper-level structured predictions, the reference annotations, evaluation code, statistical analyses and numerical figure data.

File: figures/E_predictions/v3_r3/results/E5/E5_results.jsonl (part 1 of 8)
{"paper_id":"pdf_1549","strategy":"E5","model":"glm-4-plus","result":{"paper_id":"pdf_1549","records":[{"inhibitor_name":"Morus nigra L. ethanol extract (MNE)","substrate":"low carbon steel","corrosive_medium":"NaCl","medium_concentration":"3.5%","inhibitor_concentration":"250 ppm","temperature":"30 ℃","immersion_time":null,"test_method":"EIS","inhibition_efficiency":"53.38%","homo":null,"lumo":null,"delta_g_ads":null,"adsorption_energy":null,"evidence_text":[],"evidence_source":[]},{"inhibitor_name":"Morus nigra L. ethanol extract (MNE)","substrate":"low carbon steel","corrosive_medium":"NaCl","medium_concentration":"3.5%","inhibitor_concentration":"500 ppm","temperature":"30 ℃","immersion_time":null,"test_method":"EIS","inhibition_efficiency":"76.51%","homo":null,"lumo":null,"delta_g_ads":null,"adsorption_energy":null,"evidence_text":[],"evidence_source":[]},{"inhibitor_name":"Morus nigra L. ethanol extract (MNE)","substrate":"low carbon steel","corrosive_medium":"NaCl","medium_concentration":"3.5%","inhibitor_concentration":"750 ppm","temperature":"30 ℃","immersion_time":null,"test_method":"EIS","inhibition_efficiency":"89.04%","homo":null,"lumo":null,"delta_g_ads":null,"adsorption_energy":null,"evidence_text":[],"evidence_source":[]},{"inhibitor_name":"Morus nigra L. ethanol extract (MNE)","substrate":"low carbon steel","corrosive_medium":"NaCl","medium_concentration":"3.5%","inhibitor_concentration":"1000 ppm","temperature":"30 ℃","immersion_time":null,"test_method":"EIS","inhibition_efficiency":"68.54%","homo":null,"lumo":null,"delta_g_ads":null,"adsorption_energy":null,"evidence_text":[],"evidence_source":[]},{"inhibitor_name":"Morus nigra L. ethanol extract (MNE)","substrate":"low carbon steel","corrosive_medium":"NaCl","medium_concentration":"3.5%","inhibitor_concentration":"250 ppm","temperature":"30 ℃","immersion_time":null,"test_method":"PD","inhibition_efficiency":"46.72%","homo":null,"lumo":null,"delta_g_ads":null,"adsorption_energy":null,"evidence_text":[],"evidence_source":[]},{"inhibitor_name":"Morus nigra L. ethanol extract (MNE)","substrate":"low carbon steel","corrosive_medium":"NaCl","medium_concentration":"3.5%","inhibitor_concentration":"500 ppm","temperature":"30 ℃","immersion_time":null,"test_method":"PD","inhibition_efficiency":"62.49%","homo":null,"lumo":null,"delta_g_ads":null,"adsorption_energy":null,"evidence_text":[],"evidence_source":[]},{"inhibitor_name":"Morus nigra L. ethanol extract (MNE)","substrate":"low carbon steel","corrosive_medium":"NaCl","medium_concentration":"3.5%","inhibitor_concentration":"750 ppm","temperature":"30 ℃","immersion_time":null,"test_method":"PD","inhibition_efficiency":"85.57%","homo":null,"lumo":null,"delta_g_ads":null,"adsorption_energy":null,"evidence_text":[],"evidence_source":[]},{"inhibitor_name":"Morus nigra L. ethanol extract (MNE)","substrate":"low carbon steel","corrosive_medium":"NaCl","medium_concentration":"3.5%","inhibitor_concentration":"1000 ppm","temperature":"30 ℃","immersion_time":null,"test_method":"PD","inhibition_efficiency":"70.27%","homo":null,"lumo":null,"delta_g_ads":null,"adsorption_energy":null,"evidence_text":[],"evidence_source":[]},{"inhibitor_name":"Morus nigra L. ethanol extract (MNE)","substrate":"low carbon steel","corrosive_medium":"NaCl","medium_concentration":"3.5%","inhibitor_concentration":"750 ppm","temperature":"30 ℃","immersion_time":"1 h","test_method":"ENM","inhibition_efficiency":"87.10%","homo":null,"lumo":null,"delta_g_ads":null,"adsorption_energy":null,"evidence_text":[],"evidence_source":[]},{"inhibitor_name":"Morus nigra L. water extract (MNW)","substrate":"low carbon steel","corrosive_medium":"NaCl","medium_concentration":"3.5%","inhibitor_concentration":"250 ppm","temperature":"30 ℃","immersion_time":null,"test_method":"EIS","inhibition_efficiency":"61.72%","homo":null,"lumo":null,"delta_g_ads":null,"adsorption_energy":null,"evidence_text":[],"evidence_source":[]},{"inhibitor_name":"Morus nigra L. water extract (MNW)","substrate":"low carbon steel","corrosive_medium":"NaCl","medium_concentration":"3.5%","inhibitor_concentration":"500 ppm","temperature":"30 ℃","immersion_time":null,"test_method":"EIS","inhibition_efficiency":"70.05%","homo":null,"lumo":null,"delta_g_ads":null,"adsorption_energy":null,"evidence_text":[],"evidence_source":[]},{"inhibitor_name":"Morus nigra L. water extract (MNW)","substrate":"low carbon steel","corrosive_medium":"NaCl","medium_concentration":"3.5%","inhibitor_concentration":"750 ppm","temperature":"30 ℃","immersion_time":null,"test_method":"EIS","inhibition_efficiency":"80.96%","homo":null,"lumo":null,"delta_g_ads":null,"adsorption_energy":null,"evidence_text":[],"evidence_source":[]},{"inhibitor_name":"Morus nigra L. water extract (MNW)","substrate":"low carbon steel","corrosive_medium":"NaCl","medium_concentration":"3.5%","inhibitor_concentration":"1000 ppm","temperature":"30 ℃","immersion_time":null,"test_method":"EIS","inhibition_efficiency":"68.98%","homo":null,"lumo":null,"delta_g_ads":null,"adsorption_energy":null,"evidence_text":[],"evidence_source":[]},{"inhibitor_name":"Morus nigra L. water extract (MNW)","substrate":"low carbon steel","corrosive_medium":"NaCl","medium_concentration":"3.5%","inhibitor_concentration":"250 ppm","temperature":"30 ℃","immersion_time":null,"test_method":"PD","inhibition_efficiency":"42.88%","homo":null,"lumo":null,"delta_g_ads":null,"adsorption_energy":null,"evidence_text":[],"evidence_source":[]},{"inhibitor_name":"Morus nigra L. water extract (MNW)","substrate":"low carbon steel","corrosive_medium":"NaCl","medium_concentration":"3.5%","inhibitor_concentration":"500 ppm","temperature":"30 ℃","immersion_time":null,"test_method":"PD","inhibition_efficiency":"55.63%","homo":null,"lumo":null,"delta_g_ads":null,"adsorption_energy":null,"evidence_text":[],"evidence_source":[]},{"inhibitor_name":"Morus nigra L. water extract (MNW)","substrate":"low carbon steel","corrosive_medium":"NaCl","medium_concentration":"3.5%","inhibitor_concentration":"750 ppm","temperature":"30 ℃","immersion_time":null,"test_method":"PD","inhibition_efficiency":"81.37%","homo":null,"lumo":null,"delta_g_ads":null,"adsorption_energy":null,"evidence_text":[],"evidence_source":[]},{"inhibitor_name":"Morus nigra L. water extract (MNW)","substrate":"low carbon steel","corrosive_medium":"NaCl","medium_concentration":"3.5%","inhibitor_concentration":"1000 ppm","temperature":"30 ℃","immersion_time":null,"test_method":"PD","inhibition_efficiency":"69.35%","homo":null,"lumo":null,"delta_g_ads":null,"adsorption_energy":null,"evidence_text":[],"evidence_source":[]},{"inhibitor_name":"Morus nigra L. water extract (MNW)","substrate":"low carbon steel","corrosive_medium":"NaCl","medium_concentration":"3.5%","inhibitor_concentration":"750 ppm","temperature":"30 ℃","immersion_time":"1 h","test_method":"ENM","inhibition_efficiency":"84.87%","homo":null,"lumo":null,"delta_g_ads":null,"adsorption_energy":null,"evidence_text":[],"evidence_source":[]}]},"source_file":"pdf_1549.md","token_stats":{"input_tokens":12785,"output_tokens":1132},"parse_error":false}
{"paper_id":"xml_3455","strategy":"E5","model":"glm-4-plus","result":{"paper_id":"xml_3455","records":[{"inhibitor_name":"1,1′-(1,4-phenylenebis(methylene)) bis(4-cyanopyridin-1-ium) bromide","substrate":"C1018","corrosive_medium":"HCl","medium_concentration":"6 M","inhibitor_concentration":"50 mg/L","temperature":"313 K","immersion_time":"1 h","test_method":"weight loss","inhibition_efficiency":"94.57%","homo":"-3.68 eV","lumo":"-3.441 eV","delta_g_ads":"-29.92 kJ/mol","adsorption_energy":"-2253.650 kcal/mol","evidence_text":[],"evidence_source":[]},{"inhibitor_name":"1,1′-(1,4-phenylenebis(methylene)) bis(4-cyanopyridin-1-ium) bromide","substrate":"C1018","corrosive_medium":"HCl","medium_concentration":"6 M","inhibitor_concentration":"100 mg/L","temperature":"313 K","immersion_time":"1 h","test_method":"weight loss","inhibition_efficiency":"93.82%","homo":"-3.68 eV","lumo":"-3.441 eV","delta_g_ads":"-29.92 kJ/mol","adsorption_energy":"-2253.650 kcal/mol","evidence_text":[],"evidence_source":[]},{"inhibitor_name":"1,1′-(1,4-phenylenebis(methylene)) bis(4-cyanopyridin-1-ium) bromide","substrate":"C1018","corrosive_medium":"HCl","medium_concentration":"6 M","inhibitor_concentration":"150 mg/L","temperature":"313 K","immersion_time":"1 h","test_method":"weight loss","inhibition_efficiency":"94.95%","homo":"-3.68 eV","lumo":"-3.441 eV","delta_g_ads":"-29.92 kJ/mol","adsorption_energy":"-2253.650 kcal/mol","evidence_text":[],"evidence_source":[]},{"inhibitor_name":"1,1′-(1,4-phenylenebis(methylene)) bis(4-cyanopyridin-1-ium) bromide","substrate":"C1018","corrosive_medium":"HCl","medium_concentration":"6 M","inhibitor_concentration":"200 mg/L","temperature":"313 K","immersion_time":"1 h","test_method":"weight loss","inhibition_efficiency":"94.57%","homo":"-3.68 eV","lumo":"-3.441 eV","delta_g_ads":"-29.92 kJ/mol","adsorption_energy":"-2253.650 kcal/mol","evidence_text":[],"evidence_source":[]},{"inhibitor_name":"1,1′-(1,4-phenylenebis(methylene)) bis(4-cyanopyridin-1-ium) bromide","substrate":"C1018","corrosive_medium":"HCl","medium_concentration":"6 M","inhibitor_concentration":"50 mg/L","temperature":"323 K","immersion_time":"1 h","test_method":"weight loss","inhibition_efficiency":"94.2%","homo":"-3.68 eV","lumo":"-3.441 eV","delta_g_ads":"-29.92 kJ/mol","adsorption_energy":"-2253.650 kcal/mol","evidence_text":[],"evidence_source":[]},{"inhibitor_name":"1,1′-(1,4-phenylenebis(methylene)) bis(4-cyanopyridin-1-ium) bromide","substrate":"C1018","corrosive_medium":"HCl","medium_concentration":"6 M","inhibitor_concentration":"100 mg/L","temperature":"323 K","immersion_time":"1 h","test_method":"weight loss","inhibition_efficiency":"95.96%","homo":"-3.68 eV","lumo":"-3.441 eV","delta_g_ads":"-29.92 kJ/mol","adsorption_energy":"-2253.650 kcal/mol","evidence_text":[],"evidence_source":[]},{"inhibitor_name":"1,1′-(1,4-phenylenebis(methylene)) bis(4-cyanopyridin-1-ium) bromide","substrate":"C1018","corrosive_medium":"HCl","medium_concentration":"6 M","inhibitor_concentration":"150 mg/L","temperature":"323 K","immersion_time":"1 h","test_method":"weight loss","inhibition_efficiency":"95.91%","homo":"-3.68 eV","lumo":"-3.441 eV","delta_g_ads":"-29.92 kJ/mol","adsorption_energy":"-2253.650 kcal/mol","evidence_text":[],"evidence_source":[]},{"inhibitor_name":"1,1′-(1,4-phenylenebis(methylene)) bis(4-cyanopyridin-1-ium) bromide","substrate":"C1018","corrosive_medium":"HCl","medium_concentration":"6 M","inhibitor_concentration":"200 mg/L","temperature":"323 K","immersion_time":"1 h","test_method":"weight loss","inhibition_efficiency":"96.1%","homo":"-3.68 eV","lumo":"-3.441 eV","delta_g_ads":"-29.92 kJ/mol","adsorption_energy":"-2253.650 kcal/mol","evidence_text":[],"evidence_source":[]},{"inhibitor_name":"1,1′-(1,4-phenylenebis(methylene)) bis(4-cyanopyridin-1-ium) bromide","substrate":"C1018","corrosive_medium":"HCl","medium_concentration":"6 M","inhibitor_concentration":"50 mg/L","temperature":"333 K","immersion_time":"1 h","test_method":"weight loss","inhibition_efficiency":"89.76%","homo":"-3.68 eV","lumo":"-3.441 eV","delta_g_ads":"-29.92 kJ/mol","adsorption_energy":"-2253.650 kcal/mol","evidence_text":[],"evidence_source":[]},{"inhibitor_name":"1,1′-(1,4-phenylenebis(methylene)) bis(4-cyanopyridin-1-ium) bromide","substrate":"C1018","corrosive_medium":"HCl","medium_concentration":"6 M","inhibitor_concentration":"100 mg/L","temperature":"333 K","immersion_time":"1 h","test_method":"weight loss","inhibition_efficiency":"94.73%","homo":"-3.68 eV","lumo":"-3.441 eV","delta_g_ads":"-29.92 kJ/mol","adsorption_energy":"-2253.650 kcal/mol","evidence_text":[],"evidence_source":[]},{"inhibitor_name":"1,1′-(1,4-phenylenebis(methylene)) bis(4-cyanopyridin-1-ium) bromide","substrate":"C1018","corrosive_medium":"HCl","medium_concentration":"6 M","inhibitor_concentration":"150 mg/L","temperature":"333 K","immersion_time":"1 h","test_method":"weight loss","inhibition_efficiency":"95.94%","homo":"-3.68 eV","lumo":"-3.441 eV","delta_g_ads":"-29.92 kJ/mol","adsorption_energy":"-2253.650 kcal/mol","evidence_text":[],"evidence_source":[]},{"inhibitor_name":"1,1′-(1,4-phenylenebis(methylene)) bis(4-cyanopyridin-1-ium) bromide","substrate":"C1018","corrosive_medium":"HCl","medium_concentration":"6 M","inhibitor_concentration":"200 mg/L","temperature":"333 K","immersion_time":"1 h","test_method":"weight loss","inhibition_efficiency":"95.76%","homo":"-3.68 eV","lumo":"-3.441 eV","delta_g_ads":"-29.92 kJ/mol","adsorption_energy":"-2253.650 kcal/mol","evidence_text":[],"evidence_source":[]},{"inhibitor_name":"1,1′-(1,4-phenylenebis(methylene)) bis(4-cyanopyridin-1-ium) bromide","substrate":"C1018","corrosive_medium":"HCl","medium_concentration":"6 M","inhibitor_concentration":"50 mg/L","temperature":"343 K","immersion_time":"1 h","test_method":"weight loss","inhibition_efficiency":"85.9%","homo":"-3.68 eV","lumo":"-3.441 eV","delta_g_ads":"-29.92 kJ/mol","adsorption_energy":"-2253.650 kcal/mol","evidence_text":[],"evidence_source":[]},{"inhibitor_name":"1,1′-(1,4-phenylenebis(methylene)) bis(4-cyanopyridin-1-ium) bromide","substrate":"C1018","corrosive_medium":"HCl","medium_concentration":"6 M","inhibitor_concentration":"100 mg/L","temperature":"343 K","immersion_time":"1 h","test_method":"weight loss","inhibition_efficiency":"94.79%","homo":"-3.68 eV","lumo":"-3.441 eV","delta_g_ads":"-29.92 kJ/mol","adsorption_energy":"-2253.650 kcal/mol","evidence_text":[],"evidence_source":[]},{"inhibitor_name":"1,1′-(1,4-phenylenebis(methylene)) bis(4-cyanopyridin-1-ium) bromide","substrate":"C1018","corrosive_medium":"HCl","medium_concentration":"6 M","inhibitor_concentration":"150 mg/L","temperature":"343 K","immersion_time":"1 h","test_method":"weight loss","inhibition_efficiency":"96.81%","homo":"-3.68 eV","lumo":"-3.441 eV","delta_g_ads":"-29.92 kJ/mol","adsorption_energy":"-2253.650 kcal/mol","evidence_text":[],"evidence_source":[]},{"inhibitor_name":"1,1′-(1,4-phenylenebis(methylene)) bis(4-cyanopyridin-1-ium) bromide","substrate":"C1018","corrosive_medium":"HCl","medium_concentration":"6 M","inhibitor_concentration":"200 mg/L","temperature":"343 K","immersion_time":"1 h","test_method":"weight loss","inhibition_efficiency":"97.4%","homo":"-3.68 eV","lumo":"-3.441 eV","delta_g_ads":"-29.92 kJ/mol","adsorption_energy":"-2253.650 kcal/mol","evidence_text":[],"evidence_source":[]},{"inhibitor_name":"1,1′-(1,4-phenylenebis(methylene)) bis(4-cyanopyridin-1-ium) bromide","substrate":"C1018","corrosive_medium":"HCl","medium_concentration":"6 M","inhibitor_concentration":"50 mg/L","temperature":"313 K","immersion_time":"1800 s","test_method":"EIS","inhibition_efficiency":"97.8%","homo":"-3.68 eV","lumo":"-3.441 eV","delta_g_ads":"-29.92 kJ/mol","adsorption_energy":"-2253.650 kcal/mol","evidence_text":[],"evidence_source":[]},{"inhibitor_name":"1,1′-(1,4-phenylenebis(methylene)) bis(4-cyanopyridin-1-ium) bromide","substrate":"C1018","corrosive_medium":"HCl","medium_concentration":"6 M","inhibitor_concentration":"100 mg/L","temperature":"313 K","immersion_time":"1800 s","test_method":"EIS","inhibition_efficiency":"98.2%","homo":"-3.68 eV","lumo":"-3.441 eV","delta_g_ads":"-29.92 kJ/mol","adsorption_energy":"-2253.650 kcal/mol","evidence_text":[],"evidence_source":[]},{"inhibitor_name":"1,1′-(1,4-phenylenebis(methylene)) bis(4-cyanopyridin-1-ium) bromide","substrate":"C1018","corrosive_medium":"HCl","medium_concentration":"6 M","inhibitor_concentration":"150 mg/L","temperature":"313 K","immersion_time":"1800 s","test_method":"EIS","inhibition_efficiency":"98.5%","homo":"-3.68 eV","lumo":"-3.441 eV","delta_g_ads":"-29.92 kJ/mol","adsorption_energy":"-2253.650 kcal/mol","evidence_text":[],"evidence_source":[]},{"inhibitor_name":"1,1′-(1,4-phenylenebis(methylene)) bis(4-cyanopyridin-1-ium) bromide","substrate":"C1018","corrosive_medium":"HCl","medium_concentration":"6 M","inhibitor_concentration":"200 mg/L","temperature":"313 K","immersion_time":"1800 s","test_method":"EIS","inhibition_efficiency":"98.9%","homo":"-3.68 eV","lumo":"-3.441 eV","delta_g_ads":"-29.92 kJ/mol","adsorption_energy":"-2253.650 kcal/mol","evidence_text":[],"evidence_source":[]},{"inhibitor_name":"1,1′-(1,4-phenylenebis(methylene)) bis(4-cyanopyridin-1-ium) bromide","substrate":"C1018","corrosive_medium":"HCl","medium_concentration":"6 M","inhibitor_concentration":"50 mg/L","temperature":"323 K","immersion_time":"1800 s","test_method":"EIS","inhibition_efficiency":"97.9%","homo":"-3.68 eV","lumo":"-3.441 eV","delta_g_ads":"-29.92 kJ/mol","adsorption_energy":"-2253.650 kcal/mol","evidence_text":[],"evidence_source":[]},{"inhibitor_name":"1,1′-(1,4-phenylenebis(methylene)) bis(4-cyanopyridin-1-ium) bromide","substrate":"C1018","corrosive_medium":"HCl","medium_concentration":"6 M","inhibitor_concentration":"100 mg/L","temperature":"323 K","immersion_time":"1800 s","test_method":"EIS","inhibition_efficiency":"98.5%","homo":"-3.68 eV","lumo":"-3.441 eV","delta_g_ads":"-29.92 kJ/mol","adsorption_energy":"-2253.650 kcal/mol","evidence_text":[],"evidence_source":[]},{"inhibitor_name":"1,1′-(1,4-phenylenebis(methylene)) bis(4-cyanopyridin-1-ium) bromide","substrate":"C1018","corrosive_medium":"HCl","medium_concentration":"6 M","inhibitor_concentration":"150 mg/L","temperature":"323 K","immersion_time":"1800 s","test_method":"EIS","inhibition_efficiency":"98.6%","homo":"-3.68 eV","lumo":"-3.441 eV","delta_g_ads":"-29.92 kJ/mol","adsorption_energy":"-2253.650 kcal/mol","evidence_text":[],"evidence_source":[]},{"inhibitor_name":"1,1′-(1,4-phenylenebis(methylene)) bis(4-cyanopyridin-1-ium) bromide","substrate":"C1018","corrosive_medium":"HCl","medium_concentration":"6 M","inhibitor_concentration":"200 mg/L","temperature":"323 K","immersion_time":"1800 s","test_method":"EIS","inhibition_efficiency":"98.8%","homo":"-3.68 eV","lumo":"-3.441 eV","delta_g_ads":"-29.92 kJ/mol","adsorption_energy":"-2253.650 kcal/mol","evidence_text":[],"evidence_source":[]},{"inhibitor_name":"1,1′-(1,4-phenylenebis(methylene)) bis(4-cyanopyridin-1-ium) bromide","substrate":"C1018","corrosive_medium":"HCl","medium_concentration":"6 M","inhibitor_concentration":"50 mg/L","temperature":"333 K","immersion_time":"1800 s","test_method":"EIS","inhibition_efficiency":"97.4%","homo":"-3.68 eV","lumo":"-3.441 eV","delta_g_ads":"-29.92 kJ/mol","adsorption_energy":"-2253.650 kcal/mol","evidence_text":[],"evidence_source":[]},{"inhibitor_name":"1,1′-(1,4-phenylenebis(methylene)) bis(4-cyanopyridin-1-ium) bromide","substrate":"C1018","corrosive_medium":"HCl","medium_concentration":"6 M","inhibitor_concentration":"100 mg/L","temperature":"333 K","immersion_time":"1800 s","test_method":"EIS","inhibition_efficiency":"97.9%","homo":"-3.68 eV","lumo":"-3.441 eV","delta_g_ads":"-29.92 kJ/mol","adsorption_energy":"-2253.650 kcal/mol","evidence_text":[],"evidence_source":[]},{"inhibitor_name":"1,1′-(1,4-phenylenebis(methylene)) bis(4-cyanopyridin-1-ium) bromide","substrate":"C1018","corrosive_medium":"HCl","medium_concentration":"6 M","inhibitor_concentration":"150 mg/L","temperature":"333 K","immersion_time":"1800 s","test_method":"EIS","inhibition_efficiency":"98.4%","homo":"-3.68 eV","lumo":"-3.441 eV","delta_g_ads":"-29.92 kJ/mol","adsorption_energy":"-2253.650 kcal/mol","evidence_text":[],"evidence_source":[]},{"inhibitor_name":"1,1′-(1,4-phenylenebis(methylene)) bis(4-cyanopyridin-1-ium) bromide","substrate":"C1018","corrosive_medium":"HCl","medium_concentration":"6 M","inhibitor_concentration":"200 mg/L","temperature":"333 K","immersion_time":"1800 s","test_method":"EIS","inhibition_efficiency":"98.5%","homo":"-3.68 eV","lumo":"-3.441 eV","delta_g_ads":"-29.92 kJ/mol","adsorption_energy":"-2253.650 kcal/mol","evidence_text":[],"evidence_source":[]},{"inhibitor_name":"1,1′-(1,4-phenylenebis(methylene)) bis(4-cyanopyridin-1-ium) bromide","substrate":"C1018","corrosive_medium":"HCl","medium_concentration":"6 M","inhibitor_concentration":"50 mg/L","temperature":"343 K","immersion_time":"1800 s","test_method":"EIS","inhibition_efficiency":"97.6%","homo":"-3.68 eV","lumo":"-3.441 eV","delta_g_ads":"-29.92 kJ/mol","adsorption_energy":"-2253.650 kcal/mol","evidence_text":[],"evidence_source":[]},{"inhibitor_name":"1,1′-(1,4-phenylenebis(methylene)) bis(4-cyanopyridin-1-ium) bromide","substrate":"C1018","corrosive_medium":"HCl","medium_concentration":"6 M","inhibitor_concentration":"100 mg/L","temperature":"343 K","immersion_time":"1800 s","test_method":"EIS","inhibition_efficiency":"97.7%","homo":"-3.68 eV","lumo":"-3.441 eV","delta_g_ads":"-29.92 kJ/mol","adsorption_energy":"-2253.650 kcal/mol","evidence_text":[],"evidence_source":[]},{"inhibitor_name":"1,1′-(1,4-phenylenebis(methylene)) bis(4-cyanopyridin-1-ium) bromide","substrate":"C1018","corrosive_medium":"HCl","medium_concentration":"6 M","inhibitor_concentration":"150 mg/L","temperature":"343 K","immersion_time":"1800 s","test_method":"EIS","inhibition_efficiency":"97.8%","homo":"-3.68 eV","lumo":"-3.441 eV","delta_g_ads":"-29.92 kJ/mol","adsorption_energy":"-2253.650 kcal/mol","evidence_text":[],"evidence_source":[]},{"inhibitor_name":"1,1′-(1,4-phenylenebis(methylene)) bis(4-cyanopyridin-1-ium) bromide","substrate":"C1018","corrosive_medium":"HCl","medium_concentration":"6 M","inhibitor_concentration":"200 mg/L","temperature":"343 K","immersion_time":"1800 s","test_method":"EIS","inhibition_efficiency":"98.2%","homo":"-3.68 eV","lumo":"-3.441 eV","delta_g_ads":"-29.92 kJ/mol","adsorption_energy":"-2253.650 kcal/mol","evidence_text":[],"evidence_source":[]},{"inhibitor_name":"1,1′-(1,4-phenylenebis(methylene)) bis(4-cyanopyridin-1-ium) bromide","substrate":"C1018","corrosive_medium":"HCl","medium_concentration":"6 M","inhibitor_concentration":"50 mg/L","temperature":"313 K","immersion_time":"N/A","test_method":"PDP","inhibition_efficiency":"97.8%","homo":"-3.68 eV","lumo":"-3.441 eV","delta_g_ads":"-29.92 kJ/mol","adsorption_energy":"-2253.650 kcal/mol","evidence_text":[],"evidence_source":[]},{"inhibitor_name":"1,1′-(1,4-phenylenebis(methylene)) bis(4-cyanopyridin-1-ium) bromide","substrate":"C1018","corrosive_medium":"HCl","medium_concentration":"6 M","inhibitor_concentration":"100 mg/L","temperature":"313 K","immersion_time":"N/A","test_method":"PDP","inhibition_efficiency":"98.2%","homo":"-3.68 eV","lumo":"-3.441 eV","delta_g_ads":"-29.92 kJ/mol","adsorption_energy":"-2253.650 kcal/mol","evidence_text":[],"evidence_source":[]},{"inhibitor_name":"1,1′-(1,4-phenylenebis(methylene)) bis(4-cyanopyridin-1-ium) bromide","substrate":"C1018","corrosive_medium":"HCl","medium_concentration":"6 M","inhibitor_concentration":"150 mg/L","temperature":"313 K","immersion_time":"N/A","test_method":"PDP","inhibition_efficiency":"98.5%","homo":"-3.68 eV","lumo":"-3.441 eV","delta_g_ads":"-29.92 kJ/mol","adsorption_energy":"-2253.650 kcal/mol","evidence_text":[],"evidence_source":[]},{"inhibitor_name":"1,1′-(1,4-phenylenebis(methylene)) bis(4-cyanopyridin-1-ium) bromide","substrate":"C1018","corrosive_medium":"HCl","medium_concentration":"6 M","inhibitor_concentration":"200 mg/L","temperature":"313 K","immersion_time":"N/A","test_method":"PDP","inhibition_efficiency":"98.9%","homo":"-3.68 eV","lumo":"-3.441 eV","delta_g_ads":"-29.92 kJ/mol","adsorption_energy":"-2253.650 kcal/mol","evidence_text":[],"evidence_source":[]},{"inhibitor_name":"1,1′-(1,4-phenylenebis(methylene)) bis(4-cyanopyridin-1-ium) bromide","substrate":"C1018","corrosive_medium":"HCl","medium_concentration":"6 M","inhibitor_concentration":"50 mg/L","temperature":"323 K","immersion_time":"N/A","test_method":"PDP","inhibition_efficiency":"97.9%","homo":"-3.68 eV","lumo":"-3.441 eV","delta_g_ads":"-29.92 kJ/mol","adsorption_energy":"-2253.650 kcal/mol","evidence_text":[],"evidence_source":[]},{"inhibitor_name":"1,1′-(1,4-phenylenebis(methylene)) bis(4-cyanopyridin-1-ium) bromide","substrate":"C1018","corrosive_medium":"HCl","medium_concentration":"6 M","inhibitor_concentration":"100 mg/L","temperature":"323 K","immersion_time":"N/A","test_method":"PDP","inhibition_efficiency":"98.5%","homo":"-3.68 eV","lumo":"-3.441 eV","delta_g_ads":"-29.92 kJ/mol","adsorption_energy":"-2253.650 kcal/mol","evidence_text":[],"evidence_source":[]},{"inhibitor_name":"1,1′-(1,4-phenylenebis(methylene)) bis(4-cyanopyridin-1-ium) bromide","substrate":"C1018","corrosive_medium":"HCl","medium_concentration":"6 M","inhibitor_concentration":"150 mg/L","temperature":"323 K","immersion_time":"N/A","test_method":"PDP","inhibition_efficiency":"98.6%","homo":"-3.68 eV","lumo":"-3.441 eV","delta_g_ads":"-29.92 kJ/mol","adsorption_energy":"-2253.650 kcal/mol","evidence_text":[],"evidence_source":[]},{"inhibitor_name":"1,1′-(1,4-phenylenebis(methylene)) bis(4-cyanopyridin-1-ium) bromide","substrate":"C1018","corrosive_medium":"HCl","medium_concentration":"6 M","inhibitor_concentration":"200 mg/L","temperature":"323 K","immersion_time":"N/A","test_method":"PDP","inhibition_efficiency":"98.8%","homo":"-3.68 eV","lumo":"-3.441 eV","delta_g_ads":"-29.92 kJ/mol","adsorption_energy":"-2253.650 kcal/mol","evidence_text":[],"evidence_source":[]},{"inhibitor_name":"1,1′-(1,4-phenylenebis(methylene)) bis(4-cyanopyridin-1-ium) bromide","substrate":"C1018","corrosive_medium":"HCl","medium_concentration":"6 M","inhibitor_concentration":"50 mg/L","temperature":"333 K","immersion_time":"N/A","test_method":"PDP","inhibition_efficiency":"97.4%","homo":"-3.68 eV","lumo":"-3.441 eV","delta_g_ads":"-29.92 kJ/mol","adsorption_energy":"-2253.650 kcal/mol","evidence_text":[],"evidence_source":[]},{"inhibitor_name":"1,1′-(1,4-phenylenebis(methylene)) bis(4-cyanopyridin-1-ium) bromide","substrate":"C1018","corrosive_medium":"HCl","medium_concentration":"6 M","inhibitor_concentration":"100 mg/L","temperature":"333 K","immersion_time":"N/A","test_method":"PDP","inhibition_efficiency":"97.9%","homo":"-3.68 eV","lumo":"-3.441 eV","delta_g_ads":"-29.92 kJ/mol","adsorption_energy":"-2253.650 kcal/mol","evidence_text":[],"evidence_source":[]},{"inhibitor_name":"1,1′-(1,4-phenylenebis(methylene)) bis(4-cyanopyridin-1-ium) bromide","substrate":"C1018","corrosive_medium":"HCl","medium_concentration":"6 M","inhibitor_concentration":"150 mg/L","temperature":"333 K","immersion_time":"N/A","test_method":"PDP","inhibition_efficiency":"98.4%","homo":"-3.68 eV","lumo":"-3.441 eV","delta_g_ads":"-29.92 kJ/mol","adsorption_energy":"-2253.650 kcal/mol","evidence_text":[],"evidence_source":[]},{"inhibitor_name":"1,1′-(1,4-phenylenebis(methylene)) bis(4-cyanopyridin-1-ium) bromide","substrate":"C1018","corrosive_medium":"HCl","medium_concentration":"6 M","inhibitor_concentration":"200 mg/L","temperature":"333 K","immersion_time":"N/A","test_method":"PDP","inhibition_efficiency":"98.5%","homo":"-3.68 eV","lumo":"-3.441 eV","delta_g_ads":"-29.92 kJ/mol","adsorption_energy":"-2253.650 kcal/mol","evidence_text":[],"evidence_source":[]},{"inhibitor_name":"1,1′-(1,4-phenylenebis(methylene)) bis(4-cyanopyridin-1-ium) bromide","substrate":"C1018","corrosive_medium":"HCl","medium_concentration":"6 M","inhibitor_concentration":"50 mg/L","temperature":"343 K","immersion_time":"N/A","test_method":"PDP","inhibition_efficiency":"97.6%","homo":"-3.68 eV","lumo":"-3.441 eV","delta_g_ads":"-29.92 kJ/mol","adsorption_energy":"-2253.650 kcal/mol","evidence_text":[],"evidence_source":[]},{"inhibitor_name":"1,1′-(1,4-phenylenebis(methylene)) bis(4-cyanopyridin-1-ium) bromide","substrate":"C1018","corrosive_medium":"HCl","medium_concentration":"6 M","inhibitor_concentration":"100 mg/L","temperature":"343 K","immersion_time":"N/A","test_method":"PDP","inhibition_efficiency":"97.7%","homo":"-3.68 eV","lumo":"-3.441 eV","delta_g_ads":"-29.92 kJ/mol","adsorption_energy":"-2253.650 kcal/mol","evidence_text":[],"evidence_source":[]},{"inhibitor_name":"1,1′-(1,4-phenylenebis(methylene)) bis(4-cyanopyridin-1-ium) bromide","substrate":"C1018","corrosive_medium":"HCl","medium_concentration":"6 M","inhibitor_concentration":"150 mg/L","temperature":"343 K","immersion_time":"N/A","test_method":"PDP","inhibition_efficiency":"97.8%","homo":"-3.68 eV","lumo":"-3.441 eV","delta_g_ads":"-29.92 kJ/mol","adsorption_energy":"-2253.650 kcal/mol","evidence_text":[],"evidence_source":[]},{"inhibitor_name":"1,1′-(1,4-phenylenebis(methylene)) bis(4-cyanopyridin-1-ium) bromide","substrate":"C1018","corrosive_medium":"HCl","medium_concentration":"6 M","inhibitor_concentration":"200 mg/L","temperature":"343 K","immersion_time":"N/A","test_method":"PDP","inhibition_efficiency":"98.2%","homo":"-3.68 eV","lumo":"-3.441 eV","delta_g_ads":"-29.92 kJ/mol","adsorption_energy":"-2253.650 kcal/mol","evidence_text":[],"evidence_source":[]},{"inhibitor_name":"1,1′-(1,4-phenylenebis(methylene)) bis(4-cyanopyridin-1-ium) bromide","substrate":"C1018","corrosive_medium":"HCl","medium_concentration":"6 M","inhibitor_concentration":"50 ppm","temperature":"40 ℃","immersion_time":"1 h","test_method":"dynamic autoclave","inhibition_efficiency":"93.97%","homo":"-3.68 eV","lumo":"-3.441 eV","delta_g_ads":"-29.92 kJ/mol","adsorption_energy":"-2253.650 kcal/mol","evidence_text":[],"evidence_source":[]},{"inhibitor_name":"1,1′-(1,4-phenylenebis(methylene)) bis(4-cyanopyridin-1-ium) bromide","substrate":"C1018","corrosive_medium":"HCl","medium_concentration":"6 M","inhibitor_concentration":"50 ppm","temperature":"40 ℃","immersion_time":"1 h","test_method":"dynamic autoclave","inhibition_efficiency":"93.58%","homo":"-3.68 eV","lumo":"-3.441 eV","delta_g_ads":"-29.92 kJ/mol","adsorption_energy":"-2253.650 kcal/mol","evidence_text":[],"evidence_source":[]},{"inhibitor_name":"1,1′-(1,4-phenylenebis(methylene)) bis(4-cyanopyridin-1-ium) bromide","substrate":"C1018","corrosive_medium":"HCl","medium_concentration":"6 M","inhibitor_concentration":"100 ppm","temperature":"40 ℃","immersion_time":"1 h","test_method":"dynamic autoclave","inhibition_efficiency":"94.59%","homo":"-3.68 eV","lumo":"-3.441 eV","delta_g_ads":"-29.92 kJ/mol","adsorption_energy":"-2253.650 kcal/mol","evidence_text":[],"evidence_source":[]},{"inhibitor_name":"1,1′-(1,4-phenylenebis(methylene)) bis(4-cyanopyridin-1-ium) bromide","substrate":"C1018","corrosive_medium":"HCl","medium_concentration":"6 M","inhibitor_concentration":"100 ppm","temperature":"40 ℃","immersion_time":"1 h","test_method":"dynamic autoclave","inhibition_efficiency":"95.12%","homo":"-3.68 eV","lumo":"-3.441 eV","delta_g_ads":"-29.92 kJ/mol","adsorption_energy":"-2253.650 kcal/mol","evidence_text":[],"evidence_source":[]},{"inhibitor_name":"1,1′-(1,4-phenylenebis(methylene)) bis(4-cyanopyridin-1-ium) bromide","substrate":"C1018","corrosive_medium":"HCl","medium_concentration":"6 M","inhibitor_concentration":"150 ppm","temperature":"40 ℃","immersion_time":"1 h","test_method":"dynamic autoclave","inhibition_efficiency":"95.95%","homo":"-3.68 eV","lumo":"-3.441 eV","delta_g_ads":"-29.92 kJ/mol","adsorption_energy":"-2253.650 kcal/mol","evidence_text":[],"evidence_source":[]},{"inhibitor_name":"1,1′-(1,4-phenylenebis(methylene)) bis(4-cyanopyridin-1-ium) bromide","substrate":"C1018","corrosive_medium":"HCl","medium_concentration":"6 M","inhibitor_concentration":"150 ppm","temperature":"40 ℃","immersion_time":"1 h","test_method":"dynamic autoclave","inhibition_efficiency":"95.39%","homo":"-3.68 eV","lumo":"-3.441 eV","delta_g_ads":"-29.92 kJ/mol","adsorption_energy":"-2253.650 kcal/mol","evidence_text":[],"evidence_source":[]},{"inhibitor_name":"1,1′-(1,4-phenylenebis(methylene)) bis(4-cyanopyridin-1-ium) bromide","substrate":"C1018","corrosive_medium":"HCl","medium_concentration":"6 M","inhibitor_concentration":"200 ppm","temperature":"40 ℃","immersion_time":"1 h","test_method":"dynamic autoclave","inhibition_efficiency":"95.95%","homo":"-3.68 eV","lumo":"-3.441 eV","delta_g_ads":"-29.92 kJ/mol","adsorption_energy":"-2253.650 kcal/mol","evidence_text":[],"evidence_source":[]},{"inhibitor_name":"1,1′-(1,4-phenylenebis(methylene)) bis(4-cyanopyridin-1-ium) bromide","substrate":"C1018","corrosive_medium":"HCl","medium_concentration":"6 M","inhibitor_concentration":"200 ppm","temperature":"40 ℃","immersion_time":"1 h","test_method":"dynamic autoclave","inhibition_efficiency":"95.57%","homo":"-3.68 eV","lumo":"-3.441 eV","delta_g_ads":"-29.92 kJ/mol","adsorption_energy":"-2253.650 kcal/mol","evidence_text":[],"evidence_source":[]},{"inhibitor_name":"1,1′-(1,4-phenylenebis(methylene)) bis(4-cyanopyridin-1-ium) bromide","substrate":"C1018","corrosive_medium":"HCl","medium_concentration":"6 M","inhibitor_concentration":"50 ppm","temperature":"50 ℃","immersion_time":"1 h","test_method":"dynamic autoclave","inhibition_efficiency":"94.37%","homo":"-3.68 eV","lumo":"-3.441 eV","delta_g_ads":"-29.92 kJ/mol","adsorption_energy":"-2253.650 kcal/mol","evidence_text":[],"evidence_source":[]},{"inhibitor_name":"1,1′-(1,4-phenylenebis(methylene)) bis(4-cyanopyridin-1-ium) bromide","substrate":"C1018","corrosive_medium":"HCl","medium_concentration":"6 M","inhibitor_concentration":"50 ppm","temperature":"50 ℃","immersion_time":"1 h","test_method":"dynamic autoclave","inhibition_efficiency":"94.35%","homo":"-3.68 eV","lumo":"-3.441 eV","delta_g_ads":"-29.92 kJ/mol","adsorption_energy":"-2253.650 kcal/mol","evidence_text":[],"evidence_source":[]},{"inhibitor_name":"1,1′-(1,4-phenylenebis(methylene)) bis(4-cyanopyridin-1-ium) bromide","substrate":"C1018","corrosive_medium":"HCl","medium_concentration":"6 M","inhibitor_concentration":"100 ppm","temperature":"50 ℃","immersion_time":"1 h","test_method":"dynamic autoclave","inhibition_efficiency":"95.93%","homo":"-3.68 eV","lumo":"-3.441 eV","delta_g_ads":"-29.92 kJ/mol","adsorption_energy":"-2253.650 kcal/mol","evidence_text":[],"evidence_source":[]},{"inhibitor_name":"1,1′-(1,4-phenylenebis(methylene)) bis(4-cyanopyridin-1-ium) bromide","substrate":"C1018","corrosive_medium":"HCl","medium_concentration":"6 M","inhibitor_concentration":"100 ppm","temperature":"50 ℃","immersion_time":"1 h","test_method":"dynamic autoclave","inhibition_efficiency":"96.13%","homo":"-3.68 eV","lumo":"-3.441 eV","delta_g_ads":"-29.92 kJ/mol","adsorption_energy":"-2253.650 kcal/mol","evidence_text":[],"evidence_source":[]},{"inhibitor_name":"1,1′-(1,4-phenylenebis(methylene)) bis(4-cyanopyridin-1-ium) bromide","substrate":"C1018","corrosive_medium":"HCl","medium_concentration":"6 M","inhibitor_concentration":"150 ppm","temperature":"50 ℃","immersion_time":"1 h","test_method":"dynamic autoclave","inhibition_efficiency":"95.58%","homo":"-3.68 eV","lumo":"-3.441 eV","delta_g_ads":"-29.92 kJ/mol","adsorption_energy":"-2253.650 kcal/mol","evidence_text":[],"evidence_source":[]},{"inhibitor_name":"1,1′-(1,4-phenylenebis(methylene)) bis(4-cyanopyridin-1-ium) bromide","substrate":"C1018","corrosive_medium":"HCl","medium_concentration":"6 M","inhibitor_concentration":"150 ppm","temperature":"50 ℃","immersion_time":"1 h","test_method":"dynamic autoclave","inhibition_efficiency":"96.7%","homo":"-3.68 eV","lumo":"-3.441 eV","delta_g_ads":"-29.92 kJ/mol","adsorption_energy":"-2253.650 kcal/mol","evidence_text":[],"evidence_source":[]},{"inhibitor_name":"1,1′-(1,4-phenylenebis(methylene)) bis(4-cyanopyridin-1-ium) bromide","substrate":"C1018","corrosive_medium":"HCl","medium_concentration":"6 M","inhibitor_concentration":"200 ppm","temperature":"50 ℃","immersion_time":"1 h","test_method":"dynamic autoclave","inhibition_efficiency":"96.04%","homo":"-3.68 eV","lumo":"-3.441 eV","delta_g_ads":"-29.92 kJ/mol","adsorption_energy":"-2253.650 kcal/mol","evidence_text":[],"evidence_source":[]},{"inhibitor_name":"1,1′-(1,4-phenylenebis(methylene)) bis(4-cyanopyridin-1-ium) bromide","substrate":"C1018","corrosive_medium":"HCl","medium_concentration":"6 M","inhibitor_concentration":"200 ppm","temperature":"50 ℃","immersion_time":"1 h","test_method":"dynamic autoclave","inhibition_efficiency":"96.39%","homo":"-3.68 eV","lumo":"-3.441 eV","delta_g_ads":"-29.92 kJ/mol","adsorption_energy":"-2253.650 kcal/mol","evidence_text":[],"evidence_source":[]},{"inhibitor_name":"1,1′-(1,4-phenylenebis(methylene)) bis(4-cyanopyridin-1-ium) bromide","substrate":"C1018","corrosive_medium":"HCl","medium_concentration":"6 M","inhibitor_concentration":"50 ppm","temperature":"60 ℃","immersion_time":"1 h","test_method":"dynamic autoclave","inhibition_efficiency":"89.31%","homo":"-3.68 eV","lumo":"-3.441 eV","delta_g_ads":"-29.92 kJ/mol","adsorption_energy":"-2253.650 kcal/mol","evidence_text":[],"evidence_source":[]},{"inhibitor_name":"1,1′-(1,4-phenylenebis(methylene)) bis(4-cyanopyridin-1-ium) bromide","substrate":"C1018","corrosive_medium":"HCl","medium_concentration":"6 M","inhibitor_concentration":"50 ppm","temperature":"60 ℃","immersion_time":"1 h","test_method":"dynamic autoclave","inhibition_efficiency":"89.56%","homo":"-3.68 eV","lumo":"-3.441 eV","delta_g_ads":"-29.92 kJ/mol","adsorption_energy":"-2253.650 kcal/mol","evidence_text":[],"evidence_source":[]},{"inhibitor_name":"1,1′-(1,4-phenylenebis(methylene)) bis(4-cyanopyridin-1-ium) bromide","substrate":"C1018","corrosive_medium":"HCl","medium_concentration":"6 M","inhibitor_concentration":"100 ppm","temperature":"60 ℃","immersion_time":"1 h","test_method":"dynamic autoclave","inhibition_efficiency":"94.58%","homo":"-3.68 eV","lumo":"-3.441 eV","delta_g_ads":"-29.92 kJ/mol","adsorption_energy":"-2253.650 kcal/mol","evidence_text":[],"evidence_source":[]},{"inhibitor_name":"1,1′-(1,4-phenylenebis(methylene)) bis(4-cyanopyridin-1-ium) bromide","substrate":"C1018","corrosive_medium":"HCl","medium_concentration":"6 M","inhibitor_concentration":"100 ppm","temperature":"60 ℃","immersion_time":"1 h","test_method":"dynamic autoclave","inhibition_efficiency":"94.91%","homo":"-3.68 eV","lumo":"-3.441 eV","delta_g_ads":"-29.92 kJ/mol","adsorption_energy":"-2253.650 kcal/mol","evidence_text":[],"evidence_source":[]},{"inhibitor_name":"1,1′-(1,4-phenylenebis(methylene)) bis(4-cyanopyridin-1-ium) bromide","substrate":"C1018","corrosive_medium":"HCl","medium_concentration":"6 M","inhibitor_concentration":"150 ppm","temperature":"60 ℃","immersion_time":"1 h","test_method":"dynamic autoclave","inhibition_efficiency":"96.14%","homo":"-3.68 eV","lumo":"-3.441 eV","delta_g_ads":"-29.92 kJ/mol","adsorption_energy":"-2253.650 kcal/mol","evidence_text":[],"evidence_source":[]},{"inhibitor_name":"1,1′-(1,4-phenylenebis(methylene)) bis(4-cyanopyridin-1-ium) bromide","substrate":"C1018","corrosive_medium":"HCl","medium_concentration":"6 M","inhibitor_concentration":"150 ppm","temperature":"60 ℃","immersion_time":"1 h","test_method":"dynamic autoclave","inhibition_efficiency":"96.32%","homo":"-3.68 eV","lumo":"-3.441 eV","delta_g_ads":"-29.92 kJ/mol","adsorption_energy":"-2253.650 kcal/mol","evidence_text":[],"evidence_source":[]},{"inhibitor_name":"1,1′-(1,4-phenylenebis(methylene)) bis(4-cyanopyridin-1-ium) bromide","substrate":"C1018","corrosive_medium":"HCl","medium_concentration":"6 M","inhibitor_concentration":"200 ppm","temperature":"60 ℃","immersion_time":"1 h","test_method":"dynamic autoclave","inhibition_efficiency":"96.84%","homo":"-3.68 eV","lumo":"-3.441 eV","delta_g_ads":"-29.92 kJ/mol","adsorption_energy":"-2253.650 kcal/mol","evidence_text":[],"evidence_source":[]},{"inhibitor_name":"1,1′-(1,4-phenylenebis(methylene)) bis(4-cyanopyridin-1-ium) bromide","substrate":"C1018","corrosive_medium":"HCl","medium_concentration":"6 M","inhibitor_concentration":"50 ppm","temperature":"70 ℃","immersion_time":"1 h","test_method":"dynamic autoclave","inhibition_efficiency":"87.71%","homo":"-3.68 eV","lumo":"-3.441 eV","delta_g_ads":"-29.92 kJ/mol","adsorption_energy":"-2253.650 kcal/mol","evidence_text":[],"evidence_source":[]},{"inhibitor_name":"1,1′-(1,4-phenylenebis(methylene)) bis(4-cyanopyridin-1-ium) bromide","substrate":"C1018","corrosive_medium":"HCl","medium_concentration":"6 M",
