Repository: fwx-stu/Corrosion-Inhibitor-Extraction

## Dataset and experiments

| Experiment | Papers per condition | Conditions |
| --- | ---: | ---: |
| GLM-4-Plus evidence strategies E0–E5 (dev37) | 37 | 54 |
| Qwen2.5 development experiments (dev37) | 37 | 27 |
| Qwen2.5 main experiments (test50) | 50 | 9 |
| Matched-budget and component controls (test50) | 50 | 12 |
| GLM-4-Plus reference (test50) | 50 | 1 |
| **Total** | | **103** |

The expert reference dataset contains 87 papers and 3,066 normalized, deduplicated records (670 in dev37 and 2,396 in test50). The release includes 4,097 paper-level structured predictions, the reference annotations, evaluation code, statistical analyses and numerical figure data.

File: figures/E_predictions/v3_r3/results/E6/E6_results.jsonl (part 1 of 8)
{"paper_id":"pdf_2506","strategy":"E6","model":"glm-4-plus","result":{"paper_id":"pdf_2506","records":[{"inhibitor_name":"Imidazole Derivative (ID)","substrate":"Q235 carbon steel","corrosive_medium":"3.5 wt. % NaCl","medium_concentration":"pH 3.0","inhibitor_concentration":"200 ppm","temperature":null,"immersion_time":"24 h","test_method":"Potentiodynamic Polarization","inhibition_efficiency":null,"homo":null,"lumo":null,"delta_g_ads":null,"adsorption_energy":null,"evidence_text":[],"evidence_source":[]},{"inhibitor_name":"Imidazole Derivative (ID)","substrate":"Q235 carbon steel","corrosive_medium":"3.5 wt. % NaCl","medium_concentration":"pH 3.0","inhibitor_concentration":"400 ppm","temperature":null,"immersion_time":"24 h","test_method":"Potentiodynamic Polarization","inhibition_efficiency":null,"homo":null,"lumo":null,"delta_g_ads":null,"adsorption_energy":null,"evidence_text":[],"evidence_source":[]},{"inhibitor_name":"Imidazole Derivative (ID)","substrate":"Q235 carbon steel","corrosive_medium":"3.5 wt. % NaCl","medium_concentration":"pH 3.0","inhibitor_concentration":"600 ppm","temperature":null,"immersion_time":"24 h","test_method":"Potentiodynamic Polarization","inhibition_efficiency":null,"homo":null,"lumo":null,"delta_g_ads":null,"adsorption_energy":null,"evidence_text":[],"evidence_source":[]},{"inhibitor_name":"Imidazole Derivative (ID)","substrate":"Q235 carbon steel","corrosive_medium":"3.5 wt. % NaCl","medium_concentration":"pH 3.0","inhibitor_concentration":"800 ppm","temperature":null,"immersion_time":"24 h","test_method":"Potentiodynamic Polarization","inhibition_efficiency":null,"homo":null,"lumo":null,"delta_g_ads":null,"adsorption_energy":null,"evidence_text":[],"evidence_source":[]},{"inhibitor_name":"Imidazole Derivative (ID)","substrate":"Q235 carbon steel","corrosive_medium":"3.5 wt. % NaCl","medium_concentration":"pH 3.0","inhibitor_concentration":"1000 ppm","temperature":null,"immersion_time":"24 h","test_method":"Potentiodynamic Polarization","inhibition_efficiency":null,"homo":null,"lumo":null,"delta_g_ads":null,"adsorption_energy":null,"evidence_text":[],"evidence_source":[]},{"inhibitor_name":"Imidazole Derivative (ID)","substrate":"Q235 carbon steel","corrosive_medium":"3.5 wt. % NaCl","medium_concentration":"pH 3.0","inhibitor_concentration":"200 ppm","temperature":null,"immersion_time":"24 h","test_method":"EIS","inhibition_efficiency":null,"homo":null,"lumo":null,"delta_g_ads":null,"adsorption_energy":null,"evidence_text":[],"evidence_source":[]},{"inhibitor_name":"Imidazole Derivative (ID)","substrate":"Q235 carbon steel","corrosive_medium":"3.5 wt. % NaCl","medium_concentration":"pH 3.0","inhibitor_concentration":"400 ppm","temperature":null,"immersion_time":"24 h","test_method":"EIS","inhibition_efficiency":null,"homo":null,"lumo":null,"delta_g_ads":null,"adsorption_energy":null,"evidence_text":[],"evidence_source":[]},{"inhibitor_name":"Imidazole Derivative (ID)","substrate":"Q235 carbon steel","corrosive_medium":"3.5 wt. % NaCl","medium_concentration":"pH 3.0","inhibitor_concentration":"600 ppm","temperature":null,"immersion_time":"24 h","test_method":"EIS","inhibition_efficiency":null,"homo":null,"lumo":null,"delta_g_ads":null,"adsorption_energy":null,"evidence_text":[],"evidence_source":[]},{"inhibitor_name":"Imidazole Derivative (ID)","substrate":"Q235 carbon steel","corrosive_medium":"3.5 wt. % NaCl","medium_concentration":"pH 3.0","inhibitor_concentration":"800 ppm","temperature":null,"immersion_time":"24 h","test_method":"EIS","inhibition_efficiency":null,"homo":null,"lumo":null,"delta_g_ads":null,"adsorption_energy":null,"evidence_text":[],"evidence_source":[]},{"inhibitor_name":"Imidazole Derivative (ID)","substrate":"Q235 carbon steel","corrosive_medium":"3.5 wt. % NaCl","medium_concentration":"pH 3.0","inhibitor_concentration":"1000 ppm","temperature":null,"immersion_time":"24 h","test_method":"EIS","inhibition_efficiency":null,"homo":null,"lumo":null,"delta_g_ads":null,"adsorption_energy":null,"evidence_text":[],"evidence_source":[]}]},"source_file":"pdf_2506.md","token_stats":{"input_tokens":6389,"output_tokens":638},"parse_error":false}
{"paper_id":"xml_7033","strategy":"E6","model":"glm-4-plus","result":{"paper_id":"xml_7033","records":[{"inhibitor_name":"Stearic Acid (SA)","substrate":"electrolytic manganese","corrosive_medium":"NaCl","medium_concentration":"3.5 wt%","inhibitor_concentration":"1 g/L","temperature":"25 ℃","immersion_time":"1 min","test_method":"Tafel polarization","inhibition_efficiency":"99.73%","homo":null,"lumo":null,"delta_g_ads":null,"adsorption_energy":null,"evidence_text":[],"evidence_source":[]},{"inhibitor_name":"Stearic Acid (SA)","substrate":"electrolytic manganese","corrosive_medium":"NaCl","medium_concentration":"3.5 wt%","inhibitor_concentration":"1 g/L","temperature":"20 ℃","immersion_time":"1 min","test_method":"Tafel polarization","inhibition_efficiency":"99.47%","homo":null,"lumo":null,"delta_g_ads":null,"adsorption_energy":null,"evidence_text":[],"evidence_source":[]},{"inhibitor_name":"Stearic Acid (SA)","substrate":"electrolytic manganese","corrosive_medium":"NaCl","medium_concentration":"3.5 wt%","inhibitor_concentration":"1 g/L","temperature":"30 ℃","immersion_time":"1 min","test_method":"Tafel polarization","inhibition_efficiency":"99.71%","homo":null,"lumo":null,"delta_g_ads":null,"adsorption_energy":null,"evidence_text":[],"evidence_source":[]},{"inhibitor_name":"Stearic Acid (SA)","substrate":"electrolytic manganese","corrosive_medium":"NaCl","medium_concentration":"3.5 wt%","inhibitor_concentration":"1 g/L","temperature":"35 ℃","immersion_time":"1 min","test_method":"Tafel polarization","inhibition_efficiency":"99.19%","homo":null,"lumo":null,"delta_g_ads":null,"adsorption_energy":null,"evidence_text":[],"evidence_source":[]},{"inhibitor_name":"Stearic Acid (SA)","substrate":"electrolytic manganese","corrosive_medium":"NaCl","medium_concentration":"3.5 wt%","inhibitor_concentration":"1 g/L","temperature":"40 ℃","immersion_time":"1 min","test_method":"Tafel polarization","inhibition_efficiency":"99.42%","homo":null,"lumo":null,"delta_g_ads":null,"adsorption_energy":null,"evidence_text":[],"evidence_source":[]},{"inhibitor_name":"Stearic Acid (SA)","substrate":"electrolytic manganese","corrosive_medium":"NaCl","medium_concentration":"3.5 wt%","inhibitor_concentration":"0.5 g/L","temperature":"25 ℃","immersion_time":"1 min","test_method":"Tafel polarization","inhibition_efficiency":"99.59%","homo":null,"lumo":null,"delta_g_ads":null,"adsorption_energy":null,"evidence_text":[],"evidence_source":[]},{"inhibitor_name":"Stearic Acid (SA)","substrate":"electrolytic manganese","corrosive_medium":"NaCl","medium_concentration":"3.5 wt%","inhibitor_concentration":"3 g/L","temperature":"25 ℃","immersion_time":"1 min","test_method":"Tafel polarization","inhibition_efficiency":"99.24%","homo":null,"lumo":null,"delta_g_ads":null,"adsorption_energy":null,"evidence_text":[],"evidence_source":[]},{"inhibitor_name":"Stearic Acid (SA)","substrate":"electrolytic manganese","corrosive_medium":"NaCl","medium_concentration":"3.5 wt%","inhibitor_concentration":"5 g/L","temperature":"25 ℃","immersion_time":"1 min","test_method":"Tafel polarization","inhibition_efficiency":"99.67%","homo":null,"lumo":null,"delta_g_ads":null,"adsorption_energy":null,"evidence_text":[],"evidence_source":[]},{"inhibitor_name":"Stearic Acid (SA)","substrate":"electrolytic manganese","corrosive_medium":"NaCl","medium_concentration":"3.5 wt%","inhibitor_concentration":"7 g/L","temperature":"25 ℃","immersion_time":"1 min","test_method":"Tafel polarization","inhibition_efficiency":"99.04%","homo":null,"lumo":null,"delta_g_ads":null,"adsorption_energy":null,"evidence_text":[],"evidence_source":[]},{"inhibitor_name":"Stearic Acid (SA)","substrate":"electrolytic manganese","corrosive_medium":"NaCl","medium_concentration":"3.5 wt%","inhibitor_concentration":"9 g/L","temperature":"25 ℃","immersion_time":"1 min","test_method":"Tafel polarization","inhibition_efficiency":"99.71%","homo":null,"lumo":null,"delta_g_ads":null,"adsorption_energy":null,"evidence_text":[],"evidence_source":[]},{"inhibitor_name":"Stearic Acid (SA)","substrate":"electrolytic manganese","corrosive_medium":"NaCl","medium_concentration":"3.5 wt%","inhibitor_concentration":"1 g/L","temperature":"25 ℃","immersion_time":"0.5 min","test_method":"Tafel polarization","inhibition_efficiency":"94.02%","homo":null,"lumo":null,"delta_g_ads":null,"adsorption_energy":null,"evidence_text":[],"evidence_source":[]},{"inhibitor_name":"Stearic Acid (SA)","substrate":"electrolytic manganese","corrosive_medium":"NaCl","medium_concentration":"3.5 wt%","inhibitor_concentration":"1 g/L","temperature":"25 ℃","immersion_time":"2 min","test_method":"Tafel polarization","inhibition_efficiency":"98.72%","homo":null,"lumo":null,"delta_g_ads":null,"adsorption_energy":null,"evidence_text":[],"evidence_source":[]},{"inhibitor_name":"Stearic Acid (SA)","substrate":"electrolytic manganese","corrosive_medium":"NaCl","medium_concentration":"3.5 wt%","inhibitor_concentration":"1 g/L","temperature":"25 ℃","immersion_time":"5 min","test_method":"Tafel polarization","inhibition_efficiency":"99.37%","homo":null,"lumo":null,"delta_g_ads":null,"adsorption_energy":null,"evidence_text":[],"evidence_source":[]},{"inhibitor_name":"Stearic Acid (SA)","substrate":"electrolytic manganese","corrosive_medium":"NaCl","medium_concentration":"3.5 wt%","inhibitor_concentration":"1 g/L","temperature":"25 ℃","immersion_time":"10 min","test_method":"Tafel polarization","inhibition_efficiency":"99.47%","homo":null,"lumo":null,"delta_g_ads":null,"adsorption_energy":null,"evidence_text":[],"evidence_source":[]},{"inhibitor_name":"Stearic Acid (SA)","substrate":"electrolytic manganese","corrosive_medium":"NaCl","medium_concentration":"3.5 wt%","inhibitor_concentration":"1 g/L","temperature":"25 ℃","immersion_time":"1 min","test_method":"EIS","inhibition_efficiency":"99.73%","homo":null,"lumo":null,"delta_g_ads":null,"adsorption_energy":null,"evidence_text":[],"evidence_source":[]},{"inhibitor_name":"Stearic Acid (SA)","substrate":"electrolytic manganese","corrosive_medium":"NaCl","medium_concentration":"3.5 wt%","inhibitor_concentration":"1 g/L","temperature":"25 ℃","immersion_time":"300 min","test_method":"Tafel polarization","inhibition_efficiency":"96.99%","homo":null,"lumo":null,"delta_g_ads":null,"adsorption_energy":null,"evidence_text":[],"evidence_source":[]},{"inhibitor_name":"Stearic Acid (SA)","substrate":"electrolytic manganese","corrosive_medium":"NaCl","medium_concentration":"3.5 wt%","inhibitor_concentration":"1 g/L","temperature":"25 ℃","immersion_time":"600 min","test_method":"Tafel polarization","inhibition_efficiency":"94.23%","homo":null,"lumo":null,"delta_g_ads":null,"adsorption_energy":null,"evidence_text":[],"evidence_source":[]},{"inhibitor_name":"Stearic Acid (SA)","substrate":"electrolytic manganese","corrosive_medium":"NaCl","medium_concentration":"5 wt%","inhibitor_concentration":"1 g/L","temperature":"25 ℃","immersion_time":"20 min","test_method":"Tafel polarization","inhibition_efficiency":"99.23%","homo":null,"lumo":null,"delta_g_ads":null,"adsorption_energy":null,"evidence_text":[],"evidence_source":[]},{"inhibitor_name":"Stearic Acid (SA)","substrate":"electrolytic manganese","corrosive_medium":"NaCl","medium_concentration":"10 wt%","inhibitor_concentration":"1 g/L","temperature":"25 ℃","immersion_time":"20 min","test_method":"Tafel polarization","inhibition_efficiency":"98.95%","homo":null,"lumo":null,"delta_g_ads":null,"adsorption_energy":null,"evidence_text":[],"evidence_source":[]},{"inhibitor_name":"Stearic Acid (SA)","substrate":"electrolytic manganese","corrosive_medium":"NaCl","medium_concentration":"20 wt%","inhibitor_concentration":"1 g/L","temperature":"25 ℃","immersion_time":"20 min","test_method":"Tafel polarization","inhibition_efficiency":"99.22%","homo":null,"lumo":null,"delta_g_ads":null,"adsorption_energy":null,"evidence_text":[],"evidence_source":[]},{"inhibitor_name":"Stearic Acid (SA)","substrate":"electrolytic manganese","corrosive_medium":"NaCl","medium_concentration":"3.5 wt%","inhibitor_concentration":"1 g/L","temperature":"25 ℃","immersion_time":"20 min","test_method":"Tafel polarization","inhibition_efficiency":"99.73%","homo":null,"lumo":null,"delta_g_ads":null,"adsorption_energy":null,"evidence_text":[],"evidence_source":[]}]},"source_file":"xml_7033.md","token_stats":{"input_tokens":11146,"output_tokens":8192},"parse_error":true}
{"paper_id":"xml_9023","strategy":"E6","model":"glm-4-plus","result":{"paper_id":"xml_9023","records":[{"inhibitor_name":"8-hydroxyquinoline (8 HQ)","substrate":"AZ 31 Mg alloy","corrosive_medium":"NaCl","medium_concentration":"3.5 wt%","inhibitor_concentration":"2%","temperature":null,"immersion_time":"50 days","test_method":"electrochemical impedance spectroscopy (EIS)","inhibition_efficiency":null,"homo":null,"lumo":null,"delta_g_ads":null,"adsorption_energy":null,"evidence_text":[],"evidence_source":[]},{"inhibitor_name":"8-hydroxyquinoline (8 HQ)","substrate":"AZ 31 Mg alloy","corrosive_medium":"NaCl","medium_concentration":"3.5 wt%","inhibitor_concentration":"1%","temperature":null,"immersion_time":"10 h","test_method":"electrochemical impedance spectroscopy (EIS)","inhibition_efficiency":null,"homo":null,"lumo":null,"delta_g_ads":null,"adsorption_energy":null,"evidence_text":[],"evidence_source":[]},{"inhibitor_name":"8-hydroxyquinoline (8 HQ)","substrate":"AZ 31 Mg alloy","corrosive_medium":"NaCl","medium_concentration":"3.5 wt%","inhibitor_concentration":"2%","temperature":null,"immersion_time":"10 h","test_method":"electrochemical impedance spectroscopy (EIS)","inhibition_efficiency":null,"homo":null,"lumo":null,"delta_g_ads":null,"adsorption_energy":null,"evidence_text":[],"evidence_source":[]},{"inhibitor_name":"8-hydroxyquinoline (8 HQ)","substrate":"AZ 31 Mg alloy","corrosive_medium":"NaCl","medium_concentration":"3.5 wt%","inhibitor_concentration":"3%","temperature":null,"immersion_time":"10 h","test_method":"electrochemical impedance spectroscopy (EIS)","inhibition_efficiency":null,"homo":null,"lumo":null,"delta_g_ads":null,"adsorption_energy":null,"evidence_text":[],"evidence_source":[]}]},"source_file":"xml_9023.md","token_stats":{"input_tokens":12531,"output_tokens":378},"parse_error":true}
{"paper_id":"xml_4387","strategy":"E6","model":"glm-4-plus","result":{"paper_id":"xml_4387","records":[{"inhibitor_name":"Diethylene triamine","substrate":"carbon steel","corrosive_medium":"Synthetic Automotive Fuel (SAF-E60)","medium_concentration":"E60","inhibitor_concentration":"5 mg/l","temperature":"laboratory temperature","immersion_time":"24 h","test_method":"electrochemical impedance spectroscopy","inhibition_efficiency":"47.3%","homo":null,"lumo":null,"delta_g_ads":null,"adsorption_energy":null,"evidence_text":[],"evidence_source":[]},{"inhibitor_name":"Diethylene triamine","substrate":"carbon steel","corrosive_medium":"Synthetic Automotive Fuel (SAF-E60)","medium_concentration":"E60","inhibitor_concentration":"10 mg/l","temperature":"laboratory temperature","immersion_time":"24 h","test_method":"electrochemical impedance spectroscopy","inhibition_efficiency":"66.5%","homo":null,"lumo":null,"delta_g_ads":null,"adsorption_energy":null,"evidence_text":[],"evidence_source":[]},{"inhibitor_name":"Diethylene triamine","substrate":"carbon steel","corrosive_medium":"Synthetic Automotive Fuel (SAF-E60)","medium_concentration":"E60","inhibitor_concentration":"25 mg/l","temperature":"laboratory temperature","immersion_time":"24 h","test_method":"electrochemical impedance spectroscopy","inhibition_efficiency":"93.9%","homo":null,"lumo":null,"delta_g_ads":null,"adsorption_energy":null,"evidence_text":[],"evidence_source":[]},{"inhibitor_name":"Diethylene triamine","substrate":"carbon steel","corrosive_medium":"Synthetic Automotive Fuel (SAF-E60)","medium_concentration":"E60","inhibitor_concentration":"50 mg/l","temperature":"laboratory temperature","immersion_time":"24 h","test_method":"electrochemical impedance spectroscopy","inhibition_efficiency":"98.9%","homo":null,"lumo":null,"delta_g_ads":null,"adsorption_energy":null,"evidence_text":[],"evidence_source":[]},{"inhibitor_name":"Diethylene triamine","substrate":"carbon steel","corrosive_medium":"Synthetic Automotive Fuel (SAF-E60)","medium_concentration":"E60","inhibitor_concentration":"100 mg/l","temperature":"laboratory temperature","immersion_time":"24 h","test_method":"electrochemical impedance spectroscopy","inhibition_efficiency":"99.1%","homo":null,"lumo":null,"delta_g_ads":null,"adsorption_energy":null,"evidence_text":[],"evidence_source":[]},{"inhibitor_name":"Diethylene triamine","substrate":"carbon steel","corrosive_medium":"Synthetic Automotive Fuel (SAF-E85)","medium_concentration":"E85","inhibitor_concentration":"5 mg/l","temperature":"laboratory temperature","immersion_time":"24 h","test_method":"electrochemical impedance spectroscopy","inhibition_efficiency":"59.6%","homo":null,"lumo":null,"delta_g_ads":null,"adsorption_energy":null,"evidence_text":[],"evidence_source":[]},{"inhibitor_name":"Diethylene triamine","substrate":"carbon steel","corrosive_medium":"Synthetic Automotive Fuel (SAF-E85)","medium_concentration":"E85","inhibitor_concentration":"10 mg/l","temperature":"laboratory temperature","immersion_time":"24 h","test_method":"electrochemical impedance spectroscopy","inhibition_efficiency":"94.1%","homo":null,"lumo":null,"delta_g_ads":null,"adsorption_energy":null,"evidence_text":[],"evidence_source":[]},{"inhibitor_name":"Diethylene triamine","substrate":"carbon steel","corrosive_medium":"Synthetic Automotive Fuel (SAF-E85)","medium_concentration":"E85","inhibitor_concentration":"25 mg/l","temperature":"laboratory temperature","immersion_time":"24 h","test_method":"electrochemical impedance spectroscopy","inhibition_efficiency":"97.0%","homo":null,"lumo":null,"delta_g_ads":null,"adsorption_energy":null,"evidence_text":[],"evidence_source":[]},{"inhibitor_name":"Diethylene triamine","substrate":"carbon steel","corrosive_medium":"Synthetic Automotive Fuel (SAF-E85)","medium_concentration":"E85","inhibitor_concentration":"50 mg/l","temperature":"laboratory temperature","immersion_time":"24 h","test_method":"electrochemical impedance spectroscopy","inhibition_efficiency":"98.9%","homo":null,"lumo":null,"delta_g_ads":null,"adsorption_energy":null,"evidence_text":[],"evidence_source":[]},{"inhibitor_name":"Diethylene triamine","substrate":"carbon steel","corrosive_medium":"Synthetic Automotive Fuel (SAF-E85)","medium_concentration":"E85","inhibitor_concentration":"100 mg/l","temperature":"laboratory temperature","immersion_time":"24 h","test_method":"electrochemical impedance spectroscopy","inhibition_efficiency":"99.3%","homo":null,"lumo":null,"delta_g_ads":null,"adsorption_energy":null,"evidence_text":[],"evidence_source":[]},{"inhibitor_name":"Ammonium hydroxide","substrate":"carbon steel","corrosive_medium":"Synthetic Automotive Fuel (SAF-E85)","medium_concentration":"E85","inhibitor_concentration":"120 mg/l","temperature":"laboratory temperature","immersion_time":"24 h","test_method":"electrochemical impedance spectroscopy","inhibition_efficiency":"44.8%","homo":null,"lumo":null,"delta_g_ads":null,"adsorption_energy":null,"evidence_text":[],"evidence_source":[]}]},"source_file":"xml_4387.md","token_stats":{"input_tokens":12575,"output_tokens":902},"parse_error":false}
{"paper_id":"pdf_1159","strategy":"E6","model":"glm-4-plus","result":{"paper_id":"pdf_1159","records":[{"inhibitor_name":"Gongronema latifolium methanol extract","substrate":"mild steel","corrosive_medium":"HCl","medium_concentration":"0.5 M","inhibitor_concentration":"0.1 %w/v","temperature":"303 K","immersion_time":"120 h","test_method":"weight loss","inhibition_efficiency":"63.14%","homo":null,"lumo":null,"delta_g_ads":"-9.85 kJ/mol","adsorption_energy":null,"evidence_text":[],"evidence_source":[]},{"inhibitor_name":"Gongronema latifolium methanol extract","substrate":"mild steel","corrosive_medium":"HCl","medium_concentration":"0.5 M","inhibitor_concentration":"0.1 %w/v","temperature":"313 K","immersion_time":"120 h","test_method":"weight loss","inhibition_efficiency":"59.06%","homo":null,"lumo":null,"delta_g_ads":"-9.85 kJ/mol","adsorption_energy":null,"evidence_text":[],"evidence_source":[]},{"inhibitor_name":"Gongronema latifolium methanol extract","substrate":"mild steel","corrosive_medium":"HCl","medium_concentration":"0.5 M","inhibitor_concentration":"0.1 %w/v","temperature":"323 K","immersion_time":"120 h","test_method":"weight loss","inhibition_efficiency":"56.75%","homo":null,"lumo":null,"delta_g_ads":"-9.85 kJ/mol","adsorption_energy":null,"evidence_text":[],"evidence_source":[]},{"inhibitor_name":"Gongronema latifolium methanol extract","substrate":"mild steel","corrosive_medium":"HCl","medium_concentration":"0.5 M","inhibitor_concentration":"0.2 %w/v","temperature":"303 K","immersion_time":"120 h","test_method":"weight loss","inhibition_efficiency":"69.25%","homo":null,"lumo":null,"delta_g_ads":"-9.85 kJ/mol","adsorption_energy":null,"evidence_text":[],"evidence_source":[]},{"inhibitor_name":"Gongronema latifolium methanol extract","substrate":"mild steel","corrosive_medium":"HCl","medium_concentration":"0.5 M","inhibitor_concentration":"0.2 %w/v","temperature":"313 K","immersion_time":"120 h","test_method":"weight loss","inhibition_efficiency":"64.57%","homo":null,"lumo":null,"delta_g_ads":"-9.85 kJ/mol","adsorption_energy":null,"evidence_text":[],"evidence_source":[]},{"inhibitor_name":"Gongronema latifolium methanol extract","substrate":"mild steel","corrosive_medium":"HCl","medium_concentration":"0.5 M","inhibitor_concentration":"0.2 %w/v","temperature":"323 K","immersion_time":"120 h","test_method":"weight loss","inhibition_efficiency":"62.87%","homo":null,"lumo":null,"delta_g_ads":"-9.85 kJ/mol","adsorption_energy":null,"evidence_text":[],"evidence_source":[]},{"inhibitor_name":"Gongronema latifolium methanol extract","substrate":"mild steel","corrosive_medium":"HCl","medium_concentration":"0.5 M","inhibitor_concentration":"0.3 %w/v","temperature":"303 K","immersion_time":"120 h","test_method":"weight loss","inhibition_efficiency":"72.49%","homo":null,"lumo":null,"delta_g_ads":"-9.85 kJ/mol","adsorption_energy":null,"evidence_text":[],"evidence_source":[]},{"inhibitor_name":"Gongronema latifolium methanol extract","substrate":"mild steel","corrosive_medium":"HCl","medium_concentration":"0.5 M","inhibitor_concentration":"0.3 %w/v","temperature":"313 K","immersion_time":"120 h","test_method":"weight loss","inhibition_efficiency":"70.13%","homo":null,"lumo":null,"delta_g_ads":"-9.85 kJ/mol","adsorption_energy":null,"evidence_text":[],"evidence_source":[]},{"inhibitor_name":"Gongronema latifolium methanol extract","substrate":"mild steel","corrosive_medium":"HCl","medium_concentration":"0.5 M","inhibitor_concentration":"0.3 %w/v","temperature":"323 K","immersion_time":"120 h","test_method":"weight loss","inhibition_efficiency":"68.17%","homo":null,"lumo":null,"delta_g_ads":"-9.85 kJ/mol","adsorption_energy":null,"evidence_text":[],"evidence_source":[]},{"inhibitor_name":"Gongronema latifolium methanol extract","substrate":"mild steel","corrosive_medium":"HCl","medium_concentration":"0.5 M","inhibitor_concentration":"0.4 %w/v","temperature":"303 K","immersion_time":"120 h","test_method":"weight loss","inhibition_efficiency":"78.35%","homo":null,"lumo":null,"delta_g_ads":"-9.85 kJ/mol","adsorption_energy":null,"evidence_text":[],"evidence_source":[]},{"inhibitor_name":"Gongronema latifolium methanol extract","substrate":"mild steel","corrosive_medium":"HCl","medium_concentration":"0.5 M","inhibitor_concentration":"0.4 %w/v","temperature":"313 K","immersion_time":"120 h","test_method":"weight loss","inhibition_efficiency":"76.22%","homo":null,"lumo":null,"delta_g_ads":"-9.85 kJ/mol","adsorption_energy":null,"evidence_text":[],"evidence_source":[]},{"inhibitor_name":"Gongronema latifolium methanol extract","substrate":"mild steel","corrosive_medium":"HCl","medium_concentration":"0.5 M","inhibitor_concentration":"0.4 %w/v","temperature":"323 K","immersion_time":"120 h","test_method":"weight loss","inhibition_efficiency":"72.51%","homo":null,"lumo":null,"delta_g_ads":"-9.85 kJ/mol","adsorption_energy":null,"evidence_text":[],"evidence_source":[]},{"inhibitor_name":"Gongronema latifolium methanol extract","substrate":"mild steel","corrosive_medium":"HCl","medium_concentration":"0.5 M","inhibitor_concentration":"0.5 %w/v","temperature":"303 K","immersion_time":"120 h","test_method":"weight loss","inhibition_efficiency":"81.69%","homo":null,"lumo":null,"delta_g_ads":"-9.85 kJ/mol","adsorption_energy":null,"evidence_text":[],"evidence_source":[]},{"inhibitor_name":"Gongronema latifolium methanol extract","substrate":"mild steel","corrosive_medium":"HCl","medium_concentration":"0.5 M","inhibitor_concentration":"0.5 %w/v","temperature":"313 K","immersion_time":"120 h","test_method":"weight loss","inhibition_efficiency":"78.74%","homo":null,"lumo":null,"delta_g_ads":"-9.85 kJ/mol","adsorption_energy":null,"evidence_text":[],"evidence_source":[]},{"inhibitor_name":"Gongronema latifolium methanol extract","substrate":"mild steel","corrosive_medium":"HCl","medium_concentration":"0.5 M","inhibitor_concentration":"0.5 %w/v","temperature":"323 K","immersion_time":"120 h","test_method":"weight loss","inhibition_efficiency":"77.47%","homo":null,"lumo":null,"delta_g_ads":"-9.85 kJ/mol","adsorption_energy":null,"evidence_text":[],"evidence_source":[]}]},"source_file":"pdf_1159.md","token_stats":{"input_tokens":6046,"output_tokens":998},"parse_error":false}
{"paper_id":"pdf_1549","strategy":"E6","model":"glm-4-plus","result":{"paper_id":"pdf_1549","records":[{"inhibitor_name":"Morus nigra L. ethanol extract (MNE)","substrate":"low carbon steel","corrosive_medium":"NaCl","medium_concentration":"3.5%","inhibitor_concentration":"250 ppm","temperature":"30 ℃","immersion_time":null,"test_method":"EIS","inhibition_efficiency":"53.38%","homo":null,"lumo":null,"delta_g_ads":null,"adsorption_energy":null,"evidence_text":[],"evidence_source":[]},{"inhibitor_name":"Morus nigra L. ethanol extract (MNE)","substrate":"low carbon steel","corrosive_medium":"NaCl","medium_concentration":"3.5%","inhibitor_concentration":"500 ppm","temperature":"30 ℃","immersion_time":null,"test_method":"EIS","inhibition_efficiency":"76.51%","homo":null,"lumo":null,"delta_g_ads":null,"adsorption_energy":null,"evidence_text":[],"evidence_source":[]},{"inhibitor_name":"Morus nigra L. ethanol extract (MNE)","substrate":"low carbon steel","corrosive_medium":"NaCl","medium_concentration":"3.5%","inhibitor_concentration":"750 ppm","temperature":"30 ℃","immersion_time":null,"test_method":"EIS","inhibition_efficiency":"89.04%","homo":null,"lumo":null,"delta_g_ads":null,"adsorption_energy":null,"evidence_text":[],"evidence_source":[]},{"inhibitor_name":"Morus nigra L. ethanol extract (MNE)","substrate":"low carbon steel","corrosive_medium":"NaCl","medium_concentration":"3.5%","inhibitor_concentration":"1000 ppm","temperature":"30 ℃","immersion_time":null,"test_method":"EIS","inhibition_efficiency":"68.54%","homo":null,"lumo":null,"delta_g_ads":null,"adsorption_energy":null,"evidence_text":[],"evidence_source":[]},{"inhibitor_name":"Morus nigra L. ethanol extract (MNE)","substrate":"low carbon steel","corrosive_medium":"NaCl","medium_concentration":"3.5%","inhibitor_concentration":"250 ppm","temperature":"30 ℃","immersion_time":null,"test_method":"PD","inhibition_efficiency":"46.72%","homo":null,"lumo":null,"delta_g_ads":null,"adsorption_energy":null,"evidence_text":[],"evidence_source":[]},{"inhibitor_name":"Morus nigra L. ethanol extract (MNE)","substrate":"low carbon steel","corrosive_medium":"NaCl","medium_concentration":"3.5%","inhibitor_concentration":"500 ppm","temperature":"30 ℃","immersion_time":null,"test_method":"PD","inhibition_efficiency":"62.49%","homo":null,"lumo":null,"delta_g_ads":null,"adsorption_energy":null,"evidence_text":[],"evidence_source":[]},{"inhibitor_name":"Morus nigra L. ethanol extract (MNE)","substrate":"low carbon steel","corrosive_medium":"NaCl","medium_concentration":"3.5%","inhibitor_concentration":"750 ppm","temperature":"30 ℃","immersion_time":null,"test_method":"PD","inhibition_efficiency":"85.57%","homo":null,"lumo":null,"delta_g_ads":null,"adsorption_energy":null,"evidence_text":[],"evidence_source":[]},{"inhibitor_name":"Morus nigra L. ethanol extract (MNE)","substrate":"low carbon steel","corrosive_medium":"NaCl","medium_concentration":"3.5%","inhibitor_concentration":"1000 ppm","temperature":"30 ℃","immersion_time":null,"test_method":"PD","inhibition_efficiency":"70.27%","homo":null,"lumo":null,"delta_g_ads":null,"adsorption_energy":null,"evidence_text":[],"evidence_source":[]},{"inhibitor_name":"Morus nigra L. ethanol extract (MNE)","substrate":"low carbon steel","corrosive_medium":"NaCl","medium_concentration":"3.5%","inhibitor_concentration":"750 ppm","temperature":"30 ℃","immersion_time":"1 h","test_method":"ENM","inhibition_efficiency":"87.10%","homo":null,"lumo":null,"delta_g_ads":null,"adsorption_energy":null,"evidence_text":[],"evidence_source":[]},{"inhibitor_name":"Morus nigra L. water extract (MNW)","substrate":"low carbon steel","corrosive_medium":"NaCl","medium_concentration":"3.5%","inhibitor_concentration":"250 ppm","temperature":"30 ℃","immersion_time":null,"test_method":"EIS","inhibition_efficiency":"61.72%","homo":null,"lumo":null,"delta_g_ads":null,"adsorption_energy":null,"evidence_text":[],"evidence_source":[]},{"inhibitor_name":"Morus nigra L. water extract (MNW)","substrate":"low carbon steel","corrosive_medium":"NaCl","medium_concentration":"3.5%","inhibitor_concentration":"500 ppm","temperature":"30 ℃","immersion_time":null,"test_method":"EIS","inhibition_efficiency":"70.05%","homo":null,"lumo":null,"delta_g_ads":null,"adsorption_energy":null,"evidence_text":[],"evidence_source":[]},{"inhibitor_name":"Morus nigra L. water extract (MNW)","substrate":"low carbon steel","corrosive_medium":"NaCl","medium_concentration":"3.5%","inhibitor_concentration":"750 ppm","temperature":"30 ℃","immersion_time":null,"test_method":"EIS","inhibition_efficiency":"80.96%","homo":null,"lumo":null,"delta_g_ads":null,"adsorption_energy":null,"evidence_text":[],"evidence_source":[]},{"inhibitor_name":"Morus nigra L. water extract (MNW)","substrate":"low carbon steel","corrosive_medium":"NaCl","medium_concentration":"3.5%","inhibitor_concentration":"1000 ppm","temperature":"30 ℃","immersion_time":null,"test_method":"EIS","inhibition_efficiency":"68.98%","homo":null,"lumo":null,"delta_g_ads":null,"adsorption_energy":null,"evidence_text":[],"evidence_source":[]},{"inhibitor_name":"Morus nigra L. water extract (MNW)","substrate":"low carbon steel","corrosive_medium":"NaCl","medium_concentration":"3.5%","inhibitor_concentration":"250 ppm","temperature":"30 ℃","immersion_time":null,"test_method":"PD","inhibition_efficiency":"42.88%","homo":null,"lumo":null,"delta_g_ads":null,"adsorption_energy":null,"evidence_text":[],"evidence_source":[]},{"inhibitor_name":"Morus nigra L. water extract (MNW)","substrate":"low carbon steel","corrosive_medium":"NaCl","medium_concentration":"3.5%","inhibitor_concentration":"500 ppm","temperature":"30 ℃","immersion_time":null,"test_method":"PD","inhibition_efficiency":"55.63%","homo":null,"lumo":null,"delta_g_ads":null,"adsorption_energy":null,"evidence_text":[],"evidence_source":[]},{"inhibitor_name":"Morus nigra L. water extract (MNW)","substrate":"low carbon steel","corrosive_medium":"NaCl","medium_concentration":"3.5%","inhibitor_concentration":"750 ppm","temperature":"30 ℃","immersion_time":null,"test_method":"PD","inhibition_efficiency":"81.37%","homo":null,"lumo":null,"delta_g_ads":null,"adsorption_energy":null,"evidence_text":[],"evidence_source":[]},{"inhibitor_name":"Morus nigra L. water extract (MNW)","substrate":"low carbon steel","corrosive_medium":"NaCl","medium_concentration":"3.5%","inhibitor_concentration":"1000 ppm","temperature":"30 ℃","immersion_time":null,"test_method":"PD","inhibition_efficiency":"69.35%","homo":null,"lumo":null,"delta_g_ads":null,"adsorption_energy":null,"evidence_text":[],"evidence_source":[]},{"inhibitor_name":"Morus nigra L. water extract (MNW)","substrate":"low carbon steel","corrosive_medium":"NaCl","medium_concentration":"3.5%","inhibitor_concentration":"750 ppm","temperature":"30 ℃","immersion_time":"1 h","test_method":"ENM","inhibition_efficiency":"84.87%","homo":null,"lumo":null,"delta_g_ads":null,"adsorption_energy":null,"evidence_text":[],"evidence_source":[]}]},"source_file":"pdf_1549.md","token_stats":{"input_tokens":12555,"output_tokens":1132},"parse_error":false}
{"paper_id":"pdf_2505","strategy":"E6","model":"glm-4-plus","result":{"paper_id":"pdf_2505","records":[{"inhibitor_name":"2-amino-5-(4-bromobenzyl)-1,3,4-thiadiazole","substrate":"mild steel","corrosive_medium":"H2SO4","medium_concentration":"0.50 M","inhibitor_concentration":"0.0005 M","temperature":"25 ℃","immersion_time":"15 min","test_method":"potentiodynamic polarization","inhibition_efficiency":"74.6%","homo":null,"lumo":null,"delta_g_ads":"-31 kJ/mol","adsorption_energy":null,"evidence_text":[],"evidence_source":[]},{"inhibitor_name":"2-amino-5-(4-bromobenzyl)-1,3,4-thiadiazole","substrate":"mild steel","corrosive_medium":"H2SO4","medium_concentration":"0.50 M","inhibitor_concentration":"0.001 M","temperature":"25 ℃","immersion_time":"15 min","test_method":"potentiodynamic polarization","inhibition_efficiency":"80.9%","homo":null,"lumo":null,"delta_g_ads":"-31 kJ/mol","adsorption_energy":null,"evidence_text":[],"evidence_source":[]},{"inhibitor_name":"2-amino-5-(4-bromobenzyl)-1,3,4-thiadiazole","substrate":"mild steel","corrosive_medium":"H2SO4","medium_concentration":"0.50 M","inhibitor_concentration":"0.002 M","temperature":"25 ℃","immersion_time":"15 min","test_method":"potentiodynamic polarization","inhibition_efficiency":"90.4%","homo":null,"lumo":null,"delta_g_ads":"-31 kJ/mol","adsorption_energy":null,"evidence_text":[],"evidence_source":[]},{"inhibitor_name":"2-amino-5-(4-bromobenzyl)-1,3,4-thiadiazole","substrate":"mild steel","corrosive_medium":"H2SO4","medium_concentration":"0.50 M","inhibitor_concentration":"0.003 M","temperature":"25 ℃","immersion_time":"15 min","test_method":"potentiodynamic polarization","inhibition_efficiency":"94.8%","homo":null,"lumo":null,"delta_g_ads":"-31 kJ/mol","adsorption_energy":null,"evidence_text":[],"evidence_source":[]},{"inhibitor_name":"2-amino-5-(4-bromobenzyl)-1,3,4-thiadiazole","substrate":"mild steel","corrosive_medium":"H2SO4","medium_concentration":"0.50 M","inhibitor_concentration":"0.004 M","temperature":"25 ℃","immersion_time":"15 min","test_method":"potentiodynamic polarization","inhibition_efficiency":"96.3%","homo":null,"lumo":null,"delta_g_ads":"-31 kJ/mol","adsorption_energy":null,"evidence_text":[],"evidence_source":[]},{"inhibitor_name":"2-amino-5-(4-bromobenzyl)-1,3,4-thiadiazole","substrate":"mild steel","corrosive_medium":"H2SO4","medium_concentration":"0.50 M","inhibitor_concentration":"0.005 M","temperature":"25 ℃","immersion_time":"15 min","test_method":"potentiodynamic polarization","inhibition_efficiency":"97.1%","homo":null,"lumo":null,"delta_g_ads":"-31 kJ/mol","adsorption_energy":null,"evidence_text":[],"evidence_source":[]},{"inhibitor_name":"2-amino-5-(4-bromobenzyl)-1,3,4-thiadiazole","substrate":"mild steel","corrosive_medium":"H2SO4","medium_concentration":"0.50 M","inhibitor_concentration":"0.002 M","temperature":"25 ℃","immersion_time":"15 min","test_method":"electrochemical impedance spectroscopy","inhibition_efficiency":null,"homo":null,"lumo":null,"delta_g_ads":"-31 kJ/mol","adsorption_energy":null,"evidence_text":[],"evidence_source":[]},{"inhibitor_name":"2-amino-5-(4-bromobenzyl)-1,3,4-thiadiazole","substrate":"mild steel","corrosive_medium":"H2SO4","medium_concentration":"0.50 M","inhibitor_concentration":"0.005 M","temperature":"25 ℃","immersion_time":"15 min","test_method":"electrochemical impedance spectroscopy","inhibition_efficiency":null,"homo":null,"lumo":null,"delta_g_ads":"-31 kJ/mol","adsorption_energy":null,"evidence_text":[],"evidence_source":[]},{"inhibitor_name":"2-amino-5-(3-nitrophenyl)-1,3,4-thiadiazole","substrate":"mild steel","corrosive_medium":"H2SO4","medium_concentration":"0.50 M","inhibitor_concentration":"0.005 M","temperature":"25 ℃","immersion_time":"15 min","test_method":"potentiodynamic polarization","inhibition_efficiency":"63.4%","homo":null,"lumo":null,"delta_g_ads":null,"adsorption_energy":null,"evidence_text":[],"evidence_source":[]},{"inhibitor_name":"2-amino-5-(3-nitrophenyl)-1,3,4-thiadiazole","substrate":"mild steel","corrosive_medium":"H2SO4","medium_concentration":"0.50 M","inhibitor_concentration":"0.002 M","temperature":"25 ℃","immersion_time":"15 min","test_method":"electrochemical impedance spectroscopy","inhibition_efficiency":null,"homo":null,"lumo":null,"delta_g_ads":null,"adsorption_energy":null,"evidence_text":[],"evidence_source":[]},{"inhibitor_name":"2-amino-5-(3-nitrophenyl)-1,3,4-thiadiazole","substrate":"mild steel","corrosive_medium":"H2SO4","medium_concentration":"0.50 M","inhibitor_concentration":"0.005 M","temperature":"25 ℃","immersion_time":"15 min","test_method":"electrochemical impedance spectroscopy","inhibition_efficiency":null,"homo":null,"lumo":null,"delta_g_ads":null,"adsorption_energy":null,"evidence_text":[],"evidence_source":[]}]},"source_file":"pdf_2505.md","token_stats":{"input_tokens":9513,"output_tokens":864},"parse_error":false}
