Repository: fwx-stu/Corrosion-Inhibitor-Extraction

## Dataset and experiments

| Experiment | Papers per condition | Conditions |
| --- | ---: | ---: |
| GLM-4-Plus evidence strategies E0–E5 (dev37) | 37 | 54 |
| Qwen2.5 development experiments (dev37) | 37 | 27 |
| Qwen2.5 main experiments (test50) | 50 | 9 |
| Matched-budget and component controls (test50) | 50 | 12 |
| GLM-4-Plus reference (test50) | 50 | 1 |
| **Total** | | **103** |

The expert reference dataset contains 87 papers and 3,066 normalized, deduplicated records (670 in dev37 and 2,396 in test50). The release includes 4,097 paper-level structured predictions, the reference annotations, evaluation code, statistical analyses and numerical figure data.

File: figures/E_predictions/v1_r1/results/e3/e3_results.jsonl (part 1 of 10)
{"paper_id":"pdf_1131","strategy":"E3","model":"glm-4-plus","result":{"paper_id":"pdf_1131","records":[{"inhibitor_name":"PGMA@GO","substrate":"steel panels (Q215)","corrosive_medium":"3.5 wt.% NaCl solution","medium_concentration":"3.5 wt.%","inhibitor_concentration":"0.5 wt.%","temperature":"room temperature","immersion_time":"1 day","test_method":"EIS","inhibition_efficiency":"99.99%","homo":null,"lumo":null,"delta_g_ads":null,"adsorption_energy":null,"evidence_text":[],"evidence_source":[]},{"inhibitor_name":"PGMA@GO","substrate":"steel panels (Q215)","corrosive_medium":"3.5 wt.% NaCl solution","medium_concentration":"3.5 wt.%","inhibitor_concentration":"0.5 wt.%","temperature":"room temperature","immersion_time":"7 days","test_method":"EIS","inhibition_efficiency":"99.99%","homo":null,"lumo":null,"delta_g_ads":null,"adsorption_energy":null,"evidence_text":[],"evidence_source":[]},{"inhibitor_name":"PGMA@GO","substrate":"steel panels (Q215)","corrosive_medium":"3.5 wt.% NaCl solution","medium_concentration":"3.5 wt.%","inhibitor_concentration":"0.5 wt.%","temperature":"room temperature","immersion_time":"14 days","test_method":"EIS","inhibition_efficiency":"99.99%","homo":null,"lumo":null,"delta_g_ads":null,"adsorption_energy":null,"evidence_text":[],"evidence_source":[]},{"inhibitor_name":"PGMA@GO","substrate":"steel panels (Q215)","corrosive_medium":"3.5 wt.% NaCl solution","medium_concentration":"3.5 wt.%","inhibitor_concentration":"0.5 wt.%","temperature":"room temperature","immersion_time":"21 days","test_method":"EIS","inhibition_efficiency":"99.99%","homo":null,"lumo":null,"delta_g_ads":null,"adsorption_energy":null,"evidence_text":[],"evidence_source":[]},{"inhibitor_name":"PGMA@GO","substrate":"steel panels (Q215)","corrosive_medium":"3.5 wt.% NaCl solution","medium_concentration":"3.5 wt.%","inhibitor_concentration":"1.0 wt.%","temperature":"room temperature","immersion_time":"1 day","test_method":"EIS","inhibition_efficiency":"99.99%","homo":null,"lumo":null,"delta_g_ads":null,"adsorption_energy":null,"evidence_text":[],"evidence_source":[]},{"inhibitor_name":"PGMA@GO","substrate":"steel panels (Q215)","corrosive_medium":"3.5 wt.% NaCl solution","medium_concentration":"3.5 wt.%","inhibitor_concentration":"1.0 wt.%","temperature":"room temperature","immersion_time":"7 days","test_method":"EIS","inhibition_efficiency":"99.99%","homo":null,"lumo":null,"delta_g_ads":null,"adsorption_energy":null,"evidence_text":[],"evidence_source":[]},{"inhibitor_name":"PGMA@GO","substrate":"steel panels (Q215)","corrosive_medium":"3.5 wt.% NaCl solution","medium_concentration":"3.5 wt.%","inhibitor_concentration":"1.0 wt.%","temperature":"room temperature","immersion_time":"14 days","test_method":"EIS","inhibition_efficiency":"99.99%","homo":null,"lumo":null,"delta_g_ads":null,"adsorption_energy":null,"evidence_text":[],"evidence_source":[]},{"inhibitor_name":"PGMA@GO","substrate":"steel panels (Q215)","corrosive_medium":"3.5 wt.% NaCl solution","medium_concentration":"3.5 wt.%","inhibitor_concentration":"1.0 wt.%","temperature":"room temperature","immersion_time":"21 days","test_method":"EIS","inhibition_efficiency":"99.99%","homo":null,"lumo":null,"delta_g_ads":null,"adsorption_energy":null,"evidence_text":[],"evidence_source":[]},{"inhibitor_name":"PGMA@GO","substrate":"steel panels (Q215)","corrosive_medium":"3.5 wt.% NaCl solution","medium_concentration":"3.5 wt.%","inhibitor_concentration":"1.5 wt.%","temperature":"room temperature","immersion_time":"1 day","test_method":"EIS","inhibition_efficiency":"99.99%","homo":null,"lumo":null,"delta_g_ads":null,"adsorption_energy":null,"evidence_text":[],"evidence_source":[]},{"inhibitor_name":"PGMA@GO","substrate":"steel panels (Q215)","corrosive_medium":"3.5 wt.% NaCl solution","medium_concentration":"3.5 wt.%","inhibitor_concentration":"1.5 wt.%","temperature":"room temperature","immersion_time":"7 days","test_method":"EIS","inhibition_efficiency":"99.99%","homo":null,"lumo":null,"delta_g_ads":null,"adsorption_energy":null,"evidence_text":[],"evidence_source":[]},{"inhibitor_name":"PGMA@GO","substrate":"steel panels (Q215)","corrosive_medium":"3.5 wt.% NaCl solution","medium_concentration":"3.5 wt.%","inhibitor_concentration":"1.5 wt.%","temperature":"room temperature","immersion_time":"14 days","test_method":"EIS","inhibition_efficiency":"99.99%","homo":null,"lumo":null,"delta_g_ads":null,"adsorption_energy":null,"evidence_text":[],"evidence_source":[]},{"inhibitor_name":"PGMA@GO","substrate":"steel panels (Q215)","corrosive_medium":"3.5 wt.% NaCl solution","medium_concentration":"3.5 wt.%","inhibitor_concentration":"1.5 wt.%","temperature":"room temperature","immersion_time":"21 days","test_method":"EIS","inhibition_efficiency":"99.99%","homo":null,"lumo":null,"delta_g_ads":null,"adsorption_energy":null,"evidence_text":[],"evidence_source":[]},{"inhibitor_name":"PGMA@GO","substrate":"steel panels (Q215)","corrosive_medium":"3.5 wt.% NaCl solution","medium_concentration":"3.5 wt.%","inhibitor_concentration":"2.0 wt.%","temperature":"room temperature","immersion_time":"1 day","test_method":"EIS","inhibition_efficiency":"99.99%","homo":null,"lumo":null,"delta_g_ads":null,"adsorption_energy":null,"evidence_text":[],"evidence_source":[]},{"inhibitor_name":"PGMA@GO","substrate":"steel panels (Q215)","corrosive_medium":"3.5 wt.% NaCl solution","medium_concentration":"3.5 wt.%","inhibitor_concentration":"2.0 wt.%","temperature":"room temperature","immersion_time":"7 days","test_method":"EIS","inhibition_efficiency":"99.99%","homo":null,"lumo":null,"delta_g_ads":null,"adsorption_energy":null,"evidence_text":[],"evidence_source":[]},{"inhibitor_name":"PGMA@GO","substrate":"steel panels (Q215)","corrosive_medium":"3.5 wt.% NaCl solution","medium_concentration":"3.5 wt.%","inhibitor_concentration":"2.0 wt.%","temperature":"room temperature","immersion_time":"14 days","test_method":"EIS","inhibition_efficiency":"99.99%","homo":null,"lumo":null,"delta_g_ads":null,"adsorption_energy":null,"evidence_text":[],"evidence_source":[]},{"inhibitor_name":"PGMA@GO","substrate":"steel panels (Q215)","corrosive_medium":"3.5 wt.% NaCl solution","medium_concentration":"3.5 wt.%","inhibitor_concentration":"2.0 wt.%","temperature":"room temperature","immersion_time":"21 days","test_method":"EIS","inhibition_efficiency":"99.99%","homo":null,"lumo":null,"delta_g_ads":null,"adsorption_energy":null,"evidence_text":[],"evidence_source":[]},{"inhibitor_name":"GO","substrate":"steel panels (Q215)","corrosive_medium":"3.5 wt.% NaCl solution","medium_concentration":"3.5 wt.%","inhibitor_concentration":"0.5 wt.%","temperature":"room temperature","immersion_time":"1 day","test_method":"EIS","inhibition_efficiency":"99.99%","homo":null,"lumo":null,"delta_g_ads":null,"adsorption_energy":null,"evidence_text":[],"evidence_source":[]},{"inhibitor_name":"GO","substrate":"steel panels (Q215)","corrosive_medium":"3.5 wt.% NaCl solution","medium_concentration":"3.5 wt.%","inhibitor_concentration":"0.5 wt.%","temperature":"room temperature","immersion_time":"7 days","test_method":"EIS","inhibition_efficiency":"99.99%","homo":null,"lumo":null,"delta_g_ads":null,"adsorption_energy":null,"evidence_text":[],"evidence_source":[]},{"inhibitor_name":"GO","substrate":"steel panels (Q215)","corrosive_medium":"3.5 wt.% NaCl solution","medium_concentration":"3.5 wt.%","inhibitor_concentration":"0.5 wt.%","temperature":"room temperature","immersion_time":"14 days","test_method":"EIS","inhibition_efficiency":"99.99%","homo":null,"lumo":null,"delta_g_ads":null,"adsorption_energy":null,"evidence_text":[],"evidence_source":[]},{"inhibitor_name":"GO","substrate":"steel panels (Q215)","corrosive_medium":"3.5 wt.% NaCl solution","medium_concentration":"3.5 wt.%","inhibitor_concentration":"0.5 wt.%","temperature":"room temperature","immersion_time":"21 days","test_method":"EIS","inhibition_efficiency":"99.99%","homo":null,"lumo":null,"delta_g_ads":null,"adsorption_energy":null,"evidence_text":[],"evidence_source":[]},{"inhibitor_name":"GO","substrate":"steel panels (Q215)","corrosive_medium":"3.5 wt.% NaCl solution","medium_concentration":"3.5 wt.%","inhibitor_concentration":"1.0 wt.%","temperature":"room temperature","immersion_time":"1 day","test_method":"EIS","inhibition_efficiency":"99.99%","homo":null,"lumo":null,"delta_g_ads":null,"adsorption_energy":null,"evidence_text":[],"evidence_source":[]},{"inhibitor_name":"GO","substrate":"steel panels (Q215)","corrosive_medium":"3.5 wt.% NaCl solution","medium_concentration":"3.5 wt.%","inhibitor_concentration":"1.0 wt.%","temperature":"room temperature","immersion_time":"7 days","test_method":"EIS","inhibition_efficiency":"99.99%","homo":null,"lumo":null,"delta_g_ads":null,"adsorption_energy":null,"evidence_text":[],"evidence_source":[]},{"inhibitor_name":"GO","substrate":"steel panels (Q215)","corrosive_medium":"3.5 wt.% NaCl solution","medium_concentration":"3.5 wt.%","inhibitor_concentration":"1.0 wt.%","temperature":"room temperature","immersion_time":"14 days","test_method":"EIS","inhibition_efficiency":"99.99%","homo":null,"lumo":null,"delta_g_ads":null,"adsorption_energy":null,"evidence_text":[],"evidence_source":[]},{"inhibitor_name":"GO","substrate":"steel panels (Q215)","corrosive_medium":"3.5 wt.% NaCl solution","medium_concentration":"3.5 wt.%","inhibitor_concentration":"1.0 wt.%","temperature":"room temperature","immersion_time":"21 days","test_method":"EIS","inhibition_efficiency":"99.99%","homo":null,"lumo":null,"delta_g_ads":null,"adsorption_energy":null,"evidence_text":[],"evidence_source":[]},{"inhibitor_name":"GO","substrate":"steel panels (Q215)","corrosive_medium":"3.5 wt.% NaCl solution","medium_concentration":"3.5 wt.%","inhibitor_concentration":"1.5 wt.%","temperature":"room temperature","immersion_time":"1 day","test_method":"EIS","inhibition_efficiency":"99.99%","homo":null,"lumo":null,"delta_g_ads":null,"adsorption_energy":null,"evidence_text":[],"evidence_source":[]},{"inhibitor_name":"GO","substrate":"steel panels (Q215)","corrosive_medium":"3.5 wt.% NaCl solution","medium_concentration":"3.5 wt.%","inhibitor_concentration":"1.5 wt.%","temperature":"room temperature","immersion_time":"7 days","test_method":"EIS","inhibition_efficiency":"99.99%","homo":null,"lumo":null,"delta_g_ads":null,"adsorption_energy":null,"evidence_text":[],"evidence_source":[]},{"inhibitor_name":"GO","substrate":"steel panels (Q215)","corrosive_medium":"3.5 wt.% NaCl solution","medium_concentration":"3.5 wt.%","inhibitor_concentration":"1.5 wt.%","temperature":"room temperature","immersion_time":"14 days","test_method":"EIS","inhibition_efficiency":"99.99%","homo":null,"lumo":null,"delta_g_ads":null,"adsorption_energy":null,"evidence_text":[],"evidence_source":[]},{"inhibitor_name":"GO","substrate":"steel panels (Q215)","corrosive_medium":"3.5 wt.% NaCl solution","medium_concentration":"3.5 wt.%","inhibitor_concentration":"1.5 wt.%","temperature":"room temperature","immersion_time":"21 days","test_method":"EIS","inhibition_efficiency":"99.99%","homo":null,"lumo":null,"delta_g_ads":null,"adsorption_energy":null,"evidence_text":[],"evidence_source":[]},{"inhibitor_name":"GO","substrate":"steel panels (Q215)","corrosive_medium":"3.5 wt.% NaCl solution","medium_concentration":"3.5 wt.%","inhibitor_concentration":"2.0 wt.%","temperature":"room temperature","immersion_time":"1 day","test_method":"EIS","inhibition_efficiency":"99.99%","homo":null,"lumo":null,"delta_g_ads":null,"adsorption_energy":null,"evidence_text":[],"evidence_source":[]},{"inhibitor_name":"GO","substrate":"steel panels (Q215)","corrosive_medium":"3.5 wt.% NaCl solution","medium_concentration":"3.5 wt.%","inhibitor_concentration":"2.0 wt.%","temperature":"room temperature","immersion_time":"7 days","test_method":"EIS","inhibition_efficiency":"99.99%","homo":null,"lumo":null,"delta_g_ads":null,"adsorption_energy":null,"evidence_text":[],"evidence_source":[]},{"inhibitor_name":"GO","substrate":"steel panels (Q215)","corrosive_medium":"3.5 wt.% NaCl solution","medium_concentration":"3.5 wt.%","inhibitor_concentration":"2.0 wt.%","temperature":"room temperature","immersion_time":"14 days","test_method":"EIS","inhibition_efficiency":"99.99%","homo":null,"lumo":null,"delta_g_ads":null,"adsorption_energy":null,"evidence_text":[],"evidence_source":[]},{"inhibitor_name":"GO","substrate":"steel panels (Q215)","corrosive_medium":"3.5 wt.% NaCl solution","medium_concentration":"3.5 wt.%","inhibitor_concentration":"2.0 wt.%","temperature":"room temperature","immersion_time":"21 days","test_method":"EIS","inhibition_efficiency":"99.99%","homo":null,"lumo":null,"delta_g_ads":null,"adsorption_energy":null,"evidence_text":[],"evidence_source":[]},{"inhibitor_name":"PGMA","substrate":"steel panels (Q215)","corrosive_medium":"3.5 wt.% NaCl solution","medium_concentration":"3.5 wt.%","inhibitor_concentration":"1.0 wt.%","temperature":"room temperature","immersion_time":"1 day","test_method":"EIS","inhibition_efficiency":"99.99%","homo":null,"lumo":null,"delta_g_ads":null,"adsorption_energy":null,"evidence_text":[],"evidence_source":[]},{"inhibitor_name":"PGMA","substrate":"steel panels (Q215)","corrosive_medium":"3.5 wt.% NaCl solution","medium_concentration":"3.5 wt.%","inhibitor_concentration":"1.0 wt.%","temperature":"room temperature","immersion_time":"7 days","test_method":"EIS","inhibition_efficiency":"99.99%","homo":null,"lumo":null,"delta_g_ads":null,"adsorption_energy":null,"evidence_text":[],"evidence_source":[]},{"inhibitor_name":"PGMA","substrate":"steel panels (Q215)","corrosive_medium":"3.5 wt.% NaCl solution","medium_concentration":"3.5 wt.%","inhibitor_concentration":"1.0 wt.%","temperature":"room temperature","immersion_time":"14 days","test_method":"EIS","inhibition_efficiency":"99.99%","homo":null,"lumo":null,"delta_g_ads":null,"adsorption_energy":null,"evidence_text":[],"evidence_source":[]},{"inhibitor_name":"PGMA","substrate":"steel panels (Q215)","corrosive_medium":"3.5 wt.% NaCl solution","medium_concentration":"3.5 wt.%","inhibitor_concentration":"1.0 wt.%","temperature":"room temperature","immersion_time":"21 days","test_method":"EIS","inhibition_efficiency":"99.99%","homo":null,"lumo":null,"delta_g_ads":null,"adsorption_energy":null,"evidence_text":[],"evidence_source":[]}]},"source_file":"pdf_1131.md","token_stats":{"input_tokens":13316,"output_tokens":2345},"parse_error":false}
{"paper_id":"xml_3544","strategy":"E3","model":"glm-4-plus","result":{"paper_id":"xml_3544","records":[{"inhibitor_name":"N-doped carbon dots","substrate":"Q235 steel","corrosive_medium":"1 M HCl","medium_concentration":"1 M","inhibitor_concentration":"50 mg/L","temperature":"ambient temperature","immersion_time":null,"test_method":"EIS","inhibition_efficiency":"60.47%","homo":null,"lumo":null,"delta_g_ads":"-26.94 kJ/mol","adsorption_energy":null,"evidence_text":[],"evidence_source":[]},{"inhibitor_name":"N-doped carbon dots","substrate":"Q235 steel","corrosive_medium":"1 M HCl","medium_concentration":"1 M","inhibitor_concentration":"100 mg/L","temperature":"ambient temperature","immersion_time":null,"test_method":"EIS","inhibition_efficiency":"84.37%","homo":null,"lumo":null,"delta_g_ads":"-26.94 kJ/mol","adsorption_energy":null,"evidence_text":[],"evidence_source":[]},{"inhibitor_name":"N-doped carbon dots","substrate":"Q235 steel","corrosive_medium":"1 M HCl","medium_concentration":"1 M","inhibitor_concentration":"150 mg/L","temperature":"ambient temperature","immersion_time":null,"test_method":"EIS","inhibition_efficiency":"91.15%","homo":null,"lumo":null,"delta_g_ads":"-26.94 kJ/mol","adsorption_energy":null,"evidence_text":[],"evidence_source":[]},{"inhibitor_name":"N-doped carbon dots","substrate":"Q235 steel","corrosive_medium":"1 M HCl","medium_concentration":"1 M","inhibitor_concentration":"200 mg/L","temperature":"ambient temperature","immersion_time":null,"test_method":"EIS","inhibition_efficiency":"95.86%","homo":null,"lumo":null,"delta_g_ads":"-26.94 kJ/mol","adsorption_energy":null,"evidence_text":[],"evidence_source":[]},{"inhibitor_name":"N-doped carbon dots","substrate":"Q235 steel","corrosive_medium":"1 M HCl","medium_concentration":"1 M","inhibitor_concentration":"50 mg/L","temperature":"ambient temperature","immersion_time":null,"test_method":"Tafel","inhibition_efficiency":"68.5%","homo":null,"lumo":null,"delta_g_ads":"-26.94 kJ/mol","adsorption_energy":null,"evidence_text":[],"evidence_source":[]},{"inhibitor_name":"N-doped carbon dots","substrate":"Q235 steel","corrosive_medium":"1 M HCl","medium_concentration":"1 M","inhibitor_concentration":"100 mg/L","temperature":"ambient temperature","immersion_time":null,"test_method":"Tafel","inhibition_efficiency":"81.6%","homo":null,"lumo":null,"delta_g_ads":"-26.94 kJ/mol","adsorption_energy":null,"evidence_text":[],"evidence_source":[]},{"inhibitor_name":"N-doped carbon dots","substrate":"Q235 steel","corrosive_medium":"1 M HCl","medium_concentration":"1 M","inhibitor_concentration":"150 mg/L","temperature":"ambient temperature","immersion_time":null,"test_method":"Tafel","inhibition_efficiency":"86.3%","homo":null,"lumo":null,"delta_g_ads":"-26.94 kJ/mol","adsorption_energy":null,"evidence_text":[],"evidence_source":[]},{"inhibitor_name":"N-doped carbon dots","substrate":"Q235 steel","corrosive_medium":"1 M HCl","medium_concentration":"1 M","inhibitor_concentration":"200 mg/L","temperature":"ambient temperature","immersion_time":null,"test_method":"Tafel","inhibition_efficiency":"91.4%","homo":null,"lumo":null,"delta_g_ads":"-26.94 kJ/mol","adsorption_energy":null,"evidence_text":[],"evidence_source":[]},{"inhibitor_name":"N-doped carbon dots","substrate":"Q235 steel","corrosive_medium":"1 M HCl","medium_concentration":"1 M","inhibitor_concentration":"50 mg/L","temperature":"ambient temperature","immersion_time":null,"test_method":"weight loss","inhibition_efficiency":"68.5%","homo":null,"lumo":null,"delta_g_ads":"-26.94 kJ/mol","adsorption_energy":null,"evidence_text":[],"evidence_source":[]},{"inhibitor_name":"N-doped carbon dots","substrate":"Q235 steel","corrosive_medium":"1 M HCl","medium_concentration":"1 M","inhibitor_concentration":"100 mg/L","temperature":"ambient temperature","immersion_time":null,"test_method":"weight loss","inhibition_efficiency":"81.6%","homo":null,"lumo":null,"delta_g_ads":"-26.94 kJ/mol","adsorption_energy":null,"evidence_text":[],"evidence_source":[]},{"inhibitor_name":"N-doped carbon dots","substrate":"Q235 steel","corrosive_medium":"1 M HCl","medium_concentration":"1 M","inhibitor_concentration":"150 mg/L","temperature":"ambient temperature","immersion_time":null,"test_method":"weight loss","inhibition_efficiency":"86.3%","homo":null,"lumo":null,"delta_g_ads":"-26.94 kJ/mol","adsorption_energy":null,"evidence_text":[],"evidence_source":[]},{"inhibitor_name":"N-doped carbon dots","substrate":"Q235 steel","corrosive_medium":"1 M HCl","medium_concentration":"1 M","inhibitor_concentration":"200 mg/L","temperature":"ambient temperature","immersion_time":null,"test_method":"weight loss","inhibition_efficiency":"91.4%","homo":null,"lumo":null,"delta_g_ads":"-26.94 kJ/mol","adsorption_energy":null,"evidence_text":[],"evidence_source":[]},{"inhibitor_name":"N-doped carbon dots","substrate":"Q235 steel","corrosive_medium":"1 M HCl","medium_concentration":"1 M","inhibitor_concentration":"50 mg/L","temperature":"ambient temperature","immersion_time":null,"test_method":"SVET","inhibition_efficiency":"53.41%","homo":null,"lumo":null,"delta_g_ads":"-26.94 kJ/mol","adsorption_energy":null,"evidence_text":[],"evidence_source":[]},{"inhibitor_name":"N-doped carbon dots","substrate":"Q235 steel","corrosive_medium":"1 M HCl","medium_concentration":"1 M","inhibitor_concentration":"100 mg/L","temperature":"ambient temperature","immersion_time":null,"test_method":"SVET","inhibition_efficiency":"70.11%","homo":null,"lumo":null,"delta_g_ads":"-26.94 kJ/mol","adsorption_energy":null,"evidence_text":[],"evidence_source":[]},{"inhibitor_name":"N-doped carbon dots","substrate":"Q235 steel","corrosive_medium":"1 M HCl","medium_concentration":"1 M","inhibitor_concentration":"150 mg/L","temperature":"ambient temperature","immersion_time":null,"test_method":"SVET","inhibition_efficiency":"84.86%","homo":null,"lumo":null,"delta_g_ads":"-26.94 kJ/mol","adsorption_energy":null,"evidence_text":[],"evidence_source":[]},{"inhibitor_name":"N-doped carbon dots","substrate":"Q235 steel","corrosive_medium":"1 M HCl","medium_concentration":"1 M","inhibitor_concentration":"200 mg/L","temperature":"ambient temperature","immersion_time":null,"test_method":"SVET","inhibition_efficiency":"86.50%","homo":null,"lumo":null,"delta_g_ads":"-26.94 kJ/mol","adsorption_energy":null,"evidence_text":[],"evidence_source":[]},{"inhibitor_name":"N-doped carbon dots (CDs 2)","substrate":"Q235 steel","corrosive_medium":"1 M HCl","medium_concentration":"1 M","inhibitor_concentration":"50 mg/L","temperature":"ambient temperature","immersion_time":null,"test_method":"EIS","inhibition_efficiency":"76.86%","homo":null,"lumo":null,"delta_g_ads":"-26.94 kJ/mol","adsorption_energy":null,"evidence_text":[],"evidence_source":[]},{"inhibitor_name":"N-doped carbon dots (CDs 2)","substrate":"Q235 steel","corrosive_medium":"1 M HCl","medium_concentration":"1 M","inhibitor_concentration":"100 mg/L","temperature":"ambient temperature","immersion_time":null,"test_method":"EIS","inhibition_efficiency":"90.41%","homo":null,"lumo":null,"delta_g_ads":"-26.94 kJ/mol","adsorption_energy":null,"evidence_text":[],"evidence_source":[]},{"inhibitor_name":"N-doped carbon dots (CDs 2)","substrate":"Q235 steel","corrosive_medium":"1 M HCl","medium_concentration":"1 M","inhibitor_concentration":"150 mg/L","temperature":"ambient temperature","immersion_time":null,"test_method":"EIS","inhibition_efficiency":"96.25%","homo":null,"lumo":null,"delta_g_ads":"-26.94 kJ/mol","adsorption_energy":null,"evidence_text":[],"evidence_source":[]},{"inhibitor_name":"N-doped carbon dots (CDs 2)","substrate":"Q235 steel","corrosive_medium":"1 M HCl","medium_concentration":"1 M","inhibitor_concentration":"200 mg/L","temperature":"ambient temperature","immersion_time":null,"test_method":"EIS","inhibition_efficiency":"96.96%","homo":null,"lumo":null,"delta_g_ads":"-26.94 kJ/mol","adsorption_energy":null,"evidence_text":[],"evidence_source":[]},{"inhibitor_name":"N-doped carbon dots (CDs 2)","substrate":"Q235 steel","corrosive_medium":"1 M HCl","medium_concentration":"1 M","inhibitor_concentration":"50 mg/L","temperature":"ambient temperature","immersion_time":null,"test_method":"Tafel","inhibition_efficiency":"75.2%","homo":null,"lumo":null,"delta_g_ads":"-26.94 kJ/mol","adsorption_energy":null,"evidence_text":[],"evidence_source":[]},{"inhibitor_name":"N-doped carbon dots (CDs 2)","substrate":"Q235 steel","corrosive_medium":"1 M HCl","medium_concentration":"1 M","inhibitor_concentration":"100 mg/L","temperature":"ambient temperature","immersion_time":null,"test_method":"Tafel","inhibition_efficiency":"87.1%","homo":null,"lumo":null,"delta_g_ads":"-26.94 kJ/mol","adsorption_energy":null,"evidence_text":[],"evidence_source":[]},{"inhibitor_name":"N-doped carbon dots (CDs 2)","substrate":"Q235 steel","corrosive_medium":"1 M HCl","medium_concentration":"1 M","inhibitor_concentration":"150 mg/L","temperature":"ambient temperature","immersion_time":null,"test_method":"Tafel","inhibition_efficiency":"92.6%","homo":null,"lumo":null,"delta_g_ads":"-26.94 kJ/mol","adsorption_energy":null,"evidence_text":[],"evidence_source":[]},{"inhibitor_name":"N-doped carbon dots (CDs 2)","substrate":"Q235 steel","corrosive_medium":"1 M HCl","medium_concentration":"1 M","inhibitor_concentration":"200 mg/L","temperature":"ambient temperature","immersion_time":null,"test_method":"Tafel","inhibition_efficiency":"94.7%","homo":null,"lumo":null,"delta_g_ads":"-26.94 kJ/mol","adsorption_energy":null,"evidence_text":[],"evidence_source":[]},{"inhibitor_name":"N-doped carbon dots (CDs 2)","substrate":"Q235 steel","corrosive_medium":"1 M HCl","medium_concentration":"1 M","inhibitor_concentration":"50 mg/L","temperature":"ambient temperature","immersion_time":null,"test_method":"weight loss","inhibition_efficiency":"75.2%","homo":null,"lumo":null,"delta_g_ads":"-26.94 kJ/mol","adsorption_energy":null,"evidence_text":[],"evidence_source":[]},{"inhibitor_name":"N-doped carbon dots (CDs 2)","substrate":"Q235 steel","corrosive_medium":"1 M HCl","medium_concentration":"1 M","inhibitor_concentration":"100 mg/L","temperature":"ambient temperature","immersion_time":null,"test_method":"weight loss","inhibition_efficiency":"87.1%","homo":null,"lumo":null,"delta_g_ads":"-26.94 kJ/mol","adsorption_energy":null,"evidence_text":[],"evidence_source":[]},{"inhibitor_name":"N-doped carbon dots (CDs 2)","substrate":"Q235 steel","corrosive_medium":"1 M HCl","medium_concentration":"1 M","inhibitor_concentration":"150 mg/L","temperature":"ambient temperature","immersion_time":null,"test_method":"weight loss","inhibition_efficiency":"92.6%","homo":null,"lumo":null,"delta_g_ads":"-26.94 kJ/mol","adsorption_energy":null,"evidence_text":[],"evidence_source":[]},{"inhibitor_name":"N-doped carbon dots (CDs 2)","substrate":"Q235 steel","corrosive_medium":"1 M HCl","medium_concentration":"1 M","inhibitor_concentration":"200 mg/L","temperature":"ambient temperature","immersion_time":null,"test_method":"weight loss","inhibition_efficiency":"94.7%","homo":null,"lumo":null,"delta_g_ads":"-26.94 kJ/mol","adsorption_energy":null,"evidence_text":[],"evidence_source":[]},{"inhibitor_name":"N-doped carbon dots (CDs 2)","substrate":"Q235 steel","corrosive_medium":"1 M HCl","medium_concentration":"1 M","inhibitor_concentration":"50 mg/L","temperature":"ambient temperature","immersion_time":null,"test_method":"SVET","inhibition_efficiency":"76.86%","homo":null,"lumo":null,"delta_g_ads":"-26.94 kJ/mol","adsorption_energy":null,"evidence_text":[],"evidence_source":[]},{"inhibitor_name":"N-doped carbon dots (CDs 2)","substrate":"Q235 steel","corrosive_medium":"1 M HCl","medium_concentration":"1 M","inhibitor_concentration":"100 mg/L","temperature":"ambient temperature","immersion_time":null,"test_method":"SVET","inhibition_efficiency":"90.41%","homo":null,"lumo":null,"delta_g_ads":"-26.94 kJ/mol","adsorption_energy":null,"evidence_text":[],"evidence_source":[]},{"inhibitor_name":"N-doped carbon dots (CDs 2)","substrate":"Q235 steel","corrosive_medium":"1 M HCl","medium_concentration":"1 M","inhibitor_concentration":"150 mg/L","temperature":"ambient temperature","immersion_time":null,"test_method":"SVET","inhibition_efficiency":"96.25%","homo":null,"lumo":null,"delta_g_ads":"-26.94 kJ/mol","adsorption_energy":null,"evidence_text":[],"evidence_source":[]},{"inhibitor_name":"N-doped carbon dots (CDs 2)","substrate":"Q235 steel","corrosive_medium":"1 M HCl","medium_concentration":"1 M","inhibitor_concentration":"200 mg/L","temperature":"ambient temperature","immersion_time":null,"test_method":"SVET","inhibition_efficiency":"96.96%","homo":null,"lumo":null,"delta_g_ads":"-26.94 kJ/mol","adsorption_energy":null,"evidence_text":[],"evidence_source":[]},{"inhibitor_name":"N-doped carbon dots (CDs 3)","substrate":"Q235 steel","corrosive_medium":"1 M HCl","medium_concentration":"1 M","inhibitor_concentration":"50 mg/L","temperature":"ambient temperature","immersion_time":null,"test_method":"EIS","inhibition_efficiency":"53.41%","homo":null,"lumo":null,"delta_g_ads":"-25.68 kJ/mol","adsorption_energy":null,"evidence_text":[],"evidence_source":[]},{"inhibitor_name":"N-doped carbon dots (CDs 3)","substrate":"Q235 steel","corrosive_medium":"1 M HCl","medium_concentration":"1 M","inhibitor_concentration":"100 mg/L","temperature":"ambient temperature","immersion_time":null,"test_method":"EIS","inhibition_efficiency":"70.11%","homo":null,"lumo":null,"delta_g_ads":"-25.68 kJ/mol","adsorption_energy":null,"evidence_text":[],"evidence_source":[]},{"inhibitor_name":"N-doped carbon dots (CDs 3)","substrate":"Q235 steel","corrosive_medium":"1 M HCl","medium_concentration":"1 M","inhibitor_concentration":"150 mg/L","temperature":"ambient temperature","immersion_time":null,"test_method":"EIS","inhibition_efficiency":"84.86%","homo":null,"lumo":null,"delta_g_ads":"-25.68 kJ/mol","adsorption_energy":null,"evidence_text":[],"evidence_source":[]},{"inhibitor_name":"N-doped carbon dots (CDs 3)","substrate":"Q235 steel","corrosive_medium":"1 M HCl","medium_concentration":"1 M","inhibitor_concentration":"200 mg/L","temperature":"ambient temperature","immersion_time":null,"test_method":"EIS","inhibition_efficiency":"86.50%","homo":null,"lumo":null,"delta_g_ads":"-25.68 kJ/mol","adsorption_energy":null,"evidence_text":[],"evidence_source":[]},{"inhibitor_name":"N-doped carbon dots (CDs 3)","substrate":"Q235 steel","corrosive_medium":"1 M HCl","medium_concentration":"1 M","inhibitor_concentration":"50 mg/L","temperature":"ambient temperature","immersion_time":null,"test_method":"Tafel","inhibition_efficiency":"63.3%","homo":null,"lumo":null,"delta_g_ads":"-25.68 kJ/mol","adsorption_energy":null,"evidence_text":[],"evidence_source":[]},{"inhibitor_name":"N-doped carbon dots (CDs 3)","substrate":"Q235 steel","corrosive_medium":"1 M HCl","medium_concentration":"1 M","inhibitor_concentration":"100 mg/L","temperature":"ambient temperature","immersion_time":null,"test_method":"Tafel","inhibition_efficiency":"80.0%","homo":null,"lumo":null,"delta_g_ads":"-25.68 kJ/mol","adsorption_energy":null,"evidence_text":[],"evidence_source":[]},{"inhibitor_name":"N-doped carbon dots (CDs 3)","substrate":"Q235 steel","corrosive_medium":"1 M HCl","medium_concentration":"1 M","inhibitor_concentration":"150 mg/L","temperature":"ambient temperature","immersion_time":null,"test_method":"Tafel","inhibition_efficiency":"85.0%","homo":null,"lumo":null,"delta_g_ads":"-25.68 kJ/mol","adsorption_energy":null,"evidence_text":[],"evidence_source":[]},{"inhibitor_name":"N-doped carbon dots (CDs 3)","substrate":"Q235 steel","corrosive_medium":"1 M HCl","medium_concentration":"1 M","inhibitor_concentration":"200 mg/L","temperature":"ambient temperature","immersion_time":null,"test_method":"Tafel","inhibition_efficiency":"90.9%","homo":null,"lumo":null,"delta_g_ads":"-25.68 kJ/mol","adsorption_energy":null,"evidence_text":[],"evidence_source":[]},{"inhibitor_name":"N-doped carbon dots (CDs 3)","substrate":"Q235 steel","corrosive_medium":"1 M HCl","medium_concentration":"1 M","inhibitor_concentration":"50 mg/L","temperature":"ambient temperature","immersion_time":null,"test_method":"weight loss","inhibition_efficiency":"63.3%","homo":null,"lumo":null,"delta_g_ads":"-25.68 kJ/mol","adsorption_energy":null,"evidence_text":[],"evidence_source":[]},{"inhibitor_name":"N-doped carbon dots (CDs 3)","substrate":"Q235 steel","corrosive_medium":"1 M HCl","medium_concentration":"1 M","inhibitor_concentration":"100 mg/L","temperature":"ambient temperature","immersion_time":null,"test_method":"weight loss","inhibition_efficiency":"80.0%","homo":null,"lumo":null,"delta_g_ads":"-25.68 kJ/mol","adsorption_energy":null,"evidence_text":[],"evidence_source":[]},{"inhibitor_name":"N-doped carbon dots (CDs 3)","substrate":"Q235 steel","corrosive_medium":"1 M HCl","medium_concentration":"1 M","inhibitor_concentration":"150 mg/L","temperature":"ambient temperature","immersion_time":null,"test_method":"weight loss","inhibition_efficiency":"85.0%","homo":null,"lumo":null,"delta_g_ads":"-25.68 kJ/mol","adsorption_energy":null,"evidence_text":[],"evidence_source":[]},{"inhibitor_name":"N-doped carbon dots (CDs 3)","substrate":"Q235 steel","corrosive_medium":"1 M HCl","medium_concentration":"1 M","inhibitor_concentration":"200 mg/L","temperature":"ambient temperature","immersion_time":null,"test_method":"weight loss","inhibition_efficiency":"90.9%","homo":null,"lumo":null,"delta_g_ads":"-25.68 kJ/mol","adsorption_energy":null,"evidence_text":[],"evidence_source":[]},{"inhibitor_name":"N-doped carbon dots (CDs 3)","substrate":"Q235 steel","corrosive_medium":"1 M HCl","medium_concentration":"1 M","inhibitor_concentration":"50 mg/L","temperature":"ambient temperature","immersion_time":null,"test_method":"SVET","inhibition_efficiency":"53.41%","homo":null,"lumo":null,"delta_g_ads":"-25.68 kJ/mol","adsorption_energy":null,"evidence_text":[],"evidence_source":[]},{"inhibitor_name":"N-doped carbon dots (CDs 3)","substrate":"Q235 steel","corrosive_medium":"1 M HCl","medium_concentration":"1 M","inhibitor_concentration":"100 mg/L","temperature":"ambient temperature","immersion_time":null,"test_method":"SVET","inhibition_efficiency":"70.11%","homo":null,"lumo":null,"delta_g_ads":"-25.68 kJ/mol","adsorption_energy":null,"evidence_text":[],"evidence_source":[]},{"inhibitor_name":"N-doped carbon dots (CDs 3)","substrate":"Q235 steel","corrosive_medium":"1 M HCl","medium_concentration":"1 M","inhibitor_concentration":"150 mg/L","temperature":"ambient temperature","immersion_time":null,"test_method":"SVET","inhibition_efficiency":"84.86%","homo":null,"lumo":null,"delta_g_ads":"-25.68 kJ/mol","adsorption_energy":null,"evidence_text":[],"evidence_source":[]},{"inhibitor_name":"N-doped carbon dots (CDs 3)","substrate":"Q235 steel","corrosive_medium":"1 M HCl","medium_concentration":"1 M","inhibitor_concentration":"200 mg/L","temperature":"ambient temperature","immersion_time":null,"test_method":"SVET","inhibition_efficiency":"86.50%","homo":null,"lumo":null,"delta_g_ads":"-25.68 kJ/mol","adsorption_energy":null,"evidence_text":[],"evidence_source":[]}]},"source_file":"xml_3544.md","token_stats":{"input_tokens":11445,"output_tokens":2501},"parse_error":false}
{"paper_id":"pdf_2327","strategy":"E3","model":"glm-4-plus","result":{"paper_id":"pdf_2327","records":[{"inhibitor_name":"L-1 copolymer","substrate":"SLM-printed 17-4 PH steel","corrosive_medium":"0.5 M NaCl + 0.5 M H2SO4","medium_concentration":"0.5 M NaCl + 0.5 M H2SO4","inhibitor_concentration":"1000 ppm","temperature":"298 K","immersion_time":"8 h","test_method":"potentiodynamic polarization","inhibition_efficiency":"90.86%","homo":"-5.852 eV","lumo":"-3.856 eV","delta_g_ads":"-9.73 kJ/mol","adsorption_energy":"-213.55 kcal/mol","evidence_text":[],"evidence_source":[]},{"inhibitor_name":"L-1 copolymer","substrate":"SLM-printed 17-4 PH steel","corrosive_medium":"0.5 M NaCl + 0.5 M H2SO4","medium_concentration":"0.5 M NaCl + 0.5 M H2SO4","inhibitor_concentration":"2000 ppm","temperature":"298 K","immersion_time":"8 h","test_method":"potentiodynamic polarization","inhibition_efficiency":"89.7%","homo":"-5.852 eV","lumo":"-3.856 eV","delta_g_ads":"-9.73 kJ/mol","adsorption_energy":"-213.55 kcal/mol","evidence_text":[],"evidence_source":[]},{"inhibitor_name":"L-1 copolymer","substrate":"SLM-printed 17-4 PH steel","corrosive_medium":"0.5 M NaCl + 0.5 M H2SO4","medium_concentration":"0.5 M NaCl + 0.5 M H2SO4","inhibitor_concentration":"1000 ppm","temperature":"298 K","immersion_time":"8 h","test_method":"EIS","inhibition_efficiency":"59.2%","homo":"-5.852 eV","lumo":"-3.856 eV","delta_g_ads":"-9.73 kJ/mol","adsorption_energy":"-213.55 kcal/mol","evidence_text":[],"evidence_source":[]},{"inhibitor_name":"L-1 copolymer","substrate":"SLM-printed 17-4 PH steel","corrosive_medium":"0.5 M NaCl + 0.5 M H2SO4","medium_concentration":"0.5 M NaCl + 0.5 M H2SO4","inhibitor_concentration":"2000 ppm","temperature":"298 K","immersion_time":"8 h","test_method":"EIS","inhibition_efficiency":"31.8%","homo":"-5.852 eV","lumo":"-3.856 eV","delta_g_ads":"-9.73 kJ/mol","adsorption_energy":"-213.55 kcal/mol","evidence_text":[],"evidence_source":[]},{"inhibitor_name":"KI","substrate":"SLM-printed 17-4 PH steel","corrosive_medium":"0.5 M NaCl + 0.5 M H2SO4","medium_concentration":"0.5 M NaCl + 0.5 M H2SO4","inhibitor_concentration":"1000 ppm","temperature":"298 K","immersion_time":"8 h","test_method":"potentiodynamic polarization","inhibition_efficiency":"84.1%","homo":null,"lumo":null,"delta_g_ads":null,"adsorption_energy":null,"evidence_text":[],"evidence_source":[]},{"inhibitor_name":"KI","substrate":"SLM-printed 17-4 PH steel","corrosive_medium":"0.5 M NaCl + 0.5 M H2SO4","medium_concentration":"0.5 M NaCl + 0.5 M H2SO4","inhibitor_concentration":"1000 ppm","temperature":"298 K","immersion_time":"8 h","test_method":"EIS","inhibition_efficiency":"17.0%","homo":null,"lumo":null,"delta_g_ads":null,"adsorption_energy":null,"evidence_text":[],"evidence_source":[]},{"inhibitor_name":"L-1 copolymer + KI","substrate":"SLM-printed 17-4 PH steel","corrosive_medium":"0.5 M NaCl + 0.5 M H2SO4","medium_concentration":"0.5 M NaCl + 0.5 M H2SO4","inhibitor_concentration":"1000 ppm L-1 + 1000 ppm KI","temperature":"298 K","immersion_time":"8 h","test_method":"potentiodynamic polarization","inhibition_efficiency":"93.5%","homo":null,"lumo":null,"delta_g_ads":null,"adsorption_energy":null,"evidence_text":[],"evidence_source":[]},{"inhibitor_name":"L-1 copolymer + KI","substrate":"SLM-printed 17-4 PH steel","corrosive_medium":"0.5 M NaCl + 0.5 M H2SO4","medium_concentration":"0.5 M NaCl + 0.5 M H2SO4","inhibitor_concentration":"1000 ppm L-1 + 1000 ppm KI","temperature":"298 K","immersion_time":"8 h","test_method":"EIS","inhibition_efficiency":"71.9%","homo":null,"lumo":null,"delta_g_ads":null,"adsorption_energy":null,"evidence_text":[],"evidence_source":[]}]},"source_file":"pdf_2327.md","token_stats":{"input_tokens":16234,"output_tokens":843},"parse_error":false}
