Repository: fwx-stu/Corrosion-Inhibitor-Extraction

## Dataset and experiments

| Experiment | Papers per condition | Conditions |
| --- | ---: | ---: |
| GLM-4-Plus evidence strategies E0–E5 (dev37) | 37 | 54 |
| Qwen2.5 development experiments (dev37) | 37 | 27 |
| Qwen2.5 main experiments (test50) | 50 | 9 |
| Matched-budget and component controls (test50) | 50 | 12 |
| GLM-4-Plus reference (test50) | 50 | 1 |
| **Total** | | **103** |

The expert reference dataset contains 87 papers and 3,066 normalized, deduplicated records (670 in dev37 and 2,396 in test50). The release includes 4,097 paper-level structured predictions, the reference annotations, evaluation code, statistical analyses and numerical figure data.

File: figures/E_predictions/v1_r1/results/e4/e4_results.jsonl (part 1 of 8)
{"paper_id":"xml_7033","strategy":"E4","model":"glm-4-plus","result":{"paper_id":"xml_7033","records":[{"inhibitor_name":"Stearic acid (SA)","substrate":"electrolytic manganese","corrosive_medium":"3.5 wt.% NaCl","medium_concentration":"3.5 wt.%","inhibitor_concentration":"1 g/L","temperature":"25 ℃","immersion_time":"0.5 min","test_method":"potentiodynamic polarization","inhibition_efficiency":"94.02%","homo":null,"lumo":null,"delta_g_ads":null,"adsorption_energy":null,"evidence_text":[],"evidence_source":[]},{"inhibitor_name":"Stearic acid (SA)","substrate":"electrolytic manganese","corrosive_medium":"3.5 wt.% NaCl","medium_concentration":"3.5 wt.%","inhibitor_concentration":"1 g/L","temperature":"25 ℃","immersion_time":"1 min","test_method":"potentiodynamic polarization","inhibition_efficiency":"99.73%","homo":null,"lumo":null,"delta_g_ads":null,"adsorption_energy":null,"evidence_text":[],"evidence_source":[]},{"inhibitor_name":"Stearic acid (SA)","substrate":"electrolytic manganese","corrosive_medium":"3.5 wt.% NaCl","medium_concentration":"3.5 wt.%","inhibitor_concentration":"1 g/L","temperature":"25 ℃","immersion_time":"2 min","test_method":"potentiodynamic polarization","inhibition_efficiency":"98.72%","homo":null,"lumo":null,"delta_g_ads":null,"adsorption_energy":null,"evidence_text":[],"evidence_source":[]},{"inhibitor_name":"Stearic acid (SA)","substrate":"electrolytic manganese","corrosive_medium":"3.5 wt.% NaCl","medium_concentration":"3.5 wt.%","inhibitor_concentration":"1 g/L","temperature":"25 ℃","immersion_time":"5 min","test_method":"potentiodynamic polarization","inhibition_efficiency":"99.37%","homo":null,"lumo":null,"delta_g_ads":null,"adsorption_energy":null,"evidence_text":[],"evidence_source":[]},{"inhibitor_name":"Stearic acid (SA)","substrate":"electrolytic manganese","corrosive_medium":"3.5 wt.% NaCl","medium_concentration":"3.5 wt.%","inhibitor_concentration":"1 g/L","temperature":"25 ℃","immersion_time":"10 min","test_method":"potentiodynamic polarization","inhibition_efficiency":"99.47%","homo":null,"lumo":null,"delta_g_ads":null,"adsorption_energy":null,"evidence_text":[],"evidence_source":[]},{"inhibitor_name":"Stearic acid (SA)","substrate":"electrolytic manganese","corrosive_medium":"3.5 wt.% NaCl","medium_concentration":"3.5 wt.%","inhibitor_concentration":"1 g/L","temperature":"20 ℃","immersion_time":"1 min","test_method":"potentiodynamic polarization","inhibition_efficiency":"99.47%","homo":null,"lumo":null,"delta_g_ads":null,"adsorption_energy":null,"evidence_text":[],"evidence_source":[]},{"inhibitor_name":"Stearic acid (SA)","substrate":"electrolytic manganese","corrosive_medium":"3.5 wt.% NaCl","medium_concentration":"3.5 wt.%","inhibitor_concentration":"1 g/L","temperature":"30 ℃","immersion_time":"1 min","test_method":"potentiodynamic polarization","inhibition_efficiency":"99.71%","homo":null,"lumo":null,"delta_g_ads":null,"adsorption_energy":null,"evidence_text":[],"evidence_source":[]},{"inhibitor_name":"Stearic acid (SA)","substrate":"electrolytic manganese","corrosive_medium":"3.5 wt.% NaCl","medium_concentration":"3.5 wt.%","inhibitor_concentration":"1 g/L","temperature":"35 ℃","immersion_time":"1 min","test_method":"potentiodynamic polarization","inhibition_efficiency":"99.19%","homo":null,"lumo":null,"delta_g_ads":null,"adsorption_energy":null,"evidence_text":[],"evidence_source":[]},{"inhibitor_name":"Stearic acid (SA)","substrate":"electrolytic manganese","corrosive_medium":"3.5 wt.% NaCl","medium_concentration":"3.5 wt.%","inhibitor_concentration":"1 g/L","temperature":"40 ℃","immersion_time":"1 min","test_method":"potentiodynamic polarization","inhibition_efficiency":"99.42%","homo":null,"lumo":null,"delta_g_ads":null,"adsorption_energy":null,"evidence_text":[],"evidence_source":[]},{"inhibitor_name":"Stearic acid (SA)","substrate":"electrolytic manganese","corrosive_medium":"3.5 wt.% NaCl","medium_concentration":"3.5 wt.%","inhibitor_concentration":"0.5 g/L","temperature":"25 ℃","immersion_time":"1 min","test_method":"potentiodynamic polarization","inhibition_efficiency":"99.59%","homo":null,"lumo":null,"delta_g_ads":null,"adsorption_energy":null,"evidence_text":[],"evidence_source":[]},{"inhibitor_name":"Stearic acid (SA)","substrate":"electrolytic manganese","corrosive_medium":"3.5 wt.% NaCl","medium_concentration":"3.5 wt.%","inhibitor_concentration":"3 g/L","temperature":"25 ℃","immersion_time":"1 min","test_method":"potentiodynamic polarization","inhibition_efficiency":"99.24%","homo":null,"lumo":null,"delta_g_ads":null,"adsorption_energy":null,"evidence_text":[],"evidence_source":[]},{"inhibitor_name":"Stearic acid (SA)","substrate":"electrolytic manganese","corrosive_medium":"3.5 wt.% NaCl","medium_concentration":"3.5 wt.%","inhibitor_concentration":"5 g/L","temperature":"25 ℃","immersion_time":"1 min","test_method":"potentiodynamic polarization","inhibition_efficiency":"99.67%","homo":null,"lumo":null,"delta_g_ads":null,"adsorption_energy":null,"evidence_text":[],"evidence_source":[]},{"inhibitor_name":"Stearic acid (SA)","substrate":"electrolytic manganese","corrosive_medium":"3.5 wt.% NaCl","medium_concentration":"3.5 wt.%","inhibitor_concentration":"7 g/L","temperature":"25 ℃","immersion_time":"1 min","test_method":"potentiodynamic polarization","inhibition_efficiency":"99.04%","homo":null,"lumo":null,"delta_g_ads":null,"adsorption_energy":null,"evidence_text":[],"evidence_source":[]},{"inhibitor_name":"Stearic acid (SA)","substrate":"electrolytic manganese","corrosive_medium":"3.5 wt.% NaCl","medium_concentration":"3.5 wt.%","inhibitor_concentration":"9 g/L","temperature":"25 ℃","immersion_time":"1 min","test_method":"potentiodynamic polarization","inhibition_efficiency":"99.71%","homo":null,"lumo":null,"delta_g_ads":null,"adsorption_energy":null,"evidence_text":[],"evidence_source":[]},{"inhibitor_name":"Stearic acid (SA)","substrate":"electrolytic manganese","corrosive_medium":"3.5 wt.% NaCl","medium_concentration":"3.5 wt.%","inhibitor_concentration":"1 g/L","temperature":"25 ℃","immersion_time":"300 min","test_method":"potentiodynamic polarization","inhibition_efficiency":"96.99%","homo":null,"lumo":null,"delta_g_ads":null,"adsorption_energy":null,"evidence_text":[],"evidence_source":[]},{"inhibitor_name":"Stearic acid (SA)","substrate":"electrolytic manganese","corrosive_medium":"3.5 wt.% NaCl","medium_concentration":"3.5 wt.%","inhibitor_concentration":"1 g/L","temperature":"25 ℃","immersion_time":"600 min","test_method":"potentiodynamic polarization","inhibition_efficiency":"94.23%","homo":null,"lumo":null,"delta_g_ads":null,"adsorption_energy":null,"evidence_text":[],"evidence_source":[]},{"inhibitor_name":"Stearic acid (SA)","substrate":"electrolytic manganese","corrosive_medium":"3.5 wt.% NaCl","medium_concentration":"5 wt.%","inhibitor_concentration":"1 g/L","temperature":"25 ℃","immersion_time":"20 min","test_method":"potentiodynamic polarization","inhibition_efficiency":"99.23%","homo":null,"lumo":null,"delta_g_ads":null,"adsorption_energy":null,"evidence_text":[],"evidence_source":[]},{"inhibitor_name":"Stearic acid (SA)","substrate":"electrolytic manganese","corrosive_medium":"3.5 wt.% NaCl","medium_concentration":"10 wt.%","inhibitor_concentration":"1 g/L","temperature":"25 ℃","immersion_time":"20 min","test_method":"potentiodynamic polarization","inhibition_efficiency":"98.95%","homo":null,"lumo":null,"delta_g_ads":null,"adsorption_energy":null,"evidence_text":[],"evidence_source":[]},{"inhibitor_name":"Stearic acid (SA)","substrate":"electrolytic manganese","corrosive_medium":"3.5 wt.% NaCl","medium_concentration":"20 wt.%","inhibitor_concentration":"1 g/L","temperature":"25 ℃","immersion_time":"20 min","test_method":"potentiodynamic polarization","inhibition_efficiency":"99.22%","homo":null,"lumo":null,"delta_g_ads":null,"adsorption_energy":null,"evidence_text":[],"evidence_source":[]}]},"source_file":"xml_7033.md","token_stats":{"input_tokens":13626,"output_tokens":2760},"parse_error":false}
{"paper_id":"pdf_913","strategy":"E4","model":"glm-4-plus","result":{"paper_id":"pdf_913","records":[{"inhibitor_name":"PANI-CNT nanocomposite","substrate":"316L stainless steel","corrosive_medium":"1 M HCl","medium_concentration":"1 M","inhibitor_concentration":"pure PANI","temperature":"room temperature","immersion_time":null,"test_method":"potentiodynamic polarization","inhibition_efficiency":null,"homo":null,"lumo":null,"delta_g_ads":null,"adsorption_energy":null,"evidence_text":[],"evidence_source":[]},{"inhibitor_name":"PANI-CNT nanocomposite","substrate":"316L stainless steel","corrosive_medium":"1 M HCl","medium_concentration":"1 M","inhibitor_concentration":"5 wt.% CNT","temperature":"room temperature","immersion_time":null,"test_method":"potentiodynamic polarization","inhibition_efficiency":null,"homo":null,"lumo":null,"delta_g_ads":null,"adsorption_energy":null,"evidence_text":[],"evidence_source":[]},{"inhibitor_name":"PANI-CNT nanocomposite","substrate":"316L stainless steel","corrosive_medium":"1 M HCl","medium_concentration":"1 M","inhibitor_concentration":"10 wt.% CNT","temperature":"room temperature","immersion_time":null,"test_method":"potentiodynamic polarization","inhibition_efficiency":null,"homo":null,"lumo":null,"delta_g_ads":null,"adsorption_energy":null,"evidence_text":[],"evidence_source":[]},{"inhibitor_name":"PANI-CNT nanocomposite","substrate":"316L stainless steel","corrosive_medium":"1 M HCl","medium_concentration":"1 M","inhibitor_concentration":"15 wt.% CNT","temperature":"room temperature","immersion_time":null,"test_method":"potentiodynamic polarization","inhibition_efficiency":null,"homo":null,"lumo":null,"delta_g_ads":null,"adsorption_energy":null,"evidence_text":[],"evidence_source":[]},{"inhibitor_name":"PANI-CNT nanocomposite","substrate":"316L stainless steel","corrosive_medium":"1 M HCl","medium_concentration":"1 M","inhibitor_concentration":"20 wt.% CNT","temperature":"room temperature","immersion_time":null,"test_method":"potentiodynamic polarization","inhibition_efficiency":null,"homo":null,"lumo":null,"delta_g_ads":null,"adsorption_energy":null,"evidence_text":[],"evidence_source":[]},{"inhibitor_name":"PANI-CNT nanocomposite","substrate":"316L stainless steel","corrosive_medium":"1 M HCl","medium_concentration":"1 M","inhibitor_concentration":"25 wt.% CNT","temperature":"room temperature","immersion_time":null,"test_method":"potentiodynamic polarization","inhibition_efficiency":null,"homo":null,"lumo":null,"delta_g_ads":null,"adsorption_energy":null,"evidence_text":[],"evidence_source":[]},{"inhibitor_name":"PANI-CNT nanocomposite","substrate":"316L stainless steel","corrosive_medium":"1 M HCl","medium_concentration":"1 M","inhibitor_concentration":"25 wt.% CNT","temperature":"room temperature","immersion_time":null,"test_method":"EIS","inhibition_efficiency":null,"homo":null,"lumo":null,"delta_g_ads":null,"adsorption_energy":null,"evidence_text":[],"evidence_source":[]}]},"source_file":"pdf_913.md","token_stats":{"input_tokens":10373,"output_tokens":974},"parse_error":false}
{"paper_id":"pdf_1093","strategy":"E4","model":"glm-4-plus","result":{"paper_id":"pdf_1093","records":[{"inhibitor_name":"2-(2-Bromophenyl)-1H-benzimidazole (BHB)","substrate":"X60 steel","corrosive_medium":"1 M HCl","medium_concentration":"1 M","inhibitor_concentration":"300 ppm","temperature":"25 ℃","immersion_time":null,"test_method":"EIS","inhibition_efficiency":"29.5%","homo":"-6.0249 eV","lumo":"-2.0427 eV","delta_g_ads":null,"adsorption_energy":"-646.45 kJ/mol","evidence_text":[],"evidence_source":[]},{"inhibitor_name":"2-(2-Bromophenyl)-1H-benzimidazole (BHB)","substrate":"X60 steel","corrosive_medium":"1 M HCl","medium_concentration":"1 M","inhibitor_concentration":"600 ppm","temperature":"25 ℃","immersion_time":null,"test_method":"EIS","inhibition_efficiency":"47.7%","homo":"-6.0249 eV","lumo":"-2.0427 eV","delta_g_ads":null,"adsorption_energy":"-646.45 kJ/mol","evidence_text":[],"evidence_source":[]},{"inhibitor_name":"2-(2-Bromophenyl)-1H-benzimidazole (BHB)","substrate":"X60 steel","corrosive_medium":"1 M HCl","medium_concentration":"1 M","inhibitor_concentration":"1200 ppm","temperature":"25 ℃","immersion_time":null,"test_method":"EIS","inhibition_efficiency":"64.5%","homo":"-6.0249 eV","lumo":"-2.0427 eV","delta_g_ads":null,"adsorption_energy":"-646.45 kJ/mol","evidence_text":[],"evidence_source":[]},{"inhibitor_name":"2-(2-Bromophenyl)-1H-benzimidazole (BHB)","substrate":"X60 steel","corrosive_medium":"1 M HCl","medium_concentration":"1 M","inhibitor_concentration":"300 ppm","temperature":"25 ℃","immersion_time":null,"test_method":"LPR","inhibition_efficiency":"29.25%","homo":"-6.0249 eV","lumo":"-2.0427 eV","delta_g_ads":null,"adsorption_energy":"-646.45 kJ/mol","evidence_text":[],"evidence_source":[]},{"inhibitor_name":"2-(2-Bromophenyl)-1H-benzimidazole (BHB)","substrate":"X60 steel","corrosive_medium":"1 M HCl","medium_concentration":"1 M","inhibitor_concentration":"600 ppm","temperature":"25 ℃","immersion_time":null,"test_method":"LPR","inhibition_efficiency":"51.00%","homo":"-6.0249 eV","lumo":"-2.0427 eV","delta_g_ads":null,"adsorption_energy":"-646.45 kJ/mol","evidence_text":[],"evidence_source":[]},{"inhibitor_name":"2-(2-Bromophenyl)-1H-benzimidazole (BHB)","substrate":"X60 steel","corrosive_medium":"1 M HCl","medium_concentration":"1 M","inhibitor_concentration":"1200 ppm","temperature":"25 ℃","immersion_time":null,"test_method":"LPR","inhibition_efficiency":"63.70%","homo":"-6.0249 eV","lumo":"-2.0427 eV","delta_g_ads":null,"adsorption_energy":"-646.45 kJ/mol","evidence_text":[],"evidence_source":[]},{"inhibitor_name":"2-(2-Bromophenyl)-1H-benzimidazole (BHB)","substrate":"X60 steel","corrosive_medium":"1 M HCl","medium_concentration":"1 M","inhibitor_concentration":"300 ppm","temperature":"25 ℃","immersion_time":null,"test_method":"PDP","inhibition_efficiency":"35.60%","homo":"-6.0249 eV","lumo":"-2.0427 eV","delta_g_ads":null,"adsorption_energy":"-646.45 kJ/mol","evidence_text":[],"evidence_source":[]},{"inhibitor_name":"2-(2-Bromophenyl)-1H-benzimidazole (BHB)","substrate":"X60 steel","corrosive_medium":"1 M HCl","medium_concentration":"1 M","inhibitor_concentration":"600 ppm","temperature":"25 ℃","immersion_time":null,"test_method":"PDP","inhibition_efficiency":"58.31%","homo":"-6.0249 eV","lumo":"-2.0427 eV","delta_g_ads":null,"adsorption_energy":"-646.45 kJ/mol","evidence_text":[],"evidence_source":[]},{"inhibitor_name":"2-(2-Bromophenyl)-1H-benzimidazole (BHB)","substrate":"X60 steel","corrosive_medium":"1 M HCl","medium_concentration":"1 M","inhibitor_concentration":"1200 ppm","temperature":"25 ℃","immersion_time":null,"test_method":"PDP","inhibition_efficiency":"62.56%","homo":"-6.0249 eV","lumo":"-2.0427 eV","delta_g_ads":null,"adsorption_energy":"-646.45 kJ/mol","evidence_text":[],"evidence_source":[]},{"inhibitor_name":"2-(2-Bromophenyl)-1H-benzimidazole (BHB)","substrate":"X60 steel","corrosive_medium":"1 M HCl","medium_concentration":"1 M","inhibitor_concentration":"300 ppm","temperature":"25 ℃","immersion_time":null,"test_method":"EIS","inhibition_efficiency":"55.7%","homo":"-6.0249 eV","lumo":"-2.0427 eV","delta_g_ads":null,"adsorption_energy":"-646.45 kJ/mol","evidence_text":[],"evidence_source":[]},{"inhibitor_name":"2-(2-Bromophenyl)-1H-benzimidazole (BHB)","substrate":"X60 steel","corrosive_medium":"1 M HCl","medium_concentration":"1 M","inhibitor_concentration":"600 ppm","temperature":"25 ℃","immersion_time":null,"test_method":"EIS","inhibition_efficiency":"72.0%","homo":"-6.0249 eV","lumo":"-2.0427 eV","delta_g_ads":null,"adsorption_energy":"-646.45 kJ/mol","evidence_text":[],"evidence_source":[]},{"inhibitor_name":"2-(2-Bromophenyl)-1H-benzimidazole (BHB)","substrate":"X60 steel","corrosive_medium":"1 M HCl","medium_concentration":"1 M","inhibitor_concentration":"1200 ppm","temperature":"25 ℃","immersion_time":null,"test_method":"EIS","inhibition_efficiency":"81.6%","homo":"-6.0249 eV","lumo":"-2.0427 eV","delta_g_ads":null,"adsorption_energy":"-646.45 kJ/mol","evidence_text":[],"evidence_source":[]},{"inhibitor_name":"2-(2-Bromophenyl)-1H-benzimidazole (BHB)","substrate":"X60 steel","corrosive_medium":"1 M HCl","medium_concentration":"1 M","inhibitor_concentration":"300 ppm","temperature":"25 ℃","immersion_time":null,"test_method":"LPR","inhibition_efficiency":"57.70%","homo":"-6.0249 eV","lumo":"-2.0427 eV","delta_g_ads":null,"adsorption_energy":"-646.45 kJ/mol","evidence_text":[],"evidence_source":[]},{"inhibitor_name":"2-(2-Bromophenyl)-1H-benzimidazole (BHB)","substrate":"X60 steel","corrosive_medium":"1 M HCl","medium_concentration":"1 M","inhibitor_concentration":"600 ppm","temperature":"25 ℃","immersion_time":null,"test_method":"LPR","inhibition_efficiency":"72.80%","homo":"-6.0249 eV","lumo":"-2.0427 eV","delta_g_ads":null,"adsorption_energy":"-646.45 kJ/mol","evidence_text":[],"evidence_source":[]},{"inhibitor_name":"2-(2-Bromophenyl)-1H-benzimidazole (BHB)","substrate":"X60 steel","corrosive_medium":"1 M HCl","medium_concentration":"1 M","inhibitor_concentration":"1200 ppm","temperature":"25 ℃","immersion_time":null,"test_method":"LPR","inhibition_efficiency":"80.50%","homo":"-6.0249 eV","lumo":"-2.0427 eV","delta_g_ads":null,"adsorption_energy":"-646.45 kJ/mol","evidence_text":[],"evidence_source":[]},{"inhibitor_name":"2-(2-Bromophenyl)-1H-benzimidazole (BHB)","substrate":"X60 steel","corrosive_medium":"1 M HCl","medium_concentration":"1 M","inhibitor_concentration":"300 ppm","temperature":"25 ℃","immersion_time":null,"test_method":"PDP","inhibition_efficiency":"57.08%","homo":"-6.0249 eV","lumo":"-2.0427 eV","delta_g_ads":null,"adsorption_energy":"-646.45 kJ/mol","evidence_text":[],"evidence_source":[]},{"inhibitor_name":"2-(2-Bromophenyl)-1H-benzimidazole (BHB)","substrate":"X60 steel","corrosive_medium":"1 M HCl","medium_concentration":"1 M","inhibitor_concentration":"600 ppm","temperature":"25 ℃","immersion_time":null,"test_method":"PDP","inhibition_efficiency":"72.36%","homo":"-6.0249 eV","lumo":"-2.0427 eV","delta_g_ads":null,"adsorption_energy":"-646.45 kJ/mol","evidence_text":[],"evidence_source":[]},{"inhibitor_name":"2-(2-Bromophenyl)-1H-benzimidazole (BHB)","substrate":"X60 steel","corrosive_medium":"1 M HCl","medium_concentration":"1 M","inhibitor_concentration":"1200 ppm","temperature":"25 ℃","immersion_time":null,"test_method":"PDP","inhibition_efficiency":"78.61%","homo":"-6.0249 eV","lumo":"-2.0427 eV","delta_g_ads":null,"adsorption_energy":"-646.45 kJ/mol","evidence_text":[],"evidence_source":[]},{"inhibitor_name":"2-(2-Bromophenyl)-1-methyl-1H-benzimidazole (BMB)","substrate":"X60 steel","corrosive_medium":"1 M HCl","medium_concentration":"1 M","inhibitor_concentration":"300 ppm","temperature":"25 ℃","immersion_time":null,"test_method":"EIS","inhibition_efficiency":"53.7%","homo":"-6.0855 eV","lumo":"-3.0208 eV","delta_g_ads":null,"adsorption_energy":"-674.14 kJ/mol","evidence_text":[],"evidence_source":[]},{"inhibitor_name":"2-(2-Bromophenyl)-1-methyl-1H-benzimidazole (BMB)","substrate":"X60 steel","corrosive_medium":"1 M HCl","medium_concentration":"1 M","inhibitor_concentration":"600 ppm","temperature":"25 ℃","immersion_time":null,"test_method":"EIS","inhibition_efficiency":"59.2%","homo":"-6.0855 eV","lumo":"-3.0208 eV","delta_g_ads":null,"adsorption_energy":"-674.14 kJ/mol","evidence_text":[],"evidence_source":[]},{"inhibitor_name":"2-(2-Bromophenyl)-1-methyl-1H-benzimidazole (BMB)","substrate":"X60 steel","corrosive_medium":"1 M HCl","medium_concentration":"1 M","inhibitor_concentration":"1200 ppm","temperature":"25 ℃","immersion_time":null,"test_method":"EIS","inhibition_efficiency":"70.8%","homo":"-6.0855 eV","lumo":"-3.0208 eV","delta_g_ads":null,"adsorption_energy":"-674.14 kJ/mol","evidence_text":[],"evidence_source":[]},{"inhibitor_name":"2-(2-Bromophenyl)-1-methyl-1H-benzimidazole (BMB)","substrate":"X60 steel","corrosive_medium":"1 M HCl","medium_concentration":"1 M","inhibitor_concentration":"300 ppm","temperature":"25 ℃","immersion_time":null,"test_method":"LPR","inhibition_efficiency":"56.71%","homo":"-6.0855 eV","lumo":"-3.0208 eV","delta_g_ads":null,"adsorption_energy":"-674.14 kJ/mol","evidence_text":[],"evidence_source":[]},{"inhibitor_name":"2-(2-Bromophenyl)-1-methyl-1H-benzimidazole (BMB)","substrate":"X60 steel","corrosive_medium":"1 M HCl","medium_concentration":"1 M","inhibitor_concentration":"600 ppm","temperature":"25 ℃","immersion_time":null,"test_method":"LPR","inhibition_efficiency":"66.83%","homo":"-6.0855 eV","lumo":"-3.0208 eV","delta_g_ads":null,"adsorption_energy":"-674.14 kJ/mol","evidence_text":[],"evidence_source":[]},{"inhibitor_name":"2-(2-Bromophenyl)-1-methyl-1H-benzimidazole (BMB)","substrate":"X60 steel","corrosive_medium":"1 M HCl","medium_concentration":"1 M","inhibitor_concentration":"1200 ppm","temperature":"25 ℃","immersion_time":null,"test_method":"LPR","inhibition_efficiency":"72.42%","homo":"-6.0855 eV","lumo":"-3.0208 eV","delta_g_ads":null,"adsorption_energy":"-674.14 kJ/mol","evidence_text":[],"evidence_source":[]},{"inhibitor_name":"2-(2-Bromophenyl)-1-methyl-1H-benzimidazole (BMB)","substrate":"X60 steel","corrosive_medium":"1 M HCl","medium_concentration":"1 M","inhibitor_concentration":"300 ppm","temperature":"25 ℃","immersion_time":null,"test_method":"PDP","inhibition_efficiency":"56.67%","homo":"-6.0855 eV","lumo":"-3.0208 eV","delta_g_ads":null,"adsorption_energy":"-674.14 kJ/mol","evidence_text":[],"evidence_source":[]},{"inhibitor_name":"2-(2-Bromophenyl)-1-methyl-1H-benzimidazole (BMB)","substrate":"X60 steel","corrosive_medium":"1 M HCl","medium_concentration":"1 M","inhibitor_concentration":"600 ppm","temperature":"25 ℃","immersion_time":null,"test_method":"PDP","inhibition_efficiency":"67.67%","homo":"-6.0855 eV","lumo":"-3.0208 eV","delta_g_ads":null,"adsorption_energy":"-674.14 kJ/mol","evidence_text":[],"evidence_source":[]},{"inhibitor_name":"2-(2-Bromophenyl)-1-methyl-1H-benzimidazole (BMB)","substrate":"X60 steel","corrosive_medium":"1 M HCl","medium_concentration":"1 M","inhibitor_concentration":"1200 ppm","temperature":"25 ℃","immersion_time":null,"test_method":"PDP","inhibition_efficiency":"73.16%","homo":"-6.0855 eV","lumo":"-3.0208 eV","delta_g_ads":null,"adsorption_energy":"-674.14 kJ/mol","evidence_text":[],"evidence_source":[]},{"inhibitor_name":"2-(2-Bromophenyl)-1-methyl-1H-benzimidazole (BMB)","substrate":"X60 steel","corrosive_medium":"1 M HCl","medium_concentration":"1 M","inhibitor_concentration":"300 ppm","temperature":"25 ℃","immersion_time":null,"test_method":"EIS","inhibition_efficiency":"70.2%","homo":"-6.0855 eV","lumo":"-3.0208 eV","delta_g_ads":null,"adsorption_energy":"-674.14 kJ/mol","evidence_text":[],"evidence_source":[]},{"inhibitor_name":"2-(2-Bromophenyl)-1-methyl-1H-benzimidazole (BMB)","substrate":"X60 steel","corrosive_medium":"1 M HCl","medium_concentration":"1 M","inhibitor_concentration":"600 ppm","temperature":"25 ℃","immersion_time":null,"test_method":"EIS","inhibition_efficiency":"78.8%","homo":"-6.0855 eV","lumo":"-3.0208 eV","delta_g_ads":null,"adsorption_energy":"-674.14 kJ/mol","evidence_text":[],"evidence_source":[]},{"inhibitor_name":"2-(2-Bromophenyl)-1-methyl-1H-benzimidazole (BMB)","substrate":"X60 steel","corrosive_medium":"1 M HCl","medium_concentration":"1 M","inhibitor_concentration":"1200 ppm","temperature":"25 ℃","immersion_time":null,"test_method":"EIS","inhibition_efficiency":"86.0%","homo":"-6.0855 eV","lumo":"-3.0208 eV","delta_g_ads":null,"adsorption_energy":"-674.14 kJ/mol","evidence_text":[],"evidence_source":[]},{"inhibitor_name":"2-(2-Bromophenyl)-1-methyl-1H-benzimidazole (BMB)","substrate":"X60 steel","corrosive_medium":"1 M HCl","medium_concentration":"1 M","inhibitor_concentration":"300 ppm","temperature":"25 ℃","immersion_time":null,"test_method":"LPR","inhibition_efficiency":"73.69%","homo":"-6.0855 eV","lumo":"-3.0208 eV","delta_g_ads":null,"adsorption_energy":"-674.14 kJ/mol","evidence_text":[],"evidence_source":[]},{"inhibitor_name":"2-(2-Bromophenyl)-1-methyl-1H-benzimidazole (BMB)","substrate":"X60 steel","corrosive_medium":"1 M HCl","medium_concentration":"1 M","inhibitor_concentration":"600 ppm","temperature":"25 ℃","immersion_time":null,"test_method":"LPR","inhibition_efficiency":"83.08%","homo":"-6.0855 eV","lumo":"-3.0208 eV","delta_g_ads":null,"adsorption_energy":"-674.14 kJ/mol","evidence_text":[],"evidence_source":[]},{"inhibitor_name":"2-(2-Bromophenyl)-1-methyl-1H-benzimidazole (BMB)","substrate":"X60 steel","corrosive_medium":"1 M HCl","medium_concentration":"1 M","inhibitor_concentration":"1200 ppm","temperature":"25 ℃","immersion_time":null,"test_method":"LPR","inhibition_efficiency":"86.28%","homo":"-6.0855 eV","lumo":"-3.0208 eV","delta_g_ads":null,"adsorption_energy":"-674.14 kJ/mol","evidence_text":[],"evidence_source":[]},{"inhibitor_name":"2-(2-Bromophenyl)-1-methyl-1H-benzimidazole (BMB)","substrate":"X60 steel","corrosive_medium":"1 M HCl","medium_concentration":"1 M","inhibitor_concentration":"300 ppm","temperature":"25 ℃","immersion_time":null,"test_method":"PDP","inhibition_efficiency":"76.62%","homo":"-6.0855 eV","lumo":"-3.0208 eV","delta_g_ads":null,"adsorption_energy":"-674.14 kJ/mol","evidence_text":[],"evidence_source":[]},{"inhibitor_name":"2-(2-Bromophenyl)-1-methyl-1H-benzimidazole (BMB)","substrate":"X60 steel","corrosive_medium":"1 M HCl","medium_concentration":"1 M","inhibitor_concentration":"600 ppm","temperature":"25 ℃","immersion_time":null,"test_method":"PDP","inhibition_efficiency":"81.34%","homo":"-6.0855 eV","lumo":"-3.0208 eV","delta_g_ads":null,"adsorption_energy":"-674.14 kJ/mol","evidence_text":[],"evidence_source":[]},{"inhibitor_name":"2-(2-Bromophenyl)-1-methyl-1H-benzimidazole (BMB)","substrate":"X60 steel","corrosive_medium":"1 M HCl","medium_concentration":"1 M","inhibitor_concentration":"1200 ppm","temperature":"25 ℃","immersion_time":null,"test_method":"PDP","inhibition_efficiency":"87.40%","homo":"-6.0855 eV","lumo":"-3.0208 eV","delta_g_ads":null,"adsorption_energy":"-674.14 kJ/mol","evidence_text":[],"evidence_source":[]}]},"source_file":"pdf_1093.md","token_stats":{"input_tokens":19857,"output_tokens":6014},"parse_error":false}
{"paper_id":"xml_7470","strategy":"E4","model":"glm-4-plus","result":{"paper_id":"xml_7470","records":[{"inhibitor_name":"2-Methylimidazole (2 MI)","substrate":"AA 2024-T3","corrosive_medium":"NaCl solution","medium_concentration":"0.05 M","inhibitor_concentration":"1 wt% (relative to GPTMS weight)","temperature":"room temperature","immersion_time":"72 h","test_method":"scratch test","inhibition_efficiency":"significantly reduced corrosion traces","homo":null,"lumo":null,"delta_g_ads":null,"adsorption_energy":null,"evidence_text":[],"evidence_source":[]},{"inhibitor_name":"2-Methylimidazole (2 MI)","substrate":"AA 2024-T3","corrosive_medium":"NaCl solution","medium_concentration":"3.5 wt.%","inhibitor_concentration":"1 wt% (relative to GPTMS weight)","temperature":"room temperature","immersion_time":"1 h","test_method":"EIS","inhibition_efficiency":"Rc increased by ~1000 times compared to pure sol-gel coating","homo":null,"lumo":null,"delta_g_ads":null,"adsorption_energy":null,"evidence_text":[],"evidence_source":[]},{"inhibitor_name":"2-Methylimidazole (2 MI)","substrate":"AA 2024-T3","corrosive_medium":"NaCl solution","medium_concentration":"3.5 wt.%","inhibitor_concentration":"1 wt% (relative to GPTMS weight)","temperature":"room temperature","immersion_time":"504 h","test_method":"EIS","inhibition_efficiency":"|Z|0.01Hz ~10^5 Ω·cm^2","homo":null,"lumo":null,"delta_g_ads":null,"adsorption_energy":null,"evidence_text":[],"evidence_source":[]},{"inhibitor_name":"2-Methylimidazole (2 MI)","substrate":"AA 2024-T3","corrosive_medium":"NaCl solution","medium_concentration":"5 wt%","inhibitor_concentration":"1 wt% (relative to GPTMS weight)","temperature":"35 ± 1 °C","immersion_time":"21 days","test_method":"neutral salt spray","inhibition_efficiency":"no corrosion pits observed","homo":null,"lumo":null,"delta_g_ads":null,"adsorption_energy":null,"evidence_text":[],"evidence_source":[]},{"inhibitor_name":"Ce-MOF","substrate":"AA 2024-T3","corrosive_medium":"NaCl solution","medium_concentration":"0.05 M","inhibitor_concentration":"1 mg/mL (relative to SiO2-ZrO2 hybrid sol volume)","temperature":"room temperature","immersion_time":"72 h","test_method":"scratch test","inhibition_efficiency":"further reduced corrosion traces compared to 2 MI alone","homo":null,"lumo":null,"delta_g_ads":null,"adsorption_energy":null,"evidence_text":[],"evidence_source":[]},{"inhibitor_name":"Ce-MOF","substrate":"AA 2024-T3","corrosive_medium":"NaCl solution","medium_concentration":"3.5 wt.%","inhibitor_concentration":"1 mg/mL (relative to SiO2-ZrO2 hybrid sol volume)","temperature":"room temperature","immersion_time":"1 h","test_method":"EIS","inhibition_efficiency":"Rc increased compared to 2 MI alone","homo":null,"lumo":null,"delta_g_ads":null,"adsorption_energy":null,"evidence_text":[],"evidence_source":[]},{"inhibitor_name":"Ce-MOF","substrate":"AA 2024-T3","corrosive_medium":"NaCl solution","medium_concentration":"3.5 wt.%","inhibitor_concentration":"1 mg/mL (relative to SiO2-ZrO2 hybrid sol volume)","temperature":"room temperature","immersion_time":"504 h","test_method":"EIS","inhibition_efficiency":"|Z|0.01Hz ~10^5 Ω·cm^2","homo":null,"lumo":null,"delta_g_ads":null,"adsorption_energy":null,"evidence_text":[],"evidence_source":[]},{"inhibitor_name":"Ce-MOF","substrate":"AA 2024-T3","corrosive_medium":"NaCl solution","medium_concentration":"5 wt%","inhibitor_concentration":"1 mg/mL (relative to SiO2-ZrO2 hybrid sol volume)","temperature":"35 ± 1 °C","immersion_time":"21 days","test_method":"neutral salt spray","inhibition_efficiency":"minimal corrosion pits observed","homo":null,"lumo":null,"delta_g_ads":null,"adsorption_energy":null,"evidence_text":[],"evidence_source":[]},{"inhibitor_name":"8 HQ@Ce-MOF","substrate":"AA 2024-T3","corrosive_medium":"NaCl solution","medium_concentration":"0.05 M","inhibitor_concentration":"1 mg/mL (relative to SiO2-ZrO2 hybrid sol volume)","temperature":"room temperature","immersion_time":"72 h","test_method":"scratch test","inhibition_efficiency":"no visible corrosion traces, best active protection","homo":null,"lumo":null,"delta_g_ads":null,"adsorption_energy":null,"evidence_text":[],"evidence_source":[]},{"inhibitor_name":"8 HQ@Ce-MOF","substrate":"AA 2024-T3","corrosive_medium":"NaCl solution","medium_concentration":"3.5 wt.%","inhibitor_concentration":"1 mg/mL (relative to SiO2-ZrO2 hybrid sol volume)","temperature":"room temperature","immersion_time":"1 h","test_method":"EIS","inhibition_efficiency":"highest Rc among all coatings","homo":null,"lumo":null,"delta_g_ads":null,"adsorption_energy":null,"evidence_text":[],"evidence_source":[]},{"inhibitor_name":"8 HQ@Ce-MOF","substrate":"AA 2024-T3","corrosive_medium":"NaCl solution","medium_concentration":"3.5 wt.%","inhibitor_concentration":"1 mg/mL (relative to SiO2-ZrO2 hybrid sol volume)","temperature":"room temperature","immersion_time":"504 h","test_method":"EIS","inhibition_efficiency":"|Z|0.01Hz ~10^5 Ω·cm^2, highest among all coatings","homo":null,"lumo":null,"delta_g_ads":null,"adsorption_energy":null,"evidence_text":[],"evidence_source":[]},{"inhibitor_name":"8 HQ@Ce-MOF","substrate":"AA 2024-T3","corrosive_medium":"NaCl solution","medium_concentration":"5 wt%","inhibitor_concentration":"1 mg/mL (relative to SiO2-ZrO2 hybrid sol volume)","temperature":"35 ± 1 °C","immersion_time":"21 days","test_method":"neutral salt spray","inhibition_efficiency":"no corrosion pits observed, best performance","homo":null,"lumo":null,"delta_g_ads":null,"adsorption_energy":null,"evidence_text":[],"evidence_source":[]}]},"source_file":"xml_7470.md","token_stats":{"input_tokens":12923,"output_tokens":1913},"parse_error":false}
{"paper_id":"xml_9023","strategy":"E4","model":"glm-4-plus","result":{"paper_id":"xml_9023","records":[{"inhibitor_name":"8-hydroxyquinoline","substrate":"AZ 31 Mg alloy","corrosive_medium":"3.5 wt.% NaCl solution","medium_concentration":"3.5 wt.%","inhibitor_concentration":"2 wt.% TiO2-8 HQ@PLA","temperature":"room temperature","immersion_time":"50 days","test_method":"EIS","inhibition_efficiency":"not explicitly stated, but R_c = 2.33×10^6 Ωcm^2, R_ct = 4.81×10^6 Ωcm^2","homo":null,"lumo":null,"delta_g_ads":null,"adsorption_energy":null,"evidence_text":[],"evidence_source":[]},{"inhibitor_name":"8-hydroxyquinoline","substrate":"AZ 31 Mg alloy","corrosive_medium":"3.5 wt.% NaCl solution","medium_concentration":"3.5 wt.%","inhibitor_concentration":"2 wt.% TiO2-8 HQ@PLA","temperature":"room temperature","immersion_time":"6 h","test_method":"EIS (scratched coating)","inhibition_efficiency":"not explicitly stated, but |Z|0.01 Hz = 5.17×10^5 Ωcm^2","homo":null,"lumo":null,"delta_g_ads":null,"adsorption_energy":null,"evidence_text":[],"evidence_source":[]},{"inhibitor_name":"8-hydroxyquinoline","substrate":"AZ 31 Mg alloy","corrosive_medium":"3.5 wt.% NaCl solution","medium_concentration":"3.5 wt.%","inhibitor_concentration":"2 wt.% TiO2-8 HQ@PLA","temperature":"room temperature","immersion_time":"10 h","test_method":"EIS (scratched coating)","inhibition_efficiency":"not explicitly stated, but |Z|0.01 Hz = 3.80×10^5 Ωcm^2","homo":null,"lumo":null,"delta_g_ads":null,"adsorption_energy":null,"evidence_text":[],"evidence_source":[]}]},"source_file":"xml_9023.md","token_stats":{"input_tokens":10372,"output_tokens":571},"parse_error":false}
