Repository: fwx-stu/Corrosion-Inhibitor-Extraction

## Dataset and experiments

| Experiment | Papers per condition | Conditions |
| --- | ---: | ---: |
| GLM-4-Plus evidence strategies E0–E5 (dev37) | 37 | 54 |
| Qwen2.5 development experiments (dev37) | 37 | 27 |
| Qwen2.5 main experiments (test50) | 50 | 9 |
| Matched-budget and component controls (test50) | 50 | 12 |
| GLM-4-Plus reference (test50) | 50 | 1 |
| **Total** | | **103** |

The expert reference dataset contains 87 papers and 3,066 normalized, deduplicated records (670 in dev37 and 2,396 in test50). The release includes 4,097 paper-level structured predictions, the reference annotations, evaluation code, statistical analyses and numerical figure data.

File: figures/E_predictions/v1_r2/results/e0/e0_results.jsonl (part 1 of 8)
{"paper_id":"pdf_2409","strategy":"E0","model":"glm-4-plus","result":{"paper_id":"pdf_2409","records":[{"inhibitor_name":"4-(tert-butyl)benzoyl)methionine (P-Meth)","substrate":"Q235 steel","corrosive_medium":"1 M HCl","medium_concentration":"1 M","inhibitor_concentration":"25 mg/L","temperature":"25 ℃","immersion_time":"12 h","test_method":"weight loss","inhibition_efficiency":"83.03%","homo":"-6.0300 eV","lumo":"-1.2816 eV","delta_g_ads":"-34.18 kJ/mol","adsorption_energy":"-2688.19 kJ/mol","evidence_text":[],"evidence_source":[]},{"inhibitor_name":"4-(tert-butyl)benzoyl)methionine (P-Meth)","substrate":"Q235 steel","corrosive_medium":"1 M HCl","medium_concentration":"1 M","inhibitor_concentration":"50 mg/L","temperature":"25 ℃","immersion_time":"12 h","test_method":"weight loss","inhibition_efficiency":"87.56%","homo":"-6.0300 eV","lumo":"-1.2816 eV","delta_g_ads":"-34.18 kJ/mol","adsorption_energy":"-2688.19 kJ/mol","evidence_text":[],"evidence_source":[]},{"inhibitor_name":"4-(tert-butyl)benzoyl)methionine (P-Meth)","substrate":"Q235 steel","corrosive_medium":"1 M HCl","medium_concentration":"1 M","inhibitor_concentration":"75 mg/L","temperature":"25 ℃","immersion_time":"12 h","test_method":"weight loss","inhibition_efficiency":"94.38%","homo":"-6.0300 eV","lumo":"-1.2816 eV","delta_g_ads":"-34.18 kJ/mol","adsorption_energy":"-2688.19 kJ/mol","evidence_text":[],"evidence_source":[]},{"inhibitor_name":"4-(tert-butyl)benzoyl)methionine (P-Meth)","substrate":"Q235 steel","corrosive_medium":"1 M HCl","medium_concentration":"1 M","inhibitor_concentration":"100 mg/L","temperature":"25 ℃","immersion_time":"12 h","test_method":"weight loss","inhibition_efficiency":"95.55%","homo":"-6.0300 eV","lumo":"-1.2816 eV","delta_g_ads":"-34.18 kJ/mol","adsorption_energy":"-2688.19 kJ/mol","evidence_text":[],"evidence_source":[]},{"inhibitor_name":"4-(tert-butyl)benzoyl)methionine (P-Meth)","substrate":"Q235 steel","corrosive_medium":"1 M HCl","medium_concentration":"1 M","inhibitor_concentration":"25 mg/L","temperature":"25 ℃","immersion_time":null,"test_method":"EIS","inhibition_efficiency":"88.63%","homo":"-6.0300 eV","lumo":"-1.2816 eV","delta_g_ads":"-34.18 kJ/mol","adsorption_energy":"-2688.19 kJ/mol","evidence_text":[],"evidence_source":[]},{"inhibitor_name":"4-(tert-butyl)benzoyl)methionine (P-Meth)","substrate":"Q235 steel","corrosive_medium":"1 M HCl","medium_concentration":"1 M","inhibitor_concentration":"50 mg/L","temperature":"25 ℃","immersion_time":null,"test_method":"EIS","inhibition_efficiency":"90.43%","homo":"-6.0300 eV","lumo":"-1.2816 eV","delta_g_ads":"-34.18 kJ/mol","adsorption_energy":"-2688.19 kJ/mol","evidence_text":[],"evidence_source":[]},{"inhibitor_name":"4-(tert-butyl)benzoyl)methionine (P-Meth)","substrate":"Q235 steel","corrosive_medium":"1 M HCl","medium_concentration":"1 M","inhibitor_concentration":"75 mg/L","temperature":"25 ℃","immersion_time":null,"test_method":"EIS","inhibition_efficiency":"93.09%","homo":"-6.0300 eV","lumo":"-1.2816 eV","delta_g_ads":"-34.18 kJ/mol","adsorption_energy":"-2688.19 kJ/mol","evidence_text":[],"evidence_source":[]},{"inhibitor_name":"4-(tert-butyl)benzoyl)methionine (P-Meth)","substrate":"Q235 steel","corrosive_medium":"1 M HCl","medium_concentration":"1 M","inhibitor_concentration":"100 mg/L","temperature":"25 ℃","immersion_time":null,"test_method":"EIS","inhibition_efficiency":"94.98%","homo":"-6.0300 eV","lumo":"-1.2816 eV","delta_g_ads":"-34.18 kJ/mol","adsorption_energy":"-2688.19 kJ/mol","evidence_text":[],"evidence_source":[]},{"inhibitor_name":"4-(tert-butyl)benzoyl)methionine (P-Meth)","substrate":"Q235 steel","corrosive_medium":"1 M HCl","medium_concentration":"1 M","inhibitor_concentration":"25 mg/L","temperature":"25 ℃","immersion_time":null,"test_method":"potentiodynamic polarization","inhibition_efficiency":"72.03%","homo":"-6.0300 eV","lumo":"-1.2816 eV","delta_g_ads":"-34.18 kJ/mol","adsorption_energy":"-2688.19 kJ/mol","evidence_text":[],"evidence_source":[]},{"inhibitor_name":"4-(tert-butyl)benzoyl)methionine (P-Meth)","substrate":"Q235 steel","corrosive_medium":"1 M HCl","medium_concentration":"1 M","inhibitor_concentration":"50 mg/L","temperature":"25 ℃","immersion_time":null,"test_method":"potentiodynamic polarization","inhibition_efficiency":"76.42%","homo":"-6.0300 eV","lumo":"-1.2816 eV","delta_g_ads":"-34.18 kJ/mol","adsorption_energy":"-2688.19 kJ/mol","evidence_text":[],"evidence_source":[]},{"inhibitor_name":"4-(tert-butyl)benzoyl)methionine (P-Meth)","substrate":"Q235 steel","corrosive_medium":"1 M HCl","medium_concentration":"1 M","inhibitor_concentration":"75 mg/L","temperature":"25 ℃","immersion_time":null,"test_method":"potentiodynamic polarization","inhibition_efficiency":"83.38%","homo":"-6.0300 eV","lumo":"-1.2816 eV","delta_g_ads":"-34.18 kJ/mol","adsorption_energy":"-2688.19 kJ/mol","evidence_text":[],"evidence_source":[]},{"inhibitor_name":"4-(tert-butyl)benzoyl)methionine (P-Meth)","substrate":"Q235 steel","corrosive_medium":"1 M HCl","medium_concentration":"1 M","inhibitor_concentration":"100 mg/L","temperature":"25 ℃","immersion_time":null,"test_method":"potentiodynamic polarization","inhibition_efficiency":"85.71%","homo":"-6.0300 eV","lumo":"-1.2816 eV","delta_g_ads":"-34.18 kJ/mol","adsorption_energy":"-2688.19 kJ/mol","evidence_text":[],"evidence_source":[]},{"inhibitor_name":"4-(tert-butyl)benzoyl)cysteine (P-Cys)","substrate":"Q235 steel","corrosive_medium":"1 M HCl","medium_concentration":"1 M","inhibitor_concentration":"25 mg/L","temperature":"25 ℃","immersion_time":"12 h","test_method":"weight loss","inhibition_efficiency":"54.73%","homo":"-6.4923 eV","lumo":"-1.3850 eV","delta_g_ads":"-34.32 kJ/mol","adsorption_energy":"-2408.32 kJ/mol","evidence_text":[],"evidence_source":[]},{"inhibitor_name":"4-(tert-butyl)benzoyl)cysteine (P-Cys)","substrate":"Q235 steel","corrosive_medium":"1 M HCl","medium_concentration":"1 M","inhibitor_concentration":"50 mg/L","temperature":"25 ℃","immersion_time":"12 h","test_method":"weight loss","inhibition_efficiency":"73.03%","homo":"-6.4923 eV","lumo":"-1.3850 eV","delta_g_ads":"-34.32 kJ/mol","adsorption_energy":"-2408.32 kJ/mol","evidence_text":[],"evidence_source":[]},{"inhibitor_name":"4-(tert-butyl)benzoyl)cysteine (P-Cys)","substrate":"Q235 steel","corrosive_medium":"1 M HCl","medium_concentration":"1 M","inhibitor_concentration":"75 mg/L","temperature":"25 ℃","immersion_time":"12 h","test_method":"weight loss","inhibition_efficiency":"87.82%","homo":"-6.4923 eV","lumo":"-1.3850 eV","delta_g_ads":"-34.32 kJ/mol","adsorption_energy":"-2408.32 kJ/mol","evidence_text":[],"evidence_source":[]},{"inhibitor_name":"4-(tert-butyl)benzoyl)cysteine (P-Cys)","substrate":"Q235 steel","corrosive_medium":"1 M HCl","medium_concentration":"1 M","inhibitor_concentration":"100 mg/L","temperature":"25 ℃","immersion_time":"12 h","test_method":"weight loss","inhibition_efficiency":"93.13%","homo":"-6.4923 eV","lumo":"-1.3850 eV","delta_g_ads":"-34.32 kJ/mol","adsorption_energy":"-2408.32 kJ/mol","evidence_text":[],"evidence_source":[]},{"inhibitor_name":"4-(tert-butyl)benzoyl)cysteine (P-Cys)","substrate":"Q235 steel","corrosive_medium":"1 M HCl","medium_concentration":"1 M","inhibitor_concentration":"25 mg/L","temperature":"25 ℃","immersion_time":null,"test_method":"EIS","inhibition_efficiency":"73.39%","homo":"-6.4923 eV","lumo":"-1.3850 eV","delta_g_ads":"-34.32 kJ/mol","adsorption_energy":"-2408.32 kJ/mol","evidence_text":[],"evidence_source":[]},{"inhibitor_name":"4-(tert-butyl)benzoyl)cysteine (P-Cys)","substrate":"Q235 steel","corrosive_medium":"1 M HCl","medium_concentration":"1 M","inhibitor_concentration":"50 mg/L","temperature":"25 ℃","immersion_time":null,"test_method":"EIS","inhibition_efficiency":"87.78%","homo":"-6.4923 eV","lumo":"-1.3850 eV","delta_g_ads":"-34.32 kJ/mol","adsorption_energy":"-2408.32 kJ/mol","evidence_text":[],"evidence_source":[]},{"inhibitor_name":"4-(tert-butyl)benzoyl)cysteine (P-Cys)","substrate":"Q235 steel","corrosive_medium":"1 M HCl","medium_concentration":"1 M","inhibitor_concentration":"75 mg/L","temperature":"25 ℃","immersion_time":null,"test_method":"EIS","inhibition_efficiency":"91.40%","homo":"-6.4923 eV","lumo":"-1.3850 eV","delta_g_ads":"-34.32 kJ/mol","adsorption_energy":"-2408.32 kJ/mol","evidence_text":[],"evidence_source":[]},{"inhibitor_name":"4-(tert-butyl)benzoyl)cysteine (P-Cys)","substrate":"Q235 steel","corrosive_medium":"1 M HCl","medium_concentration":"1 M","inhibitor_concentration":"100 mg/L","temperature":"25 ℃","immersion_time":null,"test_method":"EIS","inhibition_efficiency":"94.08%","homo":"-6.4923 eV","lumo":"-1.3850 eV","delta_g_ads":"-34.32 kJ/mol","adsorption_energy":"-2408.32 kJ/mol","evidence_text":[],"evidence_source":[]},{"inhibitor_name":"4-(tert-butyl)benzoyl)cysteine (P-Cys)","substrate":"Q235 steel","corrosive_medium":"1 M HCl","medium_concentration":"1 M","inhibitor_concentration":"25 mg/L","temperature":"25 ℃","immersion_time":null,"test_method":"potentiodynamic polarization","inhibition_efficiency":"48.85%","homo":"-6.4923 eV","lumo":"-1.3850 eV","delta_g_ads":"-34.32 kJ/mol","adsorption_energy":"-2408.32 kJ/mol","evidence_text":[],"evidence_source":[]},{"inhibitor_name":"4-(tert-butyl)benzoyl)cysteine (P-Cys)","substrate":"Q235 steel","corrosive_medium":"1 M HCl","medium_concentration":"1 M","inhibitor_concentration":"50 mg/L","temperature":"25 ℃","immersion_time":null,"test_method":"potentiodynamic polarization","inhibition_efficiency":"74.47%","homo":"-6.4923 eV","lumo":"-1.3850 eV","delta_g_ads":"-34.32 kJ/mol","adsorption_energy":"-2408.32 kJ/mol","evidence_text":[],"evidence_source":[]},{"inhibitor_name":"4-(tert-butyl)benzoyl)cysteine (P-Cys)","substrate":"Q235 steel","corrosive_medium":"1 M HCl","medium_concentration":"1 M","inhibitor_concentration":"75 mg/L","temperature":"25 ℃","immersion_time":null,"test_method":"potentiodynamic polarization","inhibition_efficiency":"78.50%","homo":"-6.4923 eV","lumo":"-1.3850 eV","delta_g_ads":"-34.32 kJ/mol","adsorption_energy":"-2408.32 kJ/mol","evidence_text":[],"evidence_source":[]},{"inhibitor_name":"4-(tert-butyl)benzoyl)cysteine (P-Cys)","substrate":"Q235 steel","corrosive_medium":"1 M HCl","medium_concentration":"1 M","inhibitor_concentration":"100 mg/L","temperature":"25 ℃","immersion_time":null,"test_method":"potentiodynamic polarization","inhibition_efficiency":"88.30%","homo":"-6.4923 eV","lumo":"-1.3850 eV","delta_g_ads":"-34.32 kJ/mol","adsorption_energy":"-2408.32 kJ/mol","evidence_text":[],"evidence_source":[]}]},"source_file":"pdf_2409.md","token_stats":{"input_tokens":12387,"output_tokens":1466},"parse_error":false}
{"paper_id":"xml_6028","strategy":"E0","model":"glm-4-plus","result":{"paper_id":"xml_6028","records":[{"inhibitor_name":"Soy Protein Isolate","substrate":"steel rebar","corrosive_medium":"simulated concrete pore solution with 3.5 wt.% sodium chloride","medium_concentration":"3.5 wt.% sodium chloride","inhibitor_concentration":"15 wt.% SPI + 30 wt.% sorbitol","temperature":"not specified","immersion_time":"not specified","test_method":"potentiodynamic polarization","inhibition_efficiency":"96%","homo":null,"lumo":null,"delta_g_ads":null,"adsorption_energy":null,"evidence_text":[],"evidence_source":[]},{"inhibitor_name":"Soy Protein Isolate","substrate":"steel rebar","corrosive_medium":"simulated concrete pore solution with 3.5 wt.% sodium chloride","medium_concentration":"3.5 wt.% sodium chloride","inhibitor_concentration":"15 wt.% SPI + 30 wt.% sorbitol","temperature":"not specified","immersion_time":"120 days","test_method":"rapid macrocell corrosion test","inhibition_efficiency":"50%","homo":null,"lumo":null,"delta_g_ads":null,"adsorption_energy":null,"evidence_text":[],"evidence_source":[]}]},"source_file":"xml_6028.md","token_stats":{"input_tokens":8125,"output_tokens":208},"parse_error":false}
{"paper_id":"xml_9023","strategy":"E0","model":"glm-4-plus","result":{"paper_id":"xml_9023","records":[{"inhibitor_name":"8-hydroxyquinoline","substrate":"AZ 31 Mg alloy","corrosive_medium":"3.5 wt% NaCl solution","medium_concentration":"3.5 wt%","inhibitor_concentration":"2 wt% TiO2-8 HQ@PLA","temperature":"25 ℃","immersion_time":"50 days","test_method":"EIS","inhibition_efficiency":"2.33×10^6 Ω cm^2 (coating resistance), 4.81×10^6 Ω cm^2 (charge transfer resistance)","homo":null,"lumo":null,"delta_g_ads":null,"adsorption_energy":null,"evidence_text":[],"evidence_source":[]},{"inhibitor_name":"8-hydroxyquinoline","substrate":"AZ 31 Mg alloy","corrosive_medium":"3.5 wt% NaCl solution","medium_concentration":"3.5 wt%","inhibitor_concentration":"2 wt% TiO2-8 HQ@PLA","temperature":"25 ℃","immersion_time":"6 h","test_method":"EIS (scratched)","inhibition_efficiency":"5.17×10^5 Ω cm^2","homo":null,"lumo":null,"delta_g_ads":null,"adsorption_energy":null,"evidence_text":[],"evidence_source":[]},{"inhibitor_name":"8-hydroxyquinoline","substrate":"AZ 31 Mg alloy","corrosive_medium":"3.5 wt% NaCl solution","medium_concentration":"3.5 wt%","inhibitor_concentration":"2 wt% TiO2-8 HQ@PLA","temperature":"25 ℃","immersion_time":"10 h","test_method":"EIS (scratched)","inhibition_efficiency":"3.80×10^5 Ω cm^2","homo":null,"lumo":null,"delta_g_ads":null,"adsorption_energy":null,"evidence_text":[],"evidence_source":[]},{"inhibitor_name":"8-hydroxyquinoline","substrate":"AZ 31 Mg alloy","corrosive_medium":"3.5 wt% NaCl solution","medium_concentration":"3.5 wt%","inhibitor_concentration":"1 wt% TiO2-8 HQ@PLA","temperature":"25 ℃","immersion_time":"50 days","test_method":"EIS","inhibition_efficiency":"1.15×10^6 Ω cm^2 (coating resistance), 2.81×10^6 Ω cm^2 (charge transfer resistance)","homo":null,"lumo":null,"delta_g_ads":null,"adsorption_energy":null,"evidence_text":[],"evidence_source":[]},{"inhibitor_name":"8-hydroxyquinoline","substrate":"AZ 31 Mg alloy","corrosive_medium":"3.5 wt% NaCl solution","medium_concentration":"3.5 wt%","inhibitor_concentration":"3 wt% TiO2-8 HQ@PLA","temperature":"25 ℃","immersion_time":"50 days","test_method":"EIS","inhibition_efficiency":"8.99×10^5 Ω cm^2 (coating resistance), 1.70×10^4 Ω cm^2 (charge transfer resistance)","homo":null,"lumo":null,"delta_g_ads":null,"adsorption_energy":null,"evidence_text":[],"evidence_source":[]},{"inhibitor_name":"8-hydroxyquinoline","substrate":"AZ 31 Mg alloy","corrosive_medium":"3.5 wt% NaCl solution","medium_concentration":"3.5 wt%","inhibitor_concentration":"3 wt% TiO2-8 HQ@PLA","temperature":"25 ℃","immersion_time":"10 h","test_method":"EIS (scratched)","inhibition_efficiency":"6.02×10^4 Ω cm^2","homo":null,"lumo":null,"delta_g_ads":null,"adsorption_energy":null,"evidence_text":[],"evidence_source":[]}]},"source_file":"xml_9023.md","token_stats":{"input_tokens":16496,"output_tokens":595},"parse_error":false}
{"paper_id":"pdf_1577","strategy":"E0","model":"glm-4-plus","result":{"paper_id":"pdf_1577","records":[{"inhibitor_name":"2-mercaptoimidazole","substrate":"API 5L X70 steel","corrosive_medium":"3% NaCl","medium_concentration":"3% NaCl","inhibitor_concentration":"5 ppm","temperature":"Not specified","immersion_time":"1800 s","test_method":"EIS","inhibition_efficiency":"90.7%","homo":null,"lumo":null,"delta_g_ads":"-20 kJ/mol","adsorption_energy":null,"evidence_text":[],"evidence_source":[]},{"inhibitor_name":"2-mercaptoimidazole","substrate":"API 5L X70 steel","corrosive_medium":"3% NaCl","medium_concentration":"3% NaCl","inhibitor_concentration":"10 ppm","temperature":"Not specified","immersion_time":"1800 s","test_method":"EIS","inhibition_efficiency":"81.9%","homo":null,"lumo":null,"delta_g_ads":"-20 kJ/mol","adsorption_energy":null,"evidence_text":[],"evidence_source":[]},{"inhibitor_name":"2-mercaptoimidazole","substrate":"API 5L X70 steel","corrosive_medium":"3% NaCl","medium_concentration":"3% NaCl","inhibitor_concentration":"20 ppm","temperature":"Not specified","immersion_time":"1800 s","test_method":"EIS","inhibition_efficiency":"81.5%","homo":null,"lumo":null,"delta_g_ads":"-20 kJ/mol","adsorption_energy":null,"evidence_text":[],"evidence_source":[]},{"inhibitor_name":"2-mercaptoimidazole","substrate":"API 5L X70 steel","corrosive_medium":"3% NaCl","medium_concentration":"3% NaCl","inhibitor_concentration":"50 ppm","temperature":"Not specified","immersion_time":"1800 s","test_method":"EIS","inhibition_efficiency":"85.6%","homo":null,"lumo":null,"delta_g_ads":"-20 kJ/mol","adsorption_energy":null,"evidence_text":[],"evidence_source":[]},{"inhibitor_name":"2-mercaptoimidazole","substrate":"API 5L X70 steel","corrosive_medium":"3% NaCl","medium_concentration":"3% NaCl","inhibitor_concentration":"5 ppm","temperature":"Not specified","immersion_time":"1800 s","test_method":"EIS","inhibition_efficiency":"19.8%","homo":null,"lumo":null,"delta_g_ads":"-20 kJ/mol","adsorption_energy":null,"evidence_text":[],"evidence_source":[]},{"inhibitor_name":"2-mercaptoimidazole","substrate":"API 5L X70 steel","corrosive_medium":"3% NaCl","medium_concentration":"3% NaCl","inhibitor_concentration":"10 ppm","temperature":"Not specified","immersion_time":"1800 s","test_method":"EIS","inhibition_efficiency":"41.9%","homo":null,"lumo":null,"delta_g_ads":"-20 kJ/mol","adsorption_energy":null,"evidence_text":[],"evidence_source":[]},{"inhibitor_name":"2-mercaptoimidazole","substrate":"API 5L X70 steel","corrosive_medium":"3% NaCl","medium_concentration":"3% NaCl","inhibitor_concentration":"20 ppm","temperature":"Not specified","immersion_time":"1800 s","test_method":"EIS","inhibition_efficiency":"58.6%","homo":null,"lumo":null,"delta_g_ads":"-20 kJ/mol","adsorption_energy":null,"evidence_text":[],"evidence_source":[]},{"inhibitor_name":"2-mercaptoimidazole","substrate":"API 5L X70 steel","corrosive_medium":"3% NaCl","medium_concentration":"3% NaCl","inhibitor_concentration":"50 ppm","temperature":"Not specified","immersion_time":"1800 s","test_method":"EIS","inhibition_efficiency":"44.0%","homo":null,"lumo":null,"delta_g_ads":"-20 kJ/mol","adsorption_energy":null,"evidence_text":[],"evidence_source":[]},{"inhibitor_name":"2-mercaptoimidazole","substrate":"API 5L X70 steel","corrosive_medium":"3% NaCl","medium_concentration":"3% NaCl","inhibitor_concentration":"5 ppm","temperature":"Not specified","immersion_time":"1800 s","test_method":"EIS","inhibition_efficiency":"53.0%","homo":null,"lumo":null,"delta_g_ads":"-20 kJ/mol","adsorption_energy":null,"evidence_text":[],"evidence_source":[]},{"inhibitor_name":"2-mercaptoimidazole","substrate":"API 5L X70 steel","corrosive_medium":"3% NaCl","medium_concentration":"3% NaCl","inhibitor_concentration":"10 ppm","temperature":"Not specified","immersion_time":"1800 s","test_method":"EIS","inhibition_efficiency":"49.0%","homo":null,"lumo":null,"delta_g_ads":"-20 kJ/mol","adsorption_energy":null,"evidence_text":[],"evidence_source":[]},{"inhibitor_name":"2-mercaptoimidazole","substrate":"API 5L X70 steel","corrosive_medium":"3% NaCl","medium_concentration":"3% NaCl","inhibitor_concentration":"20 ppm","temperature":"Not specified","immersion_time":"1800 s","test_method":"EIS","inhibition_efficiency":"63.6%","homo":null,"lumo":null,"delta_g_ads":"-20 kJ/mol","adsorption_energy":null,"evidence_text":[],"evidence_source":[]},{"inhibitor_name":"2-mercaptoimidazole","substrate":"API 5L X70 steel","corrosive_medium":"3% NaCl","medium_concentration":"3% NaCl","inhibitor_concentration":"50 ppm","temperature":"Not specified","immersion_time":"1800 s","test_method":"EIS","inhibition_efficiency":"20.0%","homo":null,"lumo":null,"delta_g_ads":"-20 kJ/mol","adsorption_energy":null,"evidence_text":[],"evidence_source":[]}]},"source_file":"pdf_1577.md","token_stats":{"input_tokens":5624,"output_tokens":769},"parse_error":false}
{"paper_id":"pdf_2125","strategy":"E0","model":"glm-4-plus","result":{"paper_id":"pdf_2125","records":[{"inhibitor_name":"rMrCP20","substrate":"AH36 steel","corrosive_medium":"150 mM NaCl, 20 mM Tris, pH 8.3","medium_concentration":"150 mM NaCl, 20 mM Tris, pH 8.3","inhibitor_concentration":"0 mg/mL","temperature":"ambient","immersion_time":"24 h","test_method":"weight loss","inhibition_efficiency":"0%","homo":null,"lumo":null,"delta_g_ads":"-23.52 kJ/mol","adsorption_energy":null,"evidence_text":[],"evidence_source":[]},{"inhibitor_name":"rMrCP20","substrate":"AH36 steel","corrosive_medium":"150 mM NaCl, 20 mM Tris, pH 8.3","medium_concentration":"150 mM NaCl, 20 mM Tris, pH 8.3","inhibitor_concentration":"0.1 mg/mL","temperature":"ambient","immersion_time":"24 h","test_method":"weight loss","inhibition_efficiency":"accelerated corrosion","homo":null,"lumo":null,"delta_g_ads":"-23.52 kJ/mol","adsorption_energy":null,"evidence_text":[],"evidence_source":[]},{"inhibitor_name":"rMrCP20","substrate":"AH36 steel","corrosive_medium":"150 mM NaCl, 20 mM Tris, pH 8.3","medium_concentration":"150 mM NaCl, 20 mM Tris, pH 8.3","inhibitor_concentration":"1 mg/mL","temperature":"ambient","immersion_time":"24 h","test_method":"weight loss","inhibition_efficiency":"19.8%","homo":null,"lumo":null,"delta_g_ads":"-23.52 kJ/mol","adsorption_energy":null,"evidence_text":[],"evidence_source":[]},{"inhibitor_name":"rMrCP20","substrate":"AH36 steel","corrosive_medium":"150 mM NaCl, 20 mM Tris, pH 8.3","medium_concentration":"150 mM NaCl, 20 mM Tris, pH 8.3","inhibitor_concentration":"3 mg/mL","temperature":"ambient","immersion_time":"24 h","test_method":"weight loss","inhibition_efficiency":"51.7%","homo":null,"lumo":null,"delta_g_ads":"-23.52 kJ/mol","adsorption_energy":null,"evidence_text":[],"evidence_source":[]},{"inhibitor_name":"rMrCP20","substrate":"AH36 steel","corrosive_medium":"150 mM NaCl, 20 mM Tris, pH 8.3","medium_concentration":"150 mM NaCl, 20 mM Tris, pH 8.3","inhibitor_concentration":"5 mg/mL","temperature":"ambient","immersion_time":"24 h","test_method":"weight loss","inhibition_efficiency":"84.3%","homo":null,"lumo":null,"delta_g_ads":"-23.52 kJ/mol","adsorption_energy":null,"evidence_text":[],"evidence_source":[]},{"inhibitor_name":"rMrCP20","substrate":"AH36 steel","corrosive_medium":"150 mM NaCl, 20 mM Tris, pH 8.3","medium_concentration":"150 mM NaCl, 20 mM Tris, pH 8.3","inhibitor_concentration":"10 mg/mL","temperature":"ambient","immersion_time":"24 h","test_method":"weight loss","inhibition_efficiency":"88.48%","homo":null,"lumo":null,"delta_g_ads":"-23.52 kJ/mol","adsorption_energy":null,"evidence_text":[],"evidence_source":[]},{"inhibitor_name":"rMrCP20","substrate":"AH36 steel","corrosive_medium":"150 mM NaCl, 20 mM Tris, pH 8.3","medium_concentration":"150 mM NaCl, 20 mM Tris, pH 8.3","inhibitor_concentration":"1 mg/mL","temperature":"ambient","immersion_time":"24 h","test_method":"EIS","inhibition_efficiency":"19.8%","homo":null,"lumo":null,"delta_g_ads":"-23.52 kJ/mol","adsorption_energy":null,"evidence_text":[],"evidence_source":[]},{"inhibitor_name":"rMrCP20","substrate":"AH36 steel","corrosive_medium":"150 mM NaCl, 20 mM Tris, pH 8.3","medium_concentration":"150 mM NaCl, 20 mM Tris, pH 8.3","inhibitor_concentration":"3 mg/mL","temperature":"ambient","immersion_time":"24 h","test_method":"EIS","inhibition_efficiency":"51.7%","homo":null,"lumo":null,"delta_g_ads":"-23.52 kJ/mol","adsorption_energy":null,"evidence_text":[],"evidence_source":[]},{"inhibitor_name":"rMrCP20","substrate":"AH36 steel","corrosive_medium":"150 mM NaCl, 20 mM Tris, pH 8.3","medium_concentration":"150 mM NaCl, 20 mM Tris, pH 8.3","inhibitor_concentration":"5 mg/mL","temperature":"ambient","immersion_time":"24 h","test_method":"EIS","inhibition_efficiency":"84.3%","homo":null,"lumo":null,"delta_g_ads":"-23.52 kJ/mol","adsorption_energy":null,"evidence_text":[],"evidence_source":[]},{"inhibitor_name":"rMrCP20","substrate":"AH36 steel","corrosive_medium":"150 mM NaCl, 20 mM Tris, pH 8.3","medium_concentration":"150 mM NaCl, 20 mM Tris, pH 8.3","inhibitor_concentration":"1 mg/mL","temperature":"ambient","immersion_time":"24 h","test_method":"potentiodynamic polarization","inhibition_efficiency":"15.9%","homo":null,"lumo":null,"delta_g_ads":"-23.52 kJ/mol","adsorption_energy":null,"evidence_text":[],"evidence_source":[]},{"inhibitor_name":"rMrCP20","substrate":"AH36 steel","corrosive_medium":"150 mM NaCl, 20 mM Tris, pH 8.3","medium_concentration":"150 mM NaCl, 20 mM Tris, pH 8.3","inhibitor_concentration":"3 mg/mL","temperature":"ambient","immersion_time":"24 h","test_method":"potentiodynamic polarization","inhibition_efficiency":"63.2%","homo":null,"lumo":null,"delta_g_ads":"-23.52 kJ/mol","adsorption_energy":null,"evidence_text":[],"evidence_source":[]},{"inhibitor_name":"rMrCP20","substrate":"AH36 steel","corrosive_medium":"150 mM NaCl, 20 mM Tris, pH 8.3","medium_concentration":"150 mM NaCl, 20 mM Tris, pH 8.3","inhibitor_concentration":"5 mg/mL","temperature":"ambient","immersion_time":"24 h","test_method":"potentiodynamic polarization","inhibition_efficiency":"86.5%","homo":null,"lumo":null,"delta_g_ads":"-23.52 kJ/mol","adsorption_energy":null,"evidence_text":[],"evidence_source":[]}]},"source_file":"pdf_2125.md","token_stats":{"input_tokens":16410,"output_tokens":915},"parse_error":false}
{"paper_id":"xml_7033","strategy":"E0","model":"glm-4-plus","result":{"paper_id":"xml_7033","records":[{"inhibitor_name":"Stearic acid (SA)","substrate":"electrolytic manganese","corrosive_medium":"3.5 wt.% NaCl","medium_concentration":"3.5 wt.%","inhibitor_concentration":"1 g/L","temperature":"25 ℃","immersion_time":"1 min","test_method":"potentiodynamic polarization","inhibition_efficiency":"99.73%","homo":null,"lumo":null,"delta_g_ads":null,"adsorption_energy":null,"evidence_text":[],"evidence_source":[]},{"inhibitor_name":"Stearic acid (SA)","substrate":"electrolytic manganese","corrosive_medium":"3.5 wt.% NaCl","medium_concentration":"3.5 wt.%","inhibitor_concentration":"1 g/L","temperature":"20 ℃","immersion_time":"1 min","test_method":"potentiodynamic polarization","inhibition_efficiency":"99.47%","homo":null,"lumo":null,"delta_g_ads":null,"adsorption_energy":null,"evidence_text":[],"evidence_source":[]},{"inhibitor_name":"Stearic acid (SA)","substrate":"electrolytic manganese","corrosive_medium":"3.5 wt.% NaCl","medium_concentration":"3.5 wt.%","inhibitor_concentration":"1 g/L","temperature":"30 ℃","immersion_time":"1 min","test_method":"potentiodynamic polarization","inhibition_efficiency":"99.71%","homo":null,"lumo":null,"delta_g_ads":null,"adsorption_energy":null,"evidence_text":[],"evidence_source":[]},{"inhibitor_name":"Stearic acid (SA)","substrate":"electrolytic manganese","corrosive_medium":"3.5 wt.% NaCl","medium_concentration":"3.5 wt.%","inhibitor_concentration":"1 g/L","temperature":"35 ℃","immersion_time":"1 min","test_method":"potentiodynamic polarization","inhibition_efficiency":"99.19%","homo":null,"lumo":null,"delta_g_ads":null,"adsorption_energy":null,"evidence_text":[],"evidence_source":[]},{"inhibitor_name":"Stearic acid (SA)","substrate":"electrolytic manganese","corrosive_medium":"3.5 wt.% NaCl","medium_concentration":"3.5 wt.%","inhibitor_concentration":"1 g/L","temperature":"40 ℃","immersion_time":"1 min","test_method":"potentiodynamic polarization","inhibition_efficiency":"99.42%","homo":null,"lumo":null,"delta_g_ads":null,"adsorption_energy":null,"evidence_text":[],"evidence_source":[]},{"inhibitor_name":"Stearic acid (SA)","substrate":"electrolytic manganese","corrosive_medium":"3.5 wt.% NaCl","medium_concentration":"3.5 wt.%","inhibitor_concentration":"0.5 g/L","temperature":"25 ℃","immersion_time":"1 min","test_method":"potentiodynamic polarization","inhibition_efficiency":"99.59%","homo":null,"lumo":null,"delta_g_ads":null,"adsorption_energy":null,"evidence_text":[],"evidence_source":[]},{"inhibitor_name":"Stearic acid (SA)","substrate":"electrolytic manganese","corrosive_medium":"3.5 wt.% NaCl","medium_concentration":"3.5 wt.%","inhibitor_concentration":"3 g/L","temperature":"25 ℃","immersion_time":"1 min","test_method":"potentiodynamic polarization","inhibition_efficiency":"99.24%","homo":null,"lumo":null,"delta_g_ads":null,"adsorption_energy":null,"evidence_text":[],"evidence_source":[]},{"inhibitor_name":"Stearic acid (SA)","substrate":"electrolytic manganese","corrosive_medium":"3.5 wt.% NaCl","medium_concentration":"3.5 wt.%","inhibitor_concentration":"5 g/L","temperature":"25 ℃","immersion_time":"1 min","test_method":"potentiodynamic polarization","inhibition_efficiency":"99.67%","homo":null,"lumo":null,"delta_g_ads":null,"adsorption_energy":null,"evidence_text":[],"evidence_source":[]},{"inhibitor_name":"Stearic acid (SA)","substrate":"electrolytic manganese","corrosive_medium":"3.5 wt.% NaCl","medium_concentration":"3.5 wt.%","inhibitor_concentration":"7 g/L","temperature":"25 ℃","immersion_time":"1 min","test_method":"potentiodynamic polarization","inhibition_efficiency":"99.04%","homo":null,"lumo":null,"delta_g_ads":null,"adsorption_energy":null,"evidence_text":[],"evidence_source":[]},{"inhibitor_name":"Stearic acid (SA)","substrate":"electrolytic manganese","corrosive_medium":"3.5 wt.% NaCl","medium_concentration":"3.5 wt.%","inhibitor_concentration":"9 g/L","temperature":"25 ℃","immersion_time":"1 min","test_method":"potentiodynamic polarization","inhibition_efficiency":"99.71%","homo":null,"lumo":null,"delta_g_ads":null,"adsorption_energy":null,"evidence_text":[],"evidence_source":[]},{"inhibitor_name":"Stearic acid (SA)","substrate":"electrolytic manganese","corrosive_medium":"3.5 wt.% NaCl","medium_concentration":"3.5 wt.%","inhibitor_concentration":"1 g/L","temperature":"25 ℃","immersion_time":"0.5 min","test_method":"potentiodynamic polarization","inhibition_efficiency":"94.02%","homo":null,"lumo":null,"delta_g_ads":null,"adsorption_energy":null,"evidence_text":[],"evidence_source":[]},{"inhibitor_name":"Stearic acid (SA)","substrate":"electrolytic manganese","corrosive_medium":"3.5 wt.% NaCl","medium_concentration":"3.5 wt.%","inhibitor_concentration":"1 g/L","temperature":"25 ℃","immersion_time":"2 min","test_method":"potentiodynamic polarization","inhibition_efficiency":"98.72%","homo":null,"lumo":null,"delta_g_ads":null,"adsorption_energy":null,"evidence_text":[],"evidence_source":[]},{"inhibitor_name":"Stearic acid (SA)","substrate":"electrolytic manganese","corrosive_medium":"3.5 wt.% NaCl","medium_concentration":"3.5 wt.%","inhibitor_concentration":"1 g/L","temperature":"25 ℃","immersion_time":"5 min","test_method":"potentiodynamic polarization","inhibition_efficiency":"99.37%","homo":null,"lumo":null,"delta_g_ads":null,"adsorption_energy":null,"evidence_text":[],"evidence_source":[]},{"inhibitor_name":"Stearic acid (SA)","substrate":"electrolytic manganese","corrosive_medium":"3.5 wt.% NaCl","medium_concentration":"3.5 wt.%","inhibitor_concentration":"1 g/L","temperature":"25 ℃","immersion_time":"10 min","test_method":"potentiodynamic polarization","inhibition_efficiency":"99.47%","homo":null,"lumo":null,"delta_g_ads":null,"adsorption_energy":null,"evidence_text":[],"evidence_source":[]},{"inhibitor_name":"Stearic acid (SA)","substrate":"electrolytic manganese","corrosive_medium":"3.5 wt.% NaCl","medium_concentration":"3.5 wt.%","inhibitor_concentration":"1 g/L","temperature":"25 ℃","immersion_time":"300 min","test_method":"potentiodynamic polarization","inhibition_efficiency":"96.99%","homo":null,"lumo":null,"delta_g_ads":null,"adsorption_energy":null,"evidence_text":[],"evidence_source":[]},{"inhibitor_name":"Stearic acid (SA)","substrate":"electrolytic manganese","corrosive_medium":"3.5 wt.% NaCl","medium_concentration":"3.5 wt.%","inhibitor_concentration":"1 g/L","temperature":"25 ℃","immersion_time":"600 min","test_method":"potentiodynamic polarization","inhibition_efficiency":"94.23%","homo":null,"lumo":null,"delta_g_ads":null,"adsorption_energy":null,"evidence_text":[],"evidence_source":[]},{"inhibitor_name":"Stearic acid (SA)","substrate":"electrolytic manganese","corrosive_medium":"3.5 wt.% NaCl","medium_concentration":"3.5 wt.%","inhibitor_concentration":"1 g/L","temperature":"25 ℃","immersion_time":"20 min","test_method":"potentiodynamic polarization","inhibition_efficiency":"99.73%","homo":null,"lumo":null,"delta_g_ads":null,"adsorption_energy":null,"evidence_text":[],"evidence_source":[]}]},"source_file":"xml_7033.md","token_stats":{"input_tokens":11927,"output_tokens":8192},"parse_error":true}
{"paper_id":"xml_7470","strategy":"E0","model":"glm-4-plus","result":{"paper_id":"xml_7470","records":[{"inhibitor_name":"2-Methylimidazole (2 MI)","substrate":"AA 2024-T3 aluminum alloy","corrosive_medium":"NaCl solution","medium_concentration":"0.05 M","inhibitor_concentration":"1 wt% (relative to GPTMS weight)","temperature":"room temperature","immersion_time":"72 h","test_method":"scratch test","inhibition_efficiency":"improved corrosion protection","homo":null,"lumo":null,"delta_g_ads":null,"adsorption_energy":null,"evidence_text":[],"evidence_source":[]},{"inhibitor_name":"2-Methylimidazole (2 MI)","substrate":"AA 2024-T3 aluminum alloy","corrosive_medium":"NaCl solution","medium_concentration":"3.5 wt.%","inhibitor_concentration":"1 wt% (relative to GPTMS weight)","temperature":"room temperature","immersion_time":"504 h","test_method":"EIS","inhibition_efficiency":"enhanced coating resistance","homo":null,"lumo":null,"delta_g_ads":null,"adsorption_energy":null,"evidence_text":[],"evidence_source":[]},{"inhibitor_name":"2-Methylimidazole (2 MI)","substrate":"AA 2024-T3 aluminum alloy","corrosive_medium":"NaCl solution","medium_concentration":"5 wt.%","inhibitor_concentration":"1 wt% (relative to GPTMS weight)","temperature":"35 ± 1 °C","immersion_time":"21 days","test_method":"neutral salt spray test","inhibition_efficiency":"no corrosion pits observed","homo":null,"lumo":null,"delta_g_ads":null,"adsorption_energy":null,"evidence_text":[],"evidence_source":[]},{"inhibitor_name":"Ce-MOF","substrate":"AA 2024-T3 aluminum alloy","corrosive_medium":"NaCl solution","medium_concentration":"0.05 M","inhibitor_concentration":"1 mg/mL (relative to SiO2-ZrO2 hybrid sol volume)","temperature":"room temperature","immersion_time":"72 h","test_method":"scratch test","inhibition_efficiency":"improved corrosion protection","homo":null,"lumo":null,"delta_g_ads":null,"adsorption_energy":null,"evidence_text":[],"evidence_source":[]},{"inhibitor_name":"Ce-MOF","substrate":"AA 2024-T3 aluminum alloy","corrosive_medium":"NaCl solution","medium_concentration":"3.5 wt.%","inhibitor_concentration":"1 mg/mL (relative to SiO2-ZrO2 hybrid sol volume)","temperature":"room temperature","immersion_time":"504 h","test_method":"EIS","inhibition_efficiency":"enhanced coating resistance","homo":null,"lumo":null,"delta_g_ads":null,"adsorption_energy":null,"evidence_text":[],"evidence_source":[]},{"inhibitor_name":"Ce-MOF","substrate":"AA 2024-T3 aluminum alloy","corrosive_medium":"NaCl solution","medium_concentration":"5 wt.%","inhibitor_concentration":"1 mg/mL (relative to SiO2-ZrO2 hybrid sol volume)","temperature":"35 ± 1 °C","immersion_time":"21 days","test_method":"neutral salt spray test","inhibition_efficiency":"reduced corrosion pits","homo":null,"lumo":null,"delta_g_ads":null,"adsorption_energy":null,"evidence_text":[],"evidence_source":[]},{"inhibitor_name":"8-hydroxyquinoline (8 HQ)@Ce-MOF","substrate":"AA 2024-T3 aluminum alloy","corrosive_medium":"NaCl solution","medium_concentration":"0.05 M","inhibitor_concentration":"1 mg/mL (relative to SiO2-ZrO2 hybrid sol volume)","temperature":"room temperature","immersion_time":"72 h","test_method":"scratch test","inhibition_efficiency":"best corrosion protection","homo":null,"lumo":null,"delta_g_ads":null,"adsorption_energy":null,"evidence_text":[],"evidence_source":[]},{"inhibitor_name":"8-hydroxyquinoline (8 HQ)@Ce-MOF","substrate":"AA 2024-T3 aluminum alloy","corrosive_medium":"NaCl solution","medium_concentration":"3.5 wt.%","inhibitor_concentration":"1 mg/mL (relative to SiO2-ZrO2 hybrid sol volume)","temperature":"room temperature","immersion_time":"504 h","test_method":"EIS","inhibition_efficiency":"highest coating resistance","homo":null,"lumo":null,"delta_g_ads":null,"adsorption_energy":null,"evidence_text":[],"evidence_source":[]},{"inhibitor_name":"8-hydroxyquinoline (8 HQ)@Ce-MOF","substrate":"AA 2024-T3 aluminum alloy","corrosive_medium":"NaCl solution","medium_concentration":"5 wt.%","inhibitor_concentration":"1 mg/mL (relative to SiO2-ZrO2 hybrid sol volume)","temperature":"35 ± 1 °C","immersion_time":"21 days","test_method":"neutral salt spray test","inhibition_efficiency":"no corrosion pits observed","homo":null,"lumo":null,"delta_g_ads":null,"adsorption_energy":null,"evidence_text":[],"evidence_source":[]}]},"source_file":"xml_7470.md","token_stats":{"input_tokens":14255,"output_tokens":810},"parse_error":false}
