Repository: fwx-stu/Corrosion-Inhibitor-Extraction

## Dataset and experiments

| Experiment | Papers per condition | Conditions |
| --- | ---: | ---: |
| GLM-4-Plus evidence strategies E0–E5 (dev37) | 37 | 54 |
| Qwen2.5 development experiments (dev37) | 37 | 27 |
| Qwen2.5 main experiments (test50) | 50 | 9 |
| Matched-budget and component controls (test50) | 50 | 12 |
| GLM-4-Plus reference (test50) | 50 | 1 |
| **Total** | | **103** |

The expert reference dataset contains 87 papers and 3,066 normalized, deduplicated records (670 in dev37 and 2,396 in test50). The release includes 4,097 paper-level structured predictions, the reference annotations, evaluation code, statistical analyses and numerical figure data.

File: figures/E_predictions/v1_r2/results/e3/e3_results.jsonl (part 1 of 9)
{"paper_id":"pdf_1159","strategy":"E3","model":"glm-4-plus","result":{"paper_id":"pdf_1159","records":[{"inhibitor_name":"Gongronema latifolium methanol extract","substrate":"mild steel","corrosive_medium":"HCl","medium_concentration":"0.5 M","inhibitor_concentration":"0.1% w/v","temperature":"303 K","immersion_time":"24 hours","test_method":"weight loss","inhibition_efficiency":"63.14%","homo":null,"lumo":null,"delta_g_ads":"-9.85 kJ/mol","adsorption_energy":null,"evidence_text":[],"evidence_source":[]},{"inhibitor_name":"Gongronema latifolium methanol extract","substrate":"mild steel","corrosive_medium":"HCl","medium_concentration":"0.5 M","inhibitor_concentration":"0.1% w/v","temperature":"313 K","immersion_time":"24 hours","test_method":"weight loss","inhibition_efficiency":"59.06%","homo":null,"lumo":null,"delta_g_ads":"-9.85 kJ/mol","adsorption_energy":null,"evidence_text":[],"evidence_source":[]},{"inhibitor_name":"Gongronema latifolium methanol extract","substrate":"mild steel","corrosive_medium":"HCl","medium_concentration":"0.5 M","inhibitor_concentration":"0.1% w/v","temperature":"323 K","immersion_time":"24 hours","test_method":"weight loss","inhibition_efficiency":"56.75%","homo":null,"lumo":null,"delta_g_ads":"-9.85 kJ/mol","adsorption_energy":null,"evidence_text":[],"evidence_source":[]},{"inhibitor_name":"Gongronema latifolium methanol extract","substrate":"mild steel","corrosive_medium":"HCl","medium_concentration":"0.5 M","inhibitor_concentration":"0.2% w/v","temperature":"303 K","immersion_time":"24 hours","test_method":"weight loss","inhibition_efficiency":"69.25%","homo":null,"lumo":null,"delta_g_ads":"-9.85 kJ/mol","adsorption_energy":null,"evidence_text":[],"evidence_source":[]},{"inhibitor_name":"Gongronema latifolium methanol extract","substrate":"mild steel","corrosive_medium":"HCl","medium_concentration":"0.5 M","inhibitor_concentration":"0.2% w/v","temperature":"313 K","immersion_time":"24 hours","test_method":"weight loss","inhibition_efficiency":"64.57%","homo":null,"lumo":null,"delta_g_ads":"-9.85 kJ/mol","adsorption_energy":null,"evidence_text":[],"evidence_source":[]},{"inhibitor_name":"Gongronema latifolium methanol extract","substrate":"mild steel","corrosive_medium":"HCl","medium_concentration":"0.5 M","inhibitor_concentration":"0.2% w/v","temperature":"323 K","immersion_time":"24 hours","test_method":"weight loss","inhibition_efficiency":"62.87%","homo":null,"lumo":null,"delta_g_ads":"-9.85 kJ/mol","adsorption_energy":null,"evidence_text":[],"evidence_source":[]},{"inhibitor_name":"Gongronema latifolium methanol extract","substrate":"mild steel","corrosive_medium":"HCl","medium_concentration":"0.5 M","inhibitor_concentration":"0.3% w/v","temperature":"303 K","immersion_time":"24 hours","test_method":"weight loss","inhibition_efficiency":"72.49%","homo":null,"lumo":null,"delta_g_ads":"-9.85 kJ/mol","adsorption_energy":null,"evidence_text":[],"evidence_source":[]},{"inhibitor_name":"Gongronema latifolium methanol extract","substrate":"mild steel","corrosive_medium":"HCl","medium_concentration":"0.5 M","inhibitor_concentration":"0.3% w/v","temperature":"313 K","immersion_time":"24 hours","test_method":"weight loss","inhibition_efficiency":"70.13%","homo":null,"lumo":null,"delta_g_ads":"-9.85 kJ/mol","adsorption_energy":null,"evidence_text":[],"evidence_source":[]},{"inhibitor_name":"Gongronema latifolium methanol extract","substrate":"mild steel","corrosive_medium":"HCl","medium_concentration":"0.5 M","inhibitor_concentration":"0.3% w/v","temperature":"323 K","immersion_time":"24 hours","test_method":"weight loss","inhibition_efficiency":"68.17%","homo":null,"lumo":null,"delta_g_ads":"-9.85 kJ/mol","adsorption_energy":null,"evidence_text":[],"evidence_source":[]},{"inhibitor_name":"Gongronema latifolium methanol extract","substrate":"mild steel","corrosive_medium":"HCl","medium_concentration":"0.5 M","inhibitor_concentration":"0.4% w/v","temperature":"303 K","immersion_time":"24 hours","test_method":"weight loss","inhibition_efficiency":"78.35%","homo":null,"lumo":null,"delta_g_ads":"-9.85 kJ/mol","adsorption_energy":null,"evidence_text":[],"evidence_source":[]},{"inhibitor_name":"Gongronema latifolium methanol extract","substrate":"mild steel","corrosive_medium":"HCl","medium_concentration":"0.5 M","inhibitor_concentration":"0.4% w/v","temperature":"313 K","immersion_time":"24 hours","test_method":"weight loss","inhibition_efficiency":"76.22%","homo":null,"lumo":null,"delta_g_ads":"-9.85 kJ/mol","adsorption_energy":null,"evidence_text":[],"evidence_source":[]},{"inhibitor_name":"Gongronema latifolium methanol extract","substrate":"mild steel","corrosive_medium":"HCl","medium_concentration":"0.5 M","inhibitor_concentration":"0.4% w/v","temperature":"323 K","immersion_time":"24 hours","test_method":"weight loss","inhibition_efficiency":"72.51%","homo":null,"lumo":null,"delta_g_ads":"-9.85 kJ/mol","adsorption_energy":null,"evidence_text":[],"evidence_source":[]},{"inhibitor_name":"Gongronema latifolium methanol extract","substrate":"mild steel","corrosive_medium":"HCl","medium_concentration":"0.5 M","inhibitor_concentration":"0.5% w/v","temperature":"303 K","immersion_time":"24 hours","test_method":"weight loss","inhibition_efficiency":"81.69%","homo":null,"lumo":null,"delta_g_ads":"-9.85 kJ/mol","adsorption_energy":null,"evidence_text":[],"evidence_source":[]},{"inhibitor_name":"Gongronema latifolium methanol extract","substrate":"mild steel","corrosive_medium":"HCl","medium_concentration":"0.5 M","inhibitor_concentration":"0.5% w/v","temperature":"313 K","immersion_time":"24 hours","test_method":"weight loss","inhibition_efficiency":"78.74%","homo":null,"lumo":null,"delta_g_ads":"-9.85 kJ/mol","adsorption_energy":null,"evidence_text":[],"evidence_source":[]},{"inhibitor_name":"Gongronema latifolium methanol extract","substrate":"mild steel","corrosive_medium":"HCl","medium_concentration":"0.5 M","inhibitor_concentration":"0.5% w/v","temperature":"323 K","immersion_time":"24 hours","test_method":"weight loss","inhibition_efficiency":"77.47%","homo":null,"lumo":null,"delta_g_ads":"-9.85 kJ/mol","adsorption_energy":null,"evidence_text":[],"evidence_source":[]}]},"source_file":"pdf_1159.md","token_stats":{"input_tokens":6636,"output_tokens":998},"parse_error":false}
{"paper_id":"pdf_2506","strategy":"E3","model":"glm-4-plus","result":{"paper_id":"pdf_2506","records":[{"inhibitor_name":"imidazole derivative (ID)","substrate":"Q235 carbon steel","corrosive_medium":"3.5 wt.% NaCl acidic solution","medium_concentration":null,"inhibitor_concentration":"200 ppm","temperature":"not specified","immersion_time":"24 h","test_method":"potentiodynamic polarization","inhibition_efficiency":"not specified","homo":null,"lumo":null,"delta_g_ads":null,"adsorption_energy":null,"evidence_text":[],"evidence_source":[]},{"inhibitor_name":"imidazole derivative (ID)","substrate":"Q235 carbon steel","corrosive_medium":"3.5 wt.% NaCl acidic solution","medium_concentration":null,"inhibitor_concentration":"400 ppm","temperature":"not specified","immersion_time":"24 h","test_method":"potentiodynamic polarization","inhibition_efficiency":"not specified","homo":null,"lumo":null,"delta_g_ads":null,"adsorption_energy":null,"evidence_text":[],"evidence_source":[]},{"inhibitor_name":"imidazole derivative (ID)","substrate":"Q235 carbon steel","corrosive_medium":"3.5 wt.% NaCl acidic solution","medium_concentration":null,"inhibitor_concentration":"600 ppm","temperature":"not specified","immersion_time":"24 h","test_method":"potentiodynamic polarization","inhibition_efficiency":"not specified","homo":null,"lumo":null,"delta_g_ads":null,"adsorption_energy":null,"evidence_text":[],"evidence_source":[]},{"inhibitor_name":"imidazole derivative (ID)","substrate":"Q235 carbon steel","corrosive_medium":"3.5 wt.% NaCl acidic solution","medium_concentration":null,"inhibitor_concentration":"800 ppm","temperature":"not specified","immersion_time":"24 h","test_method":"potentiodynamic polarization","inhibition_efficiency":"not specified","homo":null,"lumo":null,"delta_g_ads":null,"adsorption_energy":null,"evidence_text":[],"evidence_source":[]},{"inhibitor_name":"imidazole derivative (ID)","substrate":"Q235 carbon steel","corrosive_medium":"3.5 wt.% NaCl acidic solution","medium_concentration":null,"inhibitor_concentration":"1000 ppm","temperature":"not specified","immersion_time":"24 h","test_method":"potentiodynamic polarization","inhibition_efficiency":"not specified","homo":null,"lumo":null,"delta_g_ads":null,"adsorption_energy":null,"evidence_text":[],"evidence_source":[]},{"inhibitor_name":"imidazole derivative (ID)","substrate":"Q235 carbon steel","corrosive_medium":"3.5 wt.% NaCl acidic solution","medium_concentration":null,"inhibitor_concentration":"600 ppm","temperature":"not specified","immersion_time":"24 h","test_method":"EIS","inhibition_efficiency":"not specified","homo":null,"lumo":null,"delta_g_ads":null,"adsorption_energy":null,"evidence_text":[],"evidence_source":[]}]},"source_file":"pdf_2506.md","token_stats":{"input_tokens":6909,"output_tokens":356},"parse_error":false}
{"paper_id":"xml_6028","strategy":"E3","model":"glm-4-plus","result":{"paper_id":"xml_6028","records":[{"inhibitor_name":"Soy protein isolate","substrate":"steel rebar","corrosive_medium":"simulated concrete pore solution with 3.5 wt.% sodium chloride","medium_concentration":"3.5 wt.% sodium chloride","inhibitor_concentration":"15 wt.% SPI + 30 wt.% sorbitol","temperature":"not specified","immersion_time":"not specified","test_method":"potentiodynamic polarization","inhibition_efficiency":"96%","homo":null,"lumo":null,"delta_g_ads":null,"adsorption_energy":null,"evidence_text":[],"evidence_source":[]},{"inhibitor_name":"Soy protein isolate","substrate":"steel rebar","corrosive_medium":"simulated concrete pore solution with 3.5 wt.% sodium chloride","medium_concentration":"3.5 wt.% sodium chloride","inhibitor_concentration":"15 wt.% SPI + 30 wt.% sorbitol","temperature":"not specified","immersion_time":"120 days","test_method":"rapid macrocell corrosion test","inhibition_efficiency":"50%","homo":null,"lumo":null,"delta_g_ads":null,"adsorption_energy":null,"evidence_text":[],"evidence_source":[]}]},"source_file":"xml_6028.md","token_stats":{"input_tokens":8246,"output_tokens":207},"parse_error":false}
{"paper_id":"pdf_1549","strategy":"E3","model":"glm-4-plus","result":{"paper_id":"pdf_1549","records":[{"inhibitor_name":"Morus nigra L. ethanol extract (MNE)","substrate":"low carbon steel","corrosive_medium":"3.5% NaCl solution","medium_concentration":"3.5 wt.%","inhibitor_concentration":"250 ppm","temperature":"30 ℃","immersion_time":null,"test_method":"EIS","inhibition_efficiency":"53.38%","homo":null,"lumo":null,"delta_g_ads":null,"adsorption_energy":null,"evidence_text":[],"evidence_source":[]},{"inhibitor_name":"Morus nigra L. ethanol extract (MNE)","substrate":"low carbon steel","corrosive_medium":"3.5% NaCl solution","medium_concentration":"3.5 wt.%","inhibitor_concentration":"500 ppm","temperature":"30 ℃","immersion_time":null,"test_method":"EIS","inhibition_efficiency":"76.51%","homo":null,"lumo":null,"delta_g_ads":null,"adsorption_energy":null,"evidence_text":[],"evidence_source":[]},{"inhibitor_name":"Morus nigra L. ethanol extract (MNE)","substrate":"low carbon steel","corrosive_medium":"3.5% NaCl solution","medium_concentration":"3.5 wt.%","inhibitor_concentration":"750 ppm","temperature":"30 ℃","immersion_time":null,"test_method":"EIS","inhibition_efficiency":"89.04%","homo":null,"lumo":null,"delta_g_ads":null,"adsorption_energy":null,"evidence_text":[],"evidence_source":[]},{"inhibitor_name":"Morus nigra L. ethanol extract (MNE)","substrate":"low carbon steel","corrosive_medium":"3.5% NaCl solution","medium_concentration":"3.5 wt.%","inhibitor_concentration":"1000 ppm","temperature":"30 ℃","immersion_time":null,"test_method":"EIS","inhibition_efficiency":"68.54%","homo":null,"lumo":null,"delta_g_ads":null,"adsorption_energy":null,"evidence_text":[],"evidence_source":[]},{"inhibitor_name":"Morus nigra L. ethanol extract (MNE)","substrate":"low carbon steel","corrosive_medium":"3.5% NaCl solution","medium_concentration":"3.5 wt.%","inhibitor_concentration":"250 ppm","temperature":"30 ℃","immersion_time":null,"test_method":"potentiodynamic polarization","inhibition_efficiency":"46.72%","homo":null,"lumo":null,"delta_g_ads":null,"adsorption_energy":null,"evidence_text":[],"evidence_source":[]},{"inhibitor_name":"Morus nigra L. ethanol extract (MNE)","substrate":"low carbon steel","corrosive_medium":"3.5% NaCl solution","medium_concentration":"3.5 wt.%","inhibitor_concentration":"500 ppm","temperature":"30 ℃","immersion_time":null,"test_method":"potentiodynamic polarization","inhibition_efficiency":"62.49%","homo":null,"lumo":null,"delta_g_ads":null,"adsorption_energy":null,"evidence_text":[],"evidence_source":[]},{"inhibitor_name":"Morus nigra L. ethanol extract (MNE)","substrate":"low carbon steel","corrosive_medium":"3.5% NaCl solution","medium_concentration":"3.5 wt.%","inhibitor_concentration":"750 ppm","temperature":"30 ℃","immersion_time":null,"test_method":"potentiodynamic polarization","inhibition_efficiency":"85.57%","homo":null,"lumo":null,"delta_g_ads":null,"adsorption_energy":null,"evidence_text":[],"evidence_source":[]},{"inhibitor_name":"Morus nigra L. ethanol extract (MNE)","substrate":"low carbon steel","corrosive_medium":"3.5% NaCl solution","medium_concentration":"3.5 wt.%","inhibitor_concentration":"1000 ppm","temperature":"30 ℃","immersion_time":null,"test_method":"potentiodynamic polarization","inhibition_efficiency":"70.27%","homo":null,"lumo":null,"delta_g_ads":null,"adsorption_energy":null,"evidence_text":[],"evidence_source":[]},{"inhibitor_name":"Morus nigra L. ethanol extract (MNE)","substrate":"low carbon steel","corrosive_medium":"3.5% NaCl solution","medium_concentration":"3.5 wt.%","inhibitor_concentration":"750 ppm","temperature":"30 ℃","immersion_time":null,"test_method":"electrochemical noise measurement","inhibition_efficiency":"87.10%","homo":null,"lumo":null,"delta_g_ads":null,"adsorption_energy":null,"evidence_text":[],"evidence_source":[]},{"inhibitor_name":"Morus nigra L. water extract (MNW)","substrate":"low carbon steel","corrosive_medium":"3.5% NaCl solution","medium_concentration":"3.5 wt.%","inhibitor_concentration":"250 ppm","temperature":"30 ℃","immersion_time":null,"test_method":"EIS","inhibition_efficiency":"61.72%","homo":null,"lumo":null,"delta_g_ads":null,"adsorption_energy":null,"evidence_text":[],"evidence_source":[]},{"inhibitor_name":"Morus nigra L. water extract (MNW)","substrate":"low carbon steel","corrosive_medium":"3.5% NaCl solution","medium_concentration":"3.5 wt.%","inhibitor_concentration":"500 ppm","temperature":"30 ℃","immersion_time":null,"test_method":"EIS","inhibition_efficiency":"70.05%","homo":null,"lumo":null,"delta_g_ads":null,"adsorption_energy":null,"evidence_text":[],"evidence_source":[]},{"inhibitor_name":"Morus nigra L. water extract (MNW)","substrate":"low carbon steel","corrosive_medium":"3.5% NaCl solution","medium_concentration":"3.5 wt.%","inhibitor_concentration":"750 ppm","temperature":"30 ℃","immersion_time":null,"test_method":"EIS","inhibition_efficiency":"80.96%","homo":null,"lumo":null,"delta_g_ads":null,"adsorption_energy":null,"evidence_text":[],"evidence_source":[]},{"inhibitor_name":"Morus nigra L. water extract (MNW)","substrate":"low carbon steel","corrosive_medium":"3.5% NaCl solution","medium_concentration":"3.5 wt.%","inhibitor_concentration":"1000 ppm","temperature":"30 ℃","immersion_time":null,"test_method":"EIS","inhibition_efficiency":"68.98%","homo":null,"lumo":null,"delta_g_ads":null,"adsorption_energy":null,"evidence_text":[],"evidence_source":[]},{"inhibitor_name":"Morus nigra L. water extract (MNW)","substrate":"low carbon steel","corrosive_medium":"3.5% NaCl solution","medium_concentration":"3.5 wt.%","inhibitor_concentration":"250 ppm","temperature":"30 ℃","immersion_time":null,"test_method":"potentiodynamic polarization","inhibition_efficiency":"42.88%","homo":null,"lumo":null,"delta_g_ads":null,"adsorption_energy":null,"evidence_text":[],"evidence_source":[]},{"inhibitor_name":"Morus nigra L. water extract (MNW)","substrate":"low carbon steel","corrosive_medium":"3.5% NaCl solution","medium_concentration":"3.5 wt.%","inhibitor_concentration":"500 ppm","temperature":"30 ℃","immersion_time":null,"test_method":"potentiodynamic polarization","inhibition_efficiency":"55.63%","homo":null,"lumo":null,"delta_g_ads":null,"adsorption_energy":null,"evidence_text":[],"evidence_source":[]},{"inhibitor_name":"Morus nigra L. water extract (MNW)","substrate":"low carbon steel","corrosive_medium":"3.5% NaCl solution","medium_concentration":"3.5 wt.%","inhibitor_concentration":"750 ppm","temperature":"30 ℃","immersion_time":null,"test_method":"potentiodynamic polarization","inhibition_efficiency":"81.37%","homo":null,"lumo":null,"delta_g_ads":null,"adsorption_energy":null,"evidence_text":[],"evidence_source":[]},{"inhibitor_name":"Morus nigra L. water extract (MNW)","substrate":"low carbon steel","corrosive_medium":"3.5% NaCl solution","medium_concentration":"3.5 wt.%","inhibitor_concentration":"1000 ppm","temperature":"30 ℃","immersion_time":null,"test_method":"potentiodynamic polarization","inhibition_efficiency":"69.35%","homo":null,"lumo":null,"delta_g_ads":null,"adsorption_energy":null,"evidence_text":[],"evidence_source":[]},{"inhibitor_name":"Morus nigra L. water extract (MNW)","substrate":"low carbon steel","corrosive_medium":"3.5% NaCl solution","medium_concentration":"3.5 wt.%","inhibitor_concentration":"750 ppm","temperature":"30 ℃","immersion_time":null,"test_method":"electrochemical noise measurement","inhibition_efficiency":"84.87%","homo":null,"lumo":null,"delta_g_ads":null,"adsorption_energy":null,"evidence_text":[],"evidence_source":[]}]},"source_file":"pdf_1549.md","token_stats":{"input_tokens":13003,"output_tokens":916},"parse_error":false}
{"paper_id":"pdf_2125","strategy":"E3","model":"glm-4-plus","result":{"paper_id":"pdf_2125","records":[{"inhibitor_name":"rMrCP20","substrate":"AH36 steel","corrosive_medium":"150 mM NaCl, 20 mM Tris, pH 8.3","medium_concentration":"150 mM NaCl, 20 mM Tris, pH 8.3","inhibitor_concentration":"0.1 mg/mL","temperature":"ambient","immersion_time":"24 h","test_method":"weight loss","inhibition_efficiency":"accelerated corrosion","homo":null,"lumo":null,"delta_g_ads":"-23.52 kJ/mol","adsorption_energy":null,"evidence_text":[],"evidence_source":[]},{"inhibitor_name":"rMrCP20","substrate":"AH36 steel","corrosive_medium":"150 mM NaCl, 20 mM Tris, pH 8.3","medium_concentration":"150 mM NaCl, 20 mM Tris, pH 8.3","inhibitor_concentration":"1 mg/mL","temperature":"ambient","immersion_time":"24 h","test_method":"weight loss","inhibition_efficiency":"19.8%","homo":null,"lumo":null,"delta_g_ads":"-23.52 kJ/mol","adsorption_energy":null,"evidence_text":[],"evidence_source":[]},{"inhibitor_name":"rMrCP20","substrate":"AH36 steel","corrosive_medium":"150 mM NaCl, 20 mM Tris, pH 8.3","medium_concentration":"150 mM NaCl, 20 mM Tris, pH 8.3","inhibitor_concentration":"3 mg/mL","temperature":"ambient","immersion_time":"24 h","test_method":"weight loss","inhibition_efficiency":"51.7%","homo":null,"lumo":null,"delta_g_ads":"-23.52 kJ/mol","adsorption_energy":null,"evidence_text":[],"evidence_source":[]},{"inhibitor_name":"rMrCP20","substrate":"AH36 steel","corrosive_medium":"150 mM NaCl, 20 mM Tris, pH 8.3","medium_concentration":"150 mM NaCl, 20 mM Tris, pH 8.3","inhibitor_concentration":"5 mg/mL","temperature":"ambient","immersion_time":"24 h","test_method":"weight loss","inhibition_efficiency":"84.3%","homo":null,"lumo":null,"delta_g_ads":"-23.52 kJ/mol","adsorption_energy":null,"evidence_text":[],"evidence_source":[]},{"inhibitor_name":"rMrCP20","substrate":"AH36 steel","corrosive_medium":"150 mM NaCl, 20 mM Tris, pH 8.3","medium_concentration":"150 mM NaCl, 20 mM Tris, pH 8.3","inhibitor_concentration":"10 mg/mL","temperature":"ambient","immersion_time":"24 h","test_method":"weight loss","inhibition_efficiency":"88.48%","homo":null,"lumo":null,"delta_g_ads":"-23.52 kJ/mol","adsorption_energy":null,"evidence_text":[],"evidence_source":[]},{"inhibitor_name":"rMrCP20","substrate":"AH36 steel","corrosive_medium":"150 mM NaCl, 20 mM Tris, pH 8.3","medium_concentration":"150 mM NaCl, 20 mM Tris, pH 8.3","inhibitor_concentration":"1 mg/mL","temperature":"ambient","immersion_time":"24 h","test_method":"EIS","inhibition_efficiency":"19.8%","homo":null,"lumo":null,"delta_g_ads":"-23.52 kJ/mol","adsorption_energy":null,"evidence_text":[],"evidence_source":[]},{"inhibitor_name":"rMrCP20","substrate":"AH36 steel","corrosive_medium":"150 mM NaCl, 20 mM Tris, pH 8.3","medium_concentration":"150 mM NaCl, 20 mM Tris, pH 8.3","inhibitor_concentration":"3 mg/mL","temperature":"ambient","immersion_time":"24 h","test_method":"EIS","inhibition_efficiency":"51.7%","homo":null,"lumo":null,"delta_g_ads":"-23.52 kJ/mol","adsorption_energy":null,"evidence_text":[],"evidence_source":[]},{"inhibitor_name":"rMrCP20","substrate":"AH36 steel","corrosive_medium":"150 mM NaCl, 20 mM Tris, pH 8.3","medium_concentration":"150 mM NaCl, 20 mM Tris, pH 8.3","inhibitor_concentration":"5 mg/mL","temperature":"ambient","immersion_time":"24 h","test_method":"EIS","inhibition_efficiency":"84.3%","homo":null,"lumo":null,"delta_g_ads":"-23.52 kJ/mol","adsorption_energy":null,"evidence_text":[],"evidence_source":[]},{"inhibitor_name":"rMrCP20","substrate":"AH36 steel","corrosive_medium":"150 mM NaCl, 20 mM Tris, pH 8.3","medium_concentration":"150 mM NaCl, 20 mM Tris, pH 8.3","inhibitor_concentration":"1 mg/mL","temperature":"ambient","immersion_time":"24 h","test_method":"potentiodynamic polarization","inhibition_efficiency":"15.9%","homo":null,"lumo":null,"delta_g_ads":"-23.52 kJ/mol","adsorption_energy":null,"evidence_text":[],"evidence_source":[]},{"inhibitor_name":"rMrCP20","substrate":"AH36 steel","corrosive_medium":"150 mM NaCl, 20 mM Tris, pH 8.3","medium_concentration":"150 mM NaCl, 20 mM Tris, pH 8.3","inhibitor_concentration":"3 mg/mL","temperature":"ambient","immersion_time":"24 h","test_method":"potentiodynamic polarization","inhibition_efficiency":"63.2%","homo":null,"lumo":null,"delta_g_ads":"-23.52 kJ/mol","adsorption_energy":null,"evidence_text":[],"evidence_source":[]},{"inhibitor_name":"rMrCP20","substrate":"AH36 steel","corrosive_medium":"150 mM NaCl, 20 mM Tris, pH 8.3","medium_concentration":"150 mM NaCl, 20 mM Tris, pH 8.3","inhibitor_concentration":"5 mg/mL","temperature":"ambient","immersion_time":"24 h","test_method":"potentiodynamic polarization","inhibition_efficiency":"86.5%","homo":null,"lumo":null,"delta_g_ads":"-23.52 kJ/mol","adsorption_energy":null,"evidence_text":[],"evidence_source":[]}]},"source_file":"pdf_2125.md","token_stats":{"input_tokens":15169,"output_tokens":848},"parse_error":false}
{"paper_id":"pdf_960","strategy":"E3","model":"glm-4-plus","result":{"paper_id":"pdf_960","records":[{"inhibitor_name":"Allium sativum essential oil","substrate":"copper","corrosive_medium":"H2SO4","medium_concentration":null,"inhibitor_concentration":"0.5 g/L","temperature":"298 K","immersion_time":null,"test_method":"potentiodynamic polarization","inhibition_efficiency":"95.8%","homo":null,"lumo":null,"delta_g_ads":null,"adsorption_energy":null,"evidence_text":[],"evidence_source":[]},{"inhibitor_name":"Allium sativum essential oil","substrate":"copper","corrosive_medium":"H2SO4","medium_concentration":null,"inhibitor_concentration":"1.0 g/L","temperature":"298 K","immersion_time":null,"test_method":"potentiodynamic polarization","inhibition_efficiency":"97.6%","homo":null,"lumo":null,"delta_g_ads":null,"adsorption_energy":null,"evidence_text":[],"evidence_source":[]},{"inhibitor_name":"Allium sativum essential oil","substrate":"copper","corrosive_medium":"H2SO4","medium_concentration":null,"inhibitor_concentration":"1.5 g/L","temperature":"298 K","immersion_time":null,"test_method":"potentiodynamic polarization","inhibition_efficiency":"97.2%","homo":null,"lumo":null,"delta_g_ads":null,"adsorption_energy":null,"evidence_text":[],"evidence_source":[]},{"inhibitor_name":"Allium sativum essential oil","substrate":"copper","corrosive_medium":"H2SO4","medium_concentration":null,"inhibitor_concentration":"2.0 g/L","temperature":"298 K","immersion_time":null,"test_method":"potentiodynamic polarization","inhibition_efficiency":"95.1%","homo":null,"lumo":null,"delta_g_ads":null,"adsorption_energy":null,"evidence_text":[],"evidence_source":[]},{"inhibitor_name":"Allium sativum essential oil","substrate":"copper","corrosive_medium":"H2SO4","medium_concentration":null,"inhibitor_concentration":"0.5 g/L","temperature":"298 K","immersion_time":null,"test_method":"EIS","inhibition_efficiency":"95.8%","homo":null,"lumo":null,"delta_g_ads":null,"adsorption_energy":null,"evidence_text":[],"evidence_source":[]},{"inhibitor_name":"Allium sativum essential oil","substrate":"copper","corrosive_medium":"H2SO4","medium_concentration":null,"inhibitor_concentration":"1.0 g/L","temperature":"298 K","immersion_time":null,"test_method":"EIS","inhibition_efficiency":"97.5%","homo":null,"lumo":null,"delta_g_ads":null,"adsorption_energy":null,"evidence_text":[],"evidence_source":[]},{"inhibitor_name":"Allium sativum essential oil","substrate":"copper","corrosive_medium":"H2SO4","medium_concentration":null,"inhibitor_concentration":"1.5 g/L","temperature":"298 K","immersion_time":null,"test_method":"EIS","inhibition_efficiency":"97.1%","homo":null,"lumo":null,"delta_g_ads":null,"adsorption_energy":null,"evidence_text":[],"evidence_source":[]},{"inhibitor_name":"Allium sativum essential oil","substrate":"copper","corrosive_medium":"H2SO4","medium_concentration":null,"inhibitor_concentration":"2.0 g/L","temperature":"298 K","immersion_time":null,"test_method":"EIS","inhibition_efficiency":"94.8%","homo":null,"lumo":null,"delta_g_ads":null,"adsorption_energy":null,"evidence_text":[],"evidence_source":[]},{"inhibitor_name":"Allium sativum essential oil","substrate":"copper","corrosive_medium":"H2SO4","medium_concentration":null,"inhibitor_concentration":"1.0 g/L","temperature":"298 K","immersion_time":null,"test_method":"SEM/EDX","inhibition_efficiency":"97.5%","homo":null,"lumo":null,"delta_g_ads":null,"adsorption_energy":null,"evidence_text":[],"evidence_source":[]},{"inhibitor_name":"Allium sativum essential oil","substrate":"copper","corrosive_medium":"H2SO4","medium_concentration":null,"inhibitor_concentration":"1.0 g/L","temperature":"308 K","immersion_time":null,"test_method":"potentiodynamic polarization","inhibition_efficiency":"94.8%","homo":null,"lumo":null,"delta_g_ads":null,"adsorption_energy":null,"evidence_text":[],"evidence_source":[]},{"inhibitor_name":"Allium sativum essential oil","substrate":"copper","corrosive_medium":"H2SO4","medium_concentration":null,"inhibitor_concentration":"1.0 g/L","temperature":"318 K","immersion_time":null,"test_method":"potentiodynamic polarization","inhibition_efficiency":"91.9%","homo":null,"lumo":null,"delta_g_ads":null,"adsorption_energy":null,"evidence_text":[],"evidence_source":[]},{"inhibitor_name":"Allium sativum essential oil","substrate":"copper","corrosive_medium":"H2SO4","medium_concentration":null,"inhibitor_concentration":"1.0 g/L","temperature":"328 K","immersion_time":null,"test_method":"potentiodynamic polarization","inhibition_efficiency":"88.5%","homo":null,"lumo":null,"delta_g_ads":null,"adsorption_energy":null,"evidence_text":[],"evidence_source":[]}]},"source_file":"pdf_960.md","token_stats":{"input_tokens":12107,"output_tokens":588},"parse_error":false}
