Repository: fwx-stu/Corrosion-Inhibitor-Extraction

## Dataset and experiments

| Experiment | Papers per condition | Conditions |
| --- | ---: | ---: |
| GLM-4-Plus evidence strategies E0–E5 (dev37) | 37 | 54 |
| Qwen2.5 development experiments (dev37) | 37 | 27 |
| Qwen2.5 main experiments (test50) | 50 | 9 |
| Matched-budget and component controls (test50) | 50 | 12 |
| GLM-4-Plus reference (test50) | 50 | 1 |
| **Total** | | **103** |

The expert reference dataset contains 87 papers and 3,066 normalized, deduplicated records (670 in dev37 and 2,396 in test50). The release includes 4,097 paper-level structured predictions, the reference annotations, evaluation code, statistical analyses and numerical figure data.

File: figures/E_predictions/v1_r3/results/e0/e0_results.jsonl (part 1 of 8)
{"paper_id":"xml_7470","strategy":"E0","model":"glm-4-plus","result":{"paper_id":"xml_7470","records":[{"inhibitor_name":"2-Methylimidazole (2 MI)","substrate":"AA 2024-T3 aluminum alloy","corrosive_medium":"NaCl solution","medium_concentration":"0.05 M","inhibitor_concentration":"1 wt% (relative to GPTMS weight)","temperature":"room temperature","immersion_time":"72 h","test_method":"SEM/EDS and SVET","inhibition_efficiency":"improved corrosion protection with reduced corrosion traces and current density","homo":null,"lumo":null,"delta_g_ads":null,"adsorption_energy":null,"evidence_text":[],"evidence_source":[]},{"inhibitor_name":"2-Methylimidazole (2 MI)","substrate":"AA 2024-T3 aluminum alloy","corrosive_medium":"NaCl solution","medium_concentration":"3.5 wt.%","inhibitor_concentration":"1 wt% (relative to GPTMS weight)","temperature":"room temperature","immersion_time":"504 h","test_method":"EIS","inhibition_efficiency":"higher coating resistance (R_c) and |Z|_0.01Hz compared to pure sol-gel coating","homo":null,"lumo":null,"delta_g_ads":null,"adsorption_energy":null,"evidence_text":[],"evidence_source":[]},{"inhibitor_name":"2-Methylimidazole (2 MI)","substrate":"AA 2024-T3 aluminum alloy","corrosive_medium":"NaCl solution","medium_concentration":"5 wt.%","inhibitor_concentration":"1 wt% (relative to GPTMS weight)","temperature":"35 ± 1 °C","immersion_time":"21 days","test_method":"neutral salt spray test","inhibition_efficiency":"reduced corrosion pits compared to pure sol-gel coating","homo":null,"lumo":null,"delta_g_ads":null,"adsorption_energy":null,"evidence_text":[],"evidence_source":[]},{"inhibitor_name":"8-hydroxyquinoline (8 HQ) loaded Ce-MOF (8 HQ@Ce-MOF)","substrate":"AA 2024-T3 aluminum alloy","corrosive_medium":"NaCl solution","medium_concentration":"0.05 M","inhibitor_concentration":"1 mg/mL (relative to SiO2-ZrO2 hybrid sol volume)","temperature":"room temperature","immersion_time":"72 h","test_method":"SEM/EDS and SVET","inhibition_efficiency":"best corrosion protection with no visible corrosion traces and minimal current density","homo":null,"lumo":null,"delta_g_ads":null,"adsorption_energy":null,"evidence_text":[],"evidence_source":[]},{"inhibitor_name":"8-hydroxyquinoline (8 HQ) loaded Ce-MOF (8 HQ@Ce-MOF)","substrate":"AA 2024-T3 aluminum alloy","corrosive_medium":"NaCl solution","medium_concentration":"3.5 wt.%","inhibitor_concentration":"1 mg/mL (relative to SiO2-ZrO2 hybrid sol volume)","temperature":"room temperature","immersion_time":"504 h","test_method":"EIS","inhibition_efficiency":"highest coating resistance (R_c) and |Z|_0.01Hz among all tested coatings","homo":null,"lumo":null,"delta_g_ads":null,"adsorption_energy":null,"evidence_text":[],"evidence_source":[]},{"inhibitor_name":"8-hydroxyquinoline (8 HQ) loaded Ce-MOF (8 HQ@Ce-MOF)","substrate":"AA 2024-T3 aluminum alloy","corrosive_medium":"NaCl solution","medium_concentration":"5 wt.%","inhibitor_concentration":"1 mg/mL (relative to SiO2-ZrO2 hybrid sol volume)","temperature":"35 ± 1 °C","immersion_time":"21 days","test_method":"neutral salt spray test","inhibition_efficiency":"no corrosion pits observed, best corrosion resistance","homo":null,"lumo":null,"delta_g_ads":null,"adsorption_energy":null,"evidence_text":[],"evidence_source":[]},{"inhibitor_name":"Ce-MOF","substrate":"AA 2024-T3 aluminum alloy","corrosive_medium":"NaCl solution","medium_concentration":"0.05 M","inhibitor_concentration":"1 mg/mL (relative to SiO2-ZrO2 hybrid sol volume)","temperature":"room temperature","immersion_time":"72 h","test_method":"SEM/EDS and SVET","inhibition_efficiency":"improved corrosion protection compared to pure sol-gel coating, but less effective than 8 HQ@Ce-MOF","homo":null,"lumo":null,"delta_g_ads":null,"adsorption_energy":null,"evidence_text":[],"evidence_source":[]},{"inhibitor_name":"Ce-MOF","substrate":"AA 2024-T3 aluminum alloy","corrosive_medium":"NaCl solution","medium_concentration":"3.5 wt.%","inhibitor_concentration":"1 mg/mL (relative to SiO2-ZrO2 hybrid sol volume)","temperature":"room temperature","immersion_time":"504 h","test_method":"EIS","inhibition_efficiency":"higher coating resistance (R_c) and |Z|_0.01Hz compared to pure sol-gel and 2 MI coatings","homo":null,"lumo":null,"delta_g_ads":null,"adsorption_energy":null,"evidence_text":[],"evidence_source":[]},{"inhibitor_name":"Ce-MOF","substrate":"AA 2024-T3 aluminum alloy","corrosive_medium":"NaCl solution","medium_concentration":"5 wt.%","inhibitor_concentration":"1 mg/mL (relative to SiO2-ZrO2 hybrid sol volume)","temperature":"35 ± 1 °C","immersion_time":"21 days","test_method":"neutral salt spray test","inhibition_efficiency":"fewer corrosion pits compared to pure sol-gel and 2 MI coatings","homo":null,"lumo":null,"delta_g_ads":null,"adsorption_energy":null,"evidence_text":[],"evidence_source":[]}]},"source_file":"xml_7470.md","token_stats":{"input_tokens":14255,"output_tokens":948},"parse_error":false}
{"paper_id":"pdf_2490","strategy":"E0","model":"glm-4-plus","result":{"paper_id":"pdf_2490","records":[{"inhibitor_name":"4-BPOMP","substrate":"mild steel","corrosive_medium":"HCl","medium_concentration":"1 M","inhibitor_concentration":"100 ppm","temperature":"25 ℃","immersion_time":"6 h","test_method":"weight loss","inhibition_efficiency":"85.1%","homo":"-6.335 eV","lumo":"-1.925 eV","delta_g_ads":null,"adsorption_energy":"-73.44 kcal/mol","evidence_text":[],"evidence_source":[]},{"inhibitor_name":"5-MPOP","substrate":"mild steel","corrosive_medium":"HCl","medium_concentration":"1 M","inhibitor_concentration":"100 ppm","temperature":"25 ℃","immersion_time":"6 h","test_method":"weight loss","inhibition_efficiency":"85%","homo":"-6.688 eV","lumo":"-2.119 eV","delta_g_ads":null,"adsorption_energy":"-76.57 kcal/mol","evidence_text":[],"evidence_source":[]},{"inhibitor_name":"6-MMOPP","substrate":"mild steel","corrosive_medium":"HCl","medium_concentration":"1 M","inhibitor_concentration":"100 ppm","temperature":"25 ℃","immersion_time":"6 h","test_method":"weight loss","inhibition_efficiency":"86.1%","homo":"-6.383 eV","lumo":"-1.889 eV","delta_g_ads":null,"adsorption_energy":"-85.11 kcal/mol","evidence_text":[],"evidence_source":[]}]},"source_file":"pdf_2490.md","token_stats":{"input_tokens":28828,"output_tokens":405},"parse_error":false}
{"paper_id":"xml_3455","strategy":"E0","model":"glm-4-plus","result":{"paper_id":"xml_3455","records":[{"inhibitor_name":"1,1′-(1,4-phenylenebis(methylene)) bis(4-cyanopyridin-1-ium) bromide","substrate":"C1018","corrosive_medium":"HCl","medium_concentration":"6 M","inhibitor_concentration":"50 mg/L","temperature":"313 K","immersion_time":"1 h","test_method":"weight loss","inhibition_efficiency":"94.57%","homo":"-3.68 eV","lumo":"-3.441 eV","delta_g_ads":"-29.92 kJ/mol","adsorption_energy":"-2253.650 kcal/mol","evidence_text":[],"evidence_source":[]},{"inhibitor_name":"1,1′-(1,4-phenylenebis(methylene)) bis(4-cyanopyridin-1-ium) bromide","substrate":"C1018","corrosive_medium":"HCl","medium_concentration":"6 M","inhibitor_concentration":"100 mg/L","temperature":"313 K","immersion_time":"1 h","test_method":"weight loss","inhibition_efficiency":"94.57%","homo":"-3.68 eV","lumo":"-3.441 eV","delta_g_ads":"-29.92 kJ/mol","adsorption_energy":"-2253.650 kcal/mol","evidence_text":[],"evidence_source":[]},{"inhibitor_name":"1,1′-(1,4-phenylenebis(methylene)) bis(4-cyanopyridin-1-ium) bromide","substrate":"C1018","corrosive_medium":"HCl","medium_concentration":"6 M","inhibitor_concentration":"150 mg/L","temperature":"313 K","immersion_time":"1 h","test_method":"weight loss","inhibition_efficiency":"94.95%","homo":"-3.68 eV","lumo":"-3.441 eV","delta_g_ads":"-29.92 kJ/mol","adsorption_energy":"-2253.650 kcal/mol","evidence_text":[],"evidence_source":[]},{"inhibitor_name":"1,1′-(1,4-phenylenebis(methylene)) bis(4-cyanopyridin-1-ium) bromide","substrate":"C1018","corrosive_medium":"HCl","medium_concentration":"6 M","inhibitor_concentration":"200 mg/L","temperature":"313 K","immersion_time":"1 h","test_method":"weight loss","inhibition_efficiency":"94.57%","homo":"-3.68 eV","lumo":"-3.441 eV","delta_g_ads":"-29.92 kJ/mol","adsorption_energy":"-2253.650 kcal/mol","evidence_text":[],"evidence_source":[]},{"inhibitor_name":"1,1′-(1,4-phenylenebis(methylene)) bis(4-cyanopyridin-1-ium) bromide","substrate":"C1018","corrosive_medium":"HCl","medium_concentration":"6 M","inhibitor_concentration":"50 mg/L","temperature":"323 K","immersion_time":"1 h","test_method":"weight loss","inhibition_efficiency":"94.2%","homo":"-3.68 eV","lumo":"-3.441 eV","delta_g_ads":"-29.92 kJ/mol","adsorption_energy":"-2253.650 kcal/mol","evidence_text":[],"evidence_source":[]},{"inhibitor_name":"1,1′-(1,4-phenylenebis(methylene)) bis(4-cyanopyridin-1-ium) bromide","substrate":"C1018","corrosive_medium":"HCl","medium_concentration":"6 M","inhibitor_concentration":"100 mg/L","temperature":"323 K","immersion_time":"1 h","test_method":"weight loss","inhibition_efficiency":"95.96%","homo":"-3.68 eV","lumo":"-3.441 eV","delta_g_ads":"-29.92 kJ/mol","adsorption_energy":"-2253.650 kcal/mol","evidence_text":[],"evidence_source":[]},{"inhibitor_name":"1,1′-(1,4-phenylenebis(methylene)) bis(4-cyanopyridin-1-ium) bromide","substrate":"C1018","corrosive_medium":"HCl","medium_concentration":"6 M","inhibitor_concentration":"150 mg/L","temperature":"323 K","immersion_time":"1 h","test_method":"weight loss","inhibition_efficiency":"95.91%","homo":"-3.68 eV","lumo":"-3.441 eV","delta_g_ads":"-29.92 kJ/mol","adsorption_energy":"-2253.650 kcal/mol","evidence_text":[],"evidence_source":[]},{"inhibitor_name":"1,1′-(1,4-phenylenebis(methylene)) bis(4-cyanopyridin-1-ium) bromide","substrate":"C1018","corrosive_medium":"HCl","medium_concentration":"6 M","inhibitor_concentration":"200 mg/L","temperature":"323 K","immersion_time":"1 h","test_method":"weight loss","inhibition_efficiency":"96.1%","homo":"-3.68 eV","lumo":"-3.441 eV","delta_g_ads":"-29.92 kJ/mol","adsorption_energy":"-2253.650 kcal/mol","evidence_text":[],"evidence_source":[]},{"inhibitor_name":"1,1′-(1,4-phenylenebis(methylene)) bis(4-cyanopyridin-1-ium) bromide","substrate":"C1018","corrosive_medium":"HCl","medium_concentration":"6 M","inhibitor_concentration":"50 mg/L","temperature":"333 K","immersion_time":"1 h","test_method":"weight loss","inhibition_efficiency":"89.76%","homo":"-3.68 eV","lumo":"-3.441 eV","delta_g_ads":"-29.92 kJ/mol","adsorption_energy":"-2253.650 kcal/mol","evidence_text":[],"evidence_source":[]},{"inhibitor_name":"1,1′-(1,4-phenylenebis(methylene)) bis(4-cyanopyridin-1-ium) bromide","substrate":"C1018","corrosive_medium":"HCl","medium_concentration":"6 M","inhibitor_concentration":"100 mg/L","temperature":"333 K","immersion_time":"1 h","test_method":"weight loss","inhibition_efficiency":"94.73%","homo":"-3.68 eV","lumo":"-3.441 eV","delta_g_ads":"-29.92 kJ/mol","adsorption_energy":"-2253.650 kcal/mol","evidence_text":[],"evidence_source":[]},{"inhibitor_name":"1,1′-(1,4-phenylenebis(methylene)) bis(4-cyanopyridin-1-ium) bromide","substrate":"C1018","corrosive_medium":"HCl","medium_concentration":"6 M","inhibitor_concentration":"150 mg/L","temperature":"333 K","immersion_time":"1 h","test_method":"weight loss","inhibition_efficiency":"95.94%","homo":"-3.68 eV","lumo":"-3.441 eV","delta_g_ads":"-29.92 kJ/mol","adsorption_energy":"-2253.650 kcal/mol","evidence_text":[],"evidence_source":[]},{"inhibitor_name":"1,1′-(1,4-phenylenebis(methylene)) bis(4-cyanopyridin-1-ium) bromide","substrate":"C1018","corrosive_medium":"HCl","medium_concentration":"6 M","inhibitor_concentration":"200 mg/L","temperature":"333 K","immersion_time":"1 h","test_method":"weight loss","inhibition_efficiency":"95.76%","homo":"-3.68 eV","lumo":"-3.441 eV","delta_g_ads":"-29.92 kJ/mol","adsorption_energy":"-2253.650 kcal/mol","evidence_text":[],"evidence_source":[]},{"inhibitor_name":"1,1′-(1,4-phenylenebis(methylene)) bis(4-cyanopyridin-1-ium) bromide","substrate":"C1018","corrosive_medium":"HCl","medium_concentration":"6 M","inhibitor_concentration":"50 mg/L","temperature":"343 K","immersion_time":"1 h","test_method":"weight loss","inhibition_efficiency":"85.9%","homo":"-3.68 eV","lumo":"-3.441 eV","delta_g_ads":"-29.92 kJ/mol","adsorption_energy":"-2253.650 kcal/mol","evidence_text":[],"evidence_source":[]},{"inhibitor_name":"1,1′-(1,4-phenylenebis(methylene)) bis(4-cyanopyridin-1-ium) bromide","substrate":"C1018","corrosive_medium":"HCl","medium_concentration":"6 M","inhibitor_concentration":"100 mg/L","temperature":"343 K","immersion_time":"1 h","test_method":"weight loss","inhibition_efficiency":"94.79%","homo":"-3.68 eV","lumo":"-3.441 eV","delta_g_ads":"-29.92 kJ/mol","adsorption_energy":"-2253.650 kcal/mol","evidence_text":[],"evidence_source":[]},{"inhibitor_name":"1,1′-(1,4-phenylenebis(methylene)) bis(4-cyanopyridin-1-ium) bromide","substrate":"C1018","corrosive_medium":"HCl","medium_concentration":"6 M","inhibitor_concentration":"150 mg/L","temperature":"343 K","immersion_time":"1 h","test_method":"weight loss","inhibition_efficiency":"96.81%","homo":"-3.68 eV","lumo":"-3.441 eV","delta_g_ads":"-29.92 kJ/mol","adsorption_energy":"-2253.650 kcal/mol","evidence_text":[],"evidence_source":[]},{"inhibitor_name":"1,1′-(1,4-phenylenebis(methylene)) bis(4-cyanopyridin-1-ium) bromide","substrate":"C1018","corrosive_medium":"HCl","medium_concentration":"6 M","inhibitor_concentration":"200 mg/L","temperature":"343 K","immersion_time":"1 h","test_method":"weight loss","inhibition_efficiency":"97.4%","homo":"-3.68 eV","lumo":"-3.441 eV","delta_g_ads":"-29.92 kJ/mol","adsorption_energy":"-2253.650 kcal/mol","evidence_text":[],"evidence_source":[]},{"inhibitor_name":"1,1′-(1,4-phenylenebis(methylene)) bis(4-cyanopyridin-1-ium) bromide","substrate":"C1018","corrosive_medium":"HCl","medium_concentration":"6 M","inhibitor_concentration":"50 mg/L","temperature":"313 K","immersion_time":"1 h","test_method":"potentiodynamic polarization","inhibition_efficiency":"97.8%","homo":"-3.68 eV","lumo":"-3.441 eV","delta_g_ads":"-29.92 kJ/mol","adsorption_energy":"-2253.650 kcal/mol","evidence_text":[],"evidence_source":[]},{"inhibitor_name":"1,1′-(1,4-phenylenebis(methylene)) bis(4-cyanopyridin-1-ium) bromide","substrate":"C1018","corrosive_medium":"HCl","medium_concentration":"6 M","inhibitor_concentration":"100 mg/L","temperature":"313 K","immersion_time":"1 h","test_method":"potentiodynamic polarization","inhibition_efficiency":"98.2%","homo":"-3.68 eV","lumo":"-3.441 eV","delta_g_ads":"-29.92 kJ/mol","adsorption_energy":"-2253.650 kcal/mol","evidence_text":[],"evidence_source":[]},{"inhibitor_name":"1,1′-(1,4-phenylenebis(methylene)) bis(4-cyanopyridin-1-ium) bromide","substrate":"C1018","corrosive_medium":"HCl","medium_concentration":"6 M","inhibitor_concentration":"150 mg/L","temperature":"313 K","immersion_time":"1 h","test_method":"potentiodynamic polarization","inhibition_efficiency":"98.5%","homo":"-3.68 eV","lumo":"-3.441 eV","delta_g_ads":"-29.92 kJ/mol","adsorption_energy":"-2253.650 kcal/mol","evidence_text":[],"evidence_source":[]},{"inhibitor_name":"1,1′-(1,4-phenylenebis(methylene)) bis(4-cyanopyridin-1-ium) bromide","substrate":"C1018","corrosive_medium":"HCl","medium_concentration":"6 M","inhibitor_concentration":"200 mg/L","temperature":"313 K","immersion_time":"1 h","test_method":"potentiodynamic polarization","inhibition_efficiency":"98.9%","homo":"-3.68 eV","lumo":"-3.441 eV","delta_g_ads":"-29.92 kJ/mol","adsorption_energy":"-2253.650 kcal/mol","evidence_text":[],"evidence_source":[]},{"inhibitor_name":"1,1′-(1,4-phenylenebis(methylene)) bis(4-cyanopyridin-1-ium) bromide","substrate":"C1018","corrosive_medium":"HCl","medium_concentration":"6 M","inhibitor_concentration":"50 mg/L","temperature":"323 K","immersion_time":"1 h","test_method":"potentiodynamic polarization","inhibition_efficiency":"97.9%","homo":"-3.68 eV","lumo":"-3.441 eV","delta_g_ads":"-29.92 kJ/mol","adsorption_energy":"-2253.650 kcal/mol","evidence_text":[],"evidence_source":[]},{"inhibitor_name":"1,1′-(1,4-phenylenebis(methylene)) bis(4-cyanopyridin-1-ium) bromide","substrate":"C1018","corrosive_medium":"HCl","medium_concentration":"6 M","inhibitor_concentration":"100 mg/L","temperature":"323 K","immersion_time":"1 h","test_method":"potentiodynamic polarization","inhibition_efficiency":"98.5%","homo":"-3.68 eV","lumo":"-3.441 eV","delta_g_ads":"-29.92 kJ/mol","adsorption_energy":"-2253.650 kcal/mol","evidence_text":[],"evidence_source":[]},{"inhibitor_name":"1,1′-(1,4-phenylenebis(methylene)) bis(4-cyanopyridin-1-ium) bromide","substrate":"C1018","corrosive_medium":"HCl","medium_concentration":"6 M","inhibitor_concentration":"150 mg/L","temperature":"323 K","immersion_time":"1 h","test_method":"potentiodynamic polarization","inhibition_efficiency":"98.6%","homo":"-3.68 eV","lumo":"-3.441 eV","delta_g_ads":"-29.92 kJ/mol","adsorption_energy":"-2253.650 kcal/mol","evidence_text":[],"evidence_source":[]},{"inhibitor_name":"1,1′-(1,4-phenylenebis(methylene)) bis(4-cyanopyridin-1-ium) bromide","substrate":"C1018","corrosive_medium":"HCl","medium_concentration":"6 M","inhibitor_concentration":"200 mg/L","temperature":"323 K","immersion_time":"1 h","test_method":"potentiodynamic polarization","inhibition_efficiency":"98.8%","homo":"-3.68 eV","lumo":"-3.441 eV","delta_g_ads":"-29.92 kJ/mol","adsorption_energy":"-2253.650 kcal/mol","evidence_text":[],"evidence_source":[]},{"inhibitor_name":"1,1′-(1,4-phenylenebis(methylene)) bis(4-cyanopyridin-1-ium) bromide","substrate":"C1018","corrosive_medium":"HCl","medium_concentration":"6 M","inhibitor_concentration":"50 mg/L","temperature":"333 K","immersion_time":"1 h","test_method":"potentiodynamic polarization","inhibition_efficiency":"97.4%","homo":"-3.68 eV","lumo":"-3.441 eV","delta_g_ads":"-29.92 kJ/mol","adsorption_energy":"-2253.650 kcal/mol","evidence_text":[],"evidence_source":[]},{"inhibitor_name":"1,1′-(1,4-phenylenebis(methylene)) bis(4-cyanopyridin-1-ium) bromide","substrate":"C1018","corrosive_medium":"HCl","medium_concentration":"6 M","inhibitor_concentration":"100 mg/L","temperature":"333 K","immersion_time":"1 h","test_method":"potentiodynamic polarization","inhibition_efficiency":"97.9%","homo":"-3.68 eV","lumo":"-3.441 eV","delta_g_ads":"-29.92 kJ/mol","adsorption_energy":"-2253.650 kcal/mol","evidence_text":[],"evidence_source":[]},{"inhibitor_name":"1,1′-(1,4-phenylenebis(methylene)) bis(4-cyanopyridin-1-ium) bromide","substrate":"C1018","corrosive_medium":"HCl","medium_concentration":"6 M","inhibitor_concentration":"150 mg/L","temperature":"333 K","immersion_time":"1 h","test_method":"potentiodynamic polarization","inhibition_efficiency":"98.4%","homo":"-3.68 eV","lumo":"-3.441 eV","delta_g_ads":"-29.92 kJ/mol","adsorption_energy":"-2253.650 kcal/mol","evidence_text":[],"evidence_source":[]},{"inhibitor_name":"1,1′-(1,4-phenylenebis(methylene)) bis(4-cyanopyridin-1-ium) bromide","substrate":"C1018","corrosive_medium":"HCl","medium_concentration":"6 M","inhibitor_concentration":"200 mg/L","temperature":"333 K","immersion_time":"1 h","test_method":"potentiodynamic polarization","inhibition_efficiency":"98.5%","homo":"-3.68 eV","lumo":"-3.441 eV","delta_g_ads":"-29.92 kJ/mol","adsorption_energy":"-2253.650 kcal/mol","evidence_text":[],"evidence_source":[]},{"inhibitor_name":"1,1′-(1,4-phenylenebis(methylene)) bis(4-cyanopyridin-1-ium) bromide","substrate":"C1018","corrosive_medium":"HCl","medium_concentration":"6 M","inhibitor_concentration":"50 mg/L","temperature":"343 K","immersion_time":"1 h","test_method":"potentiodynamic polarization","inhibition_efficiency":"97.6%","homo":"-3.68 eV","lumo":"-3.441 eV","delta_g_ads":"-29.92 kJ/mol","adsorption_energy":"-2253.650 kcal/mol","evidence_text":[],"evidence_source":[]},{"inhibitor_name":"1,1′-(1,4-phenylenebis(methylene)) bis(4-cyanopyridin-1-ium) bromide","substrate":"C1018","corrosive_medium":"HCl","medium_concentration":"6 M","inhibitor_concentration":"100 mg/L","temperature":"343 K","immersion_time":"1 h","test_method":"potentiodynamic polarization","inhibition_efficiency":"97.7%","homo":"-3.68 eV","lumo":"-3.441 eV","delta_g_ads":"-29.92 kJ/mol","adsorption_energy":"-2253.650 kcal/mol","evidence_text":[],"evidence_source":[]},{"inhibitor_name":"1,1′-(1,4-phenylenebis(methylene)) bis(4-cyanopyridin-1-ium) bromide","substrate":"C1018","corrosive_medium":"HCl","medium_concentration":"6 M","inhibitor_concentration":"150 mg/L","temperature":"343 K","immersion_time":"1 h","test_method":"potentiodynamic polarization","inhibition_efficiency":"97.8%","homo":"-3.68 eV","lumo":"-3.441 eV","delta_g_ads":"-29.92 kJ/mol","adsorption_energy":"-2253.650 kcal/mol","evidence_text":[],"evidence_source":[]},{"inhibitor_name":"1,1′-(1,4-phenylenebis(methylene)) bis(4-cyanopyridin-1-ium) bromide","substrate":"C1018","corrosive_medium":"HCl","medium_concentration":"6 M","inhibitor_concentration":"200 mg/L","temperature":"343 K","immersion_time":"1 h","test_method":"potentiodynamic polarization","inhibition_efficiency":"98.2%","homo":"-3.68 eV","lumo":"-3.441 eV","delta_g_ads":"-29.92 kJ/mol","adsorption_energy":"-2253.650 kcal/mol","evidence_text":[],"evidence_source":[]},{"inhibitor_name":"1,1′-(1,4-phenylenebis(methylene)) bis(4-cyanopyridin-1-ium) bromide","substrate":"C1018","corrosive_medium":"HCl","medium_concentration":"6 M","inhibitor_concentration":"50 ppm","temperature":"40 ℃","immersion_time":"1 h","test_method":"weight loss","inhibition_efficiency":"93.97%","homo":"-3.68 eV","lumo":"-3.441 eV","delta_g_ads":"-29.92 kJ/mol","adsorption_energy":"-2253.650 kcal/mol","evidence_text":[],"evidence_source":[]},{"inhibitor_name":"1,1′-(1,4-phenylenebis(methylene)) bis(4-cyanopyridin-1-ium) bromide","substrate":"C1018","corrosive_medium":"HCl","medium_concentration":"6 M","inhibitor_concentration":"50 ppm","temperature":"40 ℃","immersion_time":"1 h","test_method":"weight loss","inhibition_efficiency":"93.58%","homo":"-3.68 eV","lumo":"-3.441 eV","delta_g_ads":"-29.92 kJ/mol","adsorption_energy":"-2253.650 kcal/mol","evidence_text":[],"evidence_source":[]},{"inhibitor_name":"1,1′-(1,4-phenylenebis(methylene)) bis(4-cyanopyridin-1-ium) bromide","substrate":"C1018","corrosive_medium":"HCl","medium_concentration":"6 M","inhibitor_concentration":"100 ppm","temperature":"40 ℃","immersion_time":"1 h","test_method":"weight loss","inhibition_efficiency":"94.59%","homo":"-3.68 eV","lumo":"-3.441 eV","delta_g_ads":"-29.92 kJ/mol","adsorption_energy":"-2253.650 kcal/mol","evidence_text":[],"evidence_source":[]},{"inhibitor_name":"1,1′-(1,4-phenylenebis(methylene)) bis(4-cyanopyridin-1-ium) bromide","substrate":"C1018","corrosive_medium":"HCl","medium_concentration":"6 M","inhibitor_concentration":"100 ppm","temperature":"40 ℃","immersion_time":"1 h","test_method":"weight loss","inhibition_efficiency":"95.12%","homo":"-3.68 eV","lumo":"-3.441 eV","delta_g_ads":"-29.92 kJ/mol","adsorption_energy":"-2253.650 kcal/mol","evidence_text":[],"evidence_source":[]},{"inhibitor_name":"1,1′-(1,4-phenylenebis(methylene)) bis(4-cyanopyridin-1-ium) bromide","substrate":"C1018","corrosive_medium":"HCl","medium_concentration":"6 M","inhibitor_concentration":"150 ppm","temperature":"40 ℃","immersion_time":"1 h","test_method":"weight loss","inhibition_efficiency":"95.95%","homo":"-3.68 eV","lumo":"-3.441 eV","delta_g_ads":"-29.92 kJ/mol","adsorption_energy":"-2253.650 kcal/mol","evidence_text":[],"evidence_source":[]},{"inhibitor_name":"1,1′-(1,4-phenylenebis(methylene)) bis(4-cyanopyridin-1-ium) bromide","substrate":"C1018","corrosive_medium":"HCl","medium_concentration":"6 M","inhibitor_concentration":"150 ppm","temperature":"40 ℃","immersion_time":"1 h","test_method":"weight loss","inhibition_efficiency":"95.39%","homo":"-3.68 eV","lumo":"-3.441 eV","delta_g_ads":"-29.92 kJ/mol","adsorption_energy":"-2253.650 kcal/mol","evidence_text":[],"evidence_source":[]},{"inhibitor_name":"1,1′-(1,4-phenylenebis(methylene)) bis(4-cyanopyridin-1-ium) bromide","substrate":"C1018","corrosive_medium":"HCl","medium_concentration":"6 M","inhibitor_concentration":"200 ppm","temperature":"40 ℃","immersion_time":"1 h","test_method":"weight loss","inhibition_efficiency":"95.95%","homo":"-3.68 eV","lumo":"-3.441 eV","delta_g_ads":"-29.92 kJ/mol","adsorption_energy":"-2253.650 kcal/mol","evidence_text":[],"evidence_source":[]},{"inhibitor_name":"1,1′-(1,4-phenylenebis(methylene)) bis(4-cyanopyridin-1-ium) bromide","substrate":"C1018","corrosive_medium":"HCl","medium_concentration":"6 M","inhibitor_concentration":"200 ppm","temperature":"40 ℃","immersion_time":"1 h","test_method":"weight loss","inhibition_efficiency":"95.57%","homo":"-3.68 eV","lumo":"-3.441 eV","delta_g_ads":"-29.92 kJ/mol","adsorption_energy":"-2253.650 kcal/mol","evidence_text":[],"evidence_source":[]},{"inhibitor_name":"1,1′-(1,4-phenylenebis(methylene)) bis(4-cyanopyridin-1-ium) bromide","substrate":"C1018","corrosive_medium":"HCl","medium_concentration":"6 M","inhibitor_concentration":"50 ppm","temperature":"50 ℃","immersion_time":"1 h","test_method":"weight loss","inhibition_efficiency":"94.37%","homo":"-3.68 eV","lumo":"-3.441 eV","delta_g_ads":"-29.92 kJ/mol","adsorption_energy":"-2253.650 kcal/mol","evidence_text":[],"evidence_source":[]},{"inhibitor_name":"1,1′-(1,4-phenylenebis(methylene)) bis(4-cyanopyridin-1-ium) bromide","substrate":"C1018","corrosive_medium":"HCl","medium_concentration":"6 M","inhibitor_concentration":"50 ppm","temperature":"50 ℃","immersion_time":"1 h","test_method":"weight loss","inhibition_efficiency":"94.35%","homo":"-3.68 eV","lumo":"-3.441 eV","delta_g_ads":"-29.92 kJ/mol","adsorption_energy":"-2253.650 kcal/mol","evidence_text":[],"evidence_source":[]},{"inhibitor_name":"1,1′-(1,4-phenylenebis(methylene)) bis(4-cyanopyridin-1-ium) bromide","substrate":"C1018","corrosive_medium":"HCl","medium_concentration":"6 M","inhibitor_concentration":"100 ppm","temperature":"50 ℃","immersion_time":"1 h","test_method":"weight loss","inhibition_efficiency":"95.93%","homo":"-3.68 eV","lumo":"-3.441 eV","delta_g_ads":"-29.92 kJ/mol","adsorption_energy":"-2253.650 kcal/mol","evidence_text":[],"evidence_source":[]},{"inhibitor_name":"1,1′-(1,4-phenylenebis(methylene)) bis(4-cyanopyridin-1-ium) bromide","substrate":"C1018","corrosive_medium":"HCl","medium_concentration":"6 M","inhibitor_concentration":"100 ppm","temperature":"50 ℃","immersion_time":"1 h","test_method":"weight loss","inhibition_efficiency":"96.13%","homo":"-3.68 eV","lumo":"-3.441 eV","delta_g_ads":"-29.92 kJ/mol","adsorption_energy":"-2253.650 kcal/mol","evidence_text":[],"evidence_source":[]},{"inhibitor_name":"1,1′-(1,4-phenylenebis(methylene)) bis(4-cyanopyridin-1-ium) bromide","substrate":"C1018","corrosive_medium":"HCl","medium_concentration":"6 M","inhibitor_concentration":"150 ppm","temperature":"50 ℃","immersion_time":"1 h","test_method":"weight loss","inhibition_efficiency":"95.58%","homo":"-3.68 eV","lumo":"-3.441 eV","delta_g_ads":"-29.92 kJ/mol","adsorption_energy":"-2253.650 kcal/mol","evidence_text":[],"evidence_source":[]},{"inhibitor_name":"1,1′-(1,4-phenylenebis(methylene)) bis(4-cyanopyridin-1-ium) bromide","substrate":"C1018","corrosive_medium":"HCl","medium_concentration":"6 M","inhibitor_concentration":"150 ppm","temperature":"50 ℃","immersion_time":"1 h","test_method":"weight loss","inhibition_efficiency":"96.7%","homo":"-3.68 eV","lumo":"-3.441 eV","delta_g_ads":"-29.92 kJ/mol","adsorption_energy":"-2253.650 kcal/mol","evidence_text":[],"evidence_source":[]},{"inhibitor_name":"1,1′-(1,4-phenylenebis(methylene)) bis(4-cyanopyridin-1-ium) bromide","substrate":"C1018","corrosive_medium":"HCl","medium_concentration":"6 M","inhibitor_concentration":"200 ppm","temperature":"50 ℃","immersion_time":"1 h","test_method":"weight loss","inhibition_efficiency":"96.04%","homo":"-3.68 eV","lumo":"-3.441 eV","delta_g_ads":"-29.92 kJ/mol","adsorption_energy":"-2253.650 kcal/mol","evidence_text":[],"evidence_source":[]},{"inhibitor_name":"1,1′-(1,4-phenylenebis(methylene)) bis(4-cyanopyridin-1-ium) bromide","substrate":"C1018","corrosive_medium":"HCl","medium_concentration":"6 M","inhibitor_concentration":"200 ppm","temperature":"50 ℃","immersion_time":"1 h","test_method":"weight loss","inhibition_efficiency":"96.39%","homo":"-3.68 eV","lumo":"-3.441 eV","delta_g_ads":"-29.92 kJ/mol","adsorption_energy":"-2253.650 kcal/mol","evidence_text":[],"evidence_source":[]},{"inhibitor_name":"1,1′-(1,4-phenylenebis(methylene)) bis(4-cyanopyridin-1-ium) bromide","substrate":"C1018","corrosive_medium":"HCl","medium_concentration":"6 M","inhibitor_concentration":"50 ppm","temperature":"60 ℃","immersion_time":"1 h","test_method":"weight loss","inhibition_efficiency":"89.31%","homo":"-3.68 eV","lumo":"-3.441 eV","delta_g_ads":"-29.92 kJ/mol","adsorption_energy":"-2253.650 kcal/mol","evidence_text":[],"evidence_source":[]},{"inhibitor_name":"1,1′-(1,4-phenylenebis(methylene)) bis(4-cyanopyridin-1-ium) bromide","substrate":"C1018","corrosive_medium":"HCl","medium_concentration":"6 M","inhibitor_concentration":"50 ppm","temperature":"60 ℃","immersion_time":"1 h","test_method":"weight loss","inhibition_efficiency":"89.56%","homo":"-3.68 eV","lumo":"-3.441 eV","delta_g_ads":"-29.92 kJ/mol","adsorption_energy":"-2253.650 kcal/mol","evidence_text":[],"evidence_source":[]},{"inhibitor_name":"1,1′-(1,4-phenylenebis(methylene)) bis(4-cyanopyridin-1-ium) bromide","substrate":"C1018","corrosive_medium":"HCl","medium_concentration":"6 M","inhibitor_concentration":"100 ppm","temperature":"60 ℃","immersion_time":"1 h","test_method":"weight loss","inhibition_efficiency":"94.58%","homo":"-3.68 eV","lumo":"-3.441 eV","delta_g_ads":"-29.92 kJ/mol","adsorption_energy":"-2253.650 kcal/mol","evidence_text":[],"evidence_source":[]},{"inhibitor_name":"1,1′-(1,4-phenylenebis(methylene)) bis(4-cyanopyridin-1-ium) bromide","substrate":"C1018","corrosive_medium":"HCl","medium_concentration":"6 M","inhibitor_concentration":"100 ppm","temperature":"60 ℃","immersion_time":"1 h","test_method":"weight loss","inhibition_efficiency":"94.91%","homo":"-3.68 eV","lumo":"-3.441 eV","delta_g_ads":"-29.92 kJ/mol","adsorption_energy":"-2253.650 kcal/mol","evidence_text":[],"evidence_source":[]},{"inhibitor_name":"1,1′-(1,4-phenylenebis(methylene)) bis(4-cyanopyridin-1-ium) bromide","substrate":"C1018","corrosive_medium":"HCl","medium_concentration":"6 M","inhibitor_concentration":"150 ppm","temperature":"60 ℃","immersion_time":"1 h","test_method":"weight loss","inhibition_efficiency":"96.14%","homo":"-3.68 eV","lumo":"-3.441 eV","delta_g_ads":"-29.92 kJ/mol","adsorption_energy":"-2253.650 kcal/mol","evidence_text":[],"evidence_source":[]},{"inhibitor_name":"1,1′-(1,4-phenylenebis(methylene)) bis(4-cyanopyridin-1-ium) bromide","substrate":"C1018","corrosive_medium":"HCl","medium_concentration":"6 M","inhibitor_concentration":"150 ppm","temperature":"60 ℃","immersion_time":"1 h","test_method":"weight loss","inhibition_efficiency":"96.32%","homo":"-3.68 eV","lumo":"-3.441 eV","delta_g_ads":"-29.92 kJ/mol","adsorption_energy":"-2253.650 kcal/mol","evidence_text":[],"evidence_source":[]},{"inhibitor_name":"1,1′-(1,4-phenylenebis(methylene)) bis(4-cyanopyridin-1-ium) bromide","substrate":"C1018","corrosive_medium":"HCl","medium_concentration":"6 M","inhibitor_concentration":"200 ppm","temperature":"60 ℃","immersion_time":"1 h","test_method":"weight loss","inhibition_efficiency":"96.84%","homo":"-3.68 eV","lumo":"-3.441 eV","delta_g_ads":"-29.92 kJ/mol","adsorption_energy":"-2253.650 kcal/mol","evidence_text":[],"evidence_source":[]},{"inhibitor_name":"1,1′-(1,4-phenylenebis(methylene)) bis(4-cyanopyridin-1-ium) bromide","substrate":"C1018","corrosive_medium":"HCl","medium_concentration":"6 M","inhibitor_concentration":"50 ppm","temperature":"70 ℃","immersion_time":"1 h","test_method":"weight loss","inhibition_efficiency":"87.71%","homo":"-3.68 eV","lumo":"-3.441 eV","delta_g_ads":"-29.92 kJ/mol","adsorption_energy":"-2253.650 kcal/mol","evidence_text":[],"evidence_source":[]},{"inhibitor_name":"1,1′-(1,4-phenylenebis(methylene)) bis(4-cyanopyridin-1-ium) bromide","substrate":"C1018","corrosive_medium":"HCl","medium_concentration":"6 M","inhibitor_concentration":"50 ppm","temperature":"70 ℃","immersion_time":"1 h","test_method":"weight loss","inhibition_efficiency":"87.61%","homo":"-3.68 eV","lumo":"-3.441 eV","delta_g_ads":"-29.92 kJ/mol","adsorption_energy":"-2253.650 kcal/mol","evidence_text":[],"evidence_source":[]},{"inhibitor_name":"1,1′-(1,4-phenylenebis(methylene)) bis(4-cyanopyridin-1-ium) bromide","substrate":"C1018","corrosive_medium":"HCl","medium_concentration":"6 M","inhibitor_concentration":"100 ppm","temperature":"70 ℃","immersion_time":"1 h","test_method":"weight loss","inhibition_efficiency":"95.51%","homo":"-3.68 eV","lumo":"-3.441 eV","delta_g_ads":"-29.92 kJ/mol","adsorption_energy":"-2253.650 kcal/mol","evidence_text":[],"evidence_source":[]},{"inhibitor_name":"1,1′-(1,4-phenylenebis(methylene)) bis(4-cyanopyridin-1-ium) bromide","substrate":"C1018","corrosive_medium":"HCl","medium_concentration":"6 M","inhibitor_concentration":"100 ppm","temperature":"70 ℃","immersion_time":"1 h","test_method":"weight loss","inhibition_efficiency":"95.22%","homo":"-3.68 eV","lumo":"-3.441 eV","delta_g_ads":"-29.92 kJ/mol","adsorption_energy":"-2253.650 kcal/mol","evidence_text":[],"evidence_source":[]},{"inhibitor_name":"1,1′-(1,4-phenylenebis(methylene)) bis(4-cyanopyridin-1-ium) bromide","substrate":"C1018","corrosive_medium":"HCl","medium_concentration":"6 M","inhibitor_concentration":"150 ppm","temperature":"70 ℃","immersion_time":"1 h","test_method":"weight loss","inhibition_efficiency":"96.9%","homo":"-3.68 eV","lumo":"-3.441 eV","delta_g_ads":"-29.92 kJ/mol","adsorption_energy":"-2253.650 kcal/mol","evidence_text":[],"evidence_source":[]},{"inhibitor_name":"1,1′-(1,4-phenylenebis(methylene)) bis(4-cyanopyridin-1-ium) bromide","substrate":"C1018","corrosive_medium":"HCl","medium_concentration":"6 M","inhibitor_concentration":"150 ppm","temperature":"70 ℃","immersion_time":"1 h","test_method":"weight loss","inhibition_efficiency":"97.04%","homo":"-3.68 eV","lumo":"-3.441 eV","delta_g_ads":"-29.92 kJ/mol","adsorption_energy":"-2253.650 kcal/mol","evidence_text":[],"evidence_source":[]},{"inhibitor_name":"1,1′-(1,4-phenylenebis(methylene)) bis(4-cyanopyridin-1-ium) bromide","substrate":"C1018","corrosive_medium":"HCl","medium_concentration":"6 M","inhibitor_concentration":"200 ppm","temperature":"70 ℃","immersion_time":"1 h","test_method":"weight loss","inhibition_efficiency":"97.61%","homo":"-3.68 eV","lumo":"-3.441 eV","delta_g_ads":"-29.92 kJ/mol","adsorption_energy":"-2253.650 kcal/mol","evidence_text":[],"evidence_source":[]},{"inhibitor_name":"1,1′-(1,4-phenylenebis(methylene)) bis(4-cyanopyridin-1-ium) bromide","substrate":"C1018","corrosive_medium":"HCl","medium_concentration":"6 M","inhibitor_concentration":"200 ppm","temperature":"70 ℃","immersion_time":"1 h","test_method":"weight loss","inhibition_efficiency":"97.58%","homo":"-3.68 eV","lumo":"-3.441 eV","delta_g_ads":"-29.92 kJ/mol","adsorption_energy":"-2253.650 kcal/mol","evidence_text":[],"evidence_source":[]}]},"source_file":"xml_3455.md","token_stats":{"input_tokens":14604,"output_tokens":3738},"parse_error":true}
