Repository: fwx-stu/Corrosion-Inhibitor-Extraction

## Dataset and experiments

| Experiment | Papers per condition | Conditions |
| --- | ---: | ---: |
| GLM-4-Plus evidence strategies E0–E5 (dev37) | 37 | 54 |
| Qwen2.5 development experiments (dev37) | 37 | 27 |
| Qwen2.5 main experiments (test50) | 50 | 9 |
| Matched-budget and component controls (test50) | 50 | 12 |
| GLM-4-Plus reference (test50) | 50 | 1 |
| **Total** | | **103** |

The expert reference dataset contains 87 papers and 3,066 normalized, deduplicated records (670 in dev37 and 2,396 in test50). The release includes 4,097 paper-level structured predictions, the reference annotations, evaluation code, statistical analyses and numerical figure data.

File: figures/E_predictions/v1_r3/results/e4/e4_results.jsonl (part 1 of 8)
{"paper_id":"xml_8183","strategy":"E4","model":"glm-4-plus","result":{"paper_id":"xml_8183","records":[{"inhibitor_name":"Barringtonia acutangula leaf-water extract","substrate":"carbon steel","corrosive_medium":"1M HCl","medium_concentration":"1M","inhibitor_concentration":"0 ppm","temperature":"25 ℃","immersion_time":"24 h","test_method":"potentiodynamic polarization","inhibition_efficiency":"0%","homo":null,"lumo":null,"delta_g_ads":null,"adsorption_energy":null,"evidence_text":[],"evidence_source":[]},{"inhibitor_name":"Barringtonia acutangula leaf-water extract","substrate":"carbon steel","corrosive_medium":"1M HCl","medium_concentration":"1M","inhibitor_concentration":"500 ppm","temperature":"25 ℃","immersion_time":"24 h","test_method":"potentiodynamic polarization","inhibition_efficiency":"90.13%","homo":null,"lumo":null,"delta_g_ads":null,"adsorption_energy":null,"evidence_text":[],"evidence_source":[]},{"inhibitor_name":"Barringtonia acutangula leaf-water extract","substrate":"carbon steel","corrosive_medium":"1M HCl","medium_concentration":"1M","inhibitor_concentration":"1000 ppm","temperature":"25 ℃","immersion_time":"24 h","test_method":"potentiodynamic polarization","inhibition_efficiency":"91.83%","homo":null,"lumo":null,"delta_g_ads":null,"adsorption_energy":null,"evidence_text":[],"evidence_source":[]},{"inhibitor_name":"Barringtonia acutangula leaf-water extract","substrate":"carbon steel","corrosive_medium":"1M HCl","medium_concentration":"1M","inhibitor_concentration":"2000 ppm","temperature":"25 ℃","immersion_time":"24 h","test_method":"potentiodynamic polarization","inhibition_efficiency":"93.72%","homo":null,"lumo":null,"delta_g_ads":null,"adsorption_energy":null,"evidence_text":[],"evidence_source":[]},{"inhibitor_name":"Barringtonia acutangula leaf-water extract","substrate":"carbon steel","corrosive_medium":"1M HCl","medium_concentration":"1M","inhibitor_concentration":"3000 ppm","temperature":"25 ℃","immersion_time":"24 h","test_method":"potentiodynamic polarization","inhibition_efficiency":"97.01%","homo":null,"lumo":null,"delta_g_ads":null,"adsorption_energy":null,"evidence_text":[],"evidence_source":[]},{"inhibitor_name":"Barringtonia acutangula leaf-water extract","substrate":"carbon steel","corrosive_medium":"1M HCl","medium_concentration":"1M","inhibitor_concentration":"4000 ppm","temperature":"25 ℃","immersion_time":"24 h","test_method":"potentiodynamic polarization","inhibition_efficiency":"94.15%","homo":null,"lumo":null,"delta_g_ads":null,"adsorption_energy":null,"evidence_text":[],"evidence_source":[]}]},"source_file":"xml_8183.md","token_stats":{"input_tokens":10497,"output_tokens":862},"parse_error":false}
{"paper_id":"xml_3544","strategy":"E4","model":"glm-4-plus","result":{"paper_id":"xml_3544","records":[{"inhibitor_name":"N-doped carbon dots (CDs) 1","substrate":"Q235 steel","corrosive_medium":"1 M HCl","medium_concentration":"1 M","inhibitor_concentration":"50 mg/L","temperature":"ambient temperature","immersion_time":"24 h","test_method":"EIS","inhibition_efficiency":"60.47%","homo":null,"lumo":null,"delta_g_ads":"-26.25 kJ/mol","adsorption_energy":null,"evidence_text":[],"evidence_source":[]},{"inhibitor_name":"N-doped carbon dots (CDs) 1","substrate":"Q235 steel","corrosive_medium":"1 M HCl","medium_concentration":"1 M","inhibitor_concentration":"100 mg/L","temperature":"ambient temperature","immersion_time":"24 h","test_method":"EIS","inhibition_efficiency":"84.37%","homo":null,"lumo":null,"delta_g_ads":"-26.25 kJ/mol","adsorption_energy":null,"evidence_text":[],"evidence_source":[]},{"inhibitor_name":"N-doped carbon dots (CDs) 1","substrate":"Q235 steel","corrosive_medium":"1 M HCl","medium_concentration":"1 M","inhibitor_concentration":"150 mg/L","temperature":"ambient temperature","immersion_time":"24 h","test_method":"EIS","inhibition_efficiency":"91.15%","homo":null,"lumo":null,"delta_g_ads":"-26.25 kJ/mol","adsorption_energy":null,"evidence_text":[],"evidence_source":[]},{"inhibitor_name":"N-doped carbon dots (CDs) 1","substrate":"Q235 steel","corrosive_medium":"1 M HCl","medium_concentration":"1 M","inhibitor_concentration":"200 mg/L","temperature":"ambient temperature","immersion_time":"24 h","test_method":"EIS","inhibition_efficiency":"95.86%","homo":null,"lumo":null,"delta_g_ads":"-26.25 kJ/mol","adsorption_energy":null,"evidence_text":[],"evidence_source":[]},{"inhibitor_name":"N-doped carbon dots (CDs) 1","substrate":"Q235 steel","corrosive_medium":"1 M HCl","medium_concentration":"1 M","inhibitor_concentration":"50 mg/L","temperature":"ambient temperature","immersion_time":"24 h","test_method":"Tafel","inhibition_efficiency":"68.5%","homo":null,"lumo":null,"delta_g_ads":"-26.25 kJ/mol","adsorption_energy":null,"evidence_text":[],"evidence_source":[]},{"inhibitor_name":"N-doped carbon dots (CDs) 1","substrate":"Q235 steel","corrosive_medium":"1 M HCl","medium_concentration":"1 M","inhibitor_concentration":"100 mg/L","temperature":"ambient temperature","immersion_time":"24 h","test_method":"Tafel","inhibition_efficiency":"81.6%","homo":null,"lumo":null,"delta_g_ads":"-26.25 kJ/mol","adsorption_energy":null,"evidence_text":[],"evidence_source":[]},{"inhibitor_name":"N-doped carbon dots (CDs) 1","substrate":"Q235 steel","corrosive_medium":"1 M HCl","medium_concentration":"1 M","inhibitor_concentration":"150 mg/L","temperature":"ambient temperature","immersion_time":"24 h","test_method":"Tafel","inhibition_efficiency":"86.3%","homo":null,"lumo":null,"delta_g_ads":"-26.25 kJ/mol","adsorption_energy":null,"evidence_text":[],"evidence_source":[]},{"inhibitor_name":"N-doped carbon dots (CDs) 1","substrate":"Q235 steel","corrosive_medium":"1 M HCl","medium_concentration":"1 M","inhibitor_concentration":"200 mg/L","temperature":"ambient temperature","immersion_time":"24 h","test_method":"Tafel","inhibition_efficiency":"91.4%","homo":null,"lumo":null,"delta_g_ads":"-26.25 kJ/mol","adsorption_energy":null,"evidence_text":[],"evidence_source":[]},{"inhibitor_name":"N-doped carbon dots (CDs) 1","substrate":"Q235 steel","corrosive_medium":"1 M HCl","medium_concentration":"1 M","inhibitor_concentration":"50 mg/L","temperature":"ambient temperature","immersion_time":"24 h","test_method":"weight loss","inhibition_efficiency":"53.41%","homo":null,"lumo":null,"delta_g_ads":"-26.25 kJ/mol","adsorption_energy":null,"evidence_text":[],"evidence_source":[]},{"inhibitor_name":"N-doped carbon dots (CDs) 1","substrate":"Q235 steel","corrosive_medium":"1 M HCl","medium_concentration":"1 M","inhibitor_concentration":"100 mg/L","temperature":"ambient temperature","immersion_time":"24 h","test_method":"weight loss","inhibition_efficiency":"70.11%","homo":null,"lumo":null,"delta_g_ads":"-26.25 kJ/mol","adsorption_energy":null,"evidence_text":[],"evidence_source":[]},{"inhibitor_name":"N-doped carbon dots (CDs) 1","substrate":"Q235 steel","corrosive_medium":"1 M HCl","medium_concentration":"1 M","inhibitor_concentration":"150 mg/L","temperature":"ambient temperature","immersion_time":"24 h","test_method":"weight loss","inhibition_efficiency":"84.86%","homo":null,"lumo":null,"delta_g_ads":"-26.25 kJ/mol","adsorption_energy":null,"evidence_text":[],"evidence_source":[]},{"inhibitor_name":"N-doped carbon dots (CDs) 1","substrate":"Q235 steel","corrosive_medium":"1 M HCl","medium_concentration":"1 M","inhibitor_concentration":"200 mg/L","temperature":"ambient temperature","immersion_time":"24 h","test_method":"weight loss","inhibition_efficiency":"86.50%","homo":null,"lumo":null,"delta_g_ads":"-26.25 kJ/mol","adsorption_energy":null,"evidence_text":[],"evidence_source":[]},{"inhibitor_name":"N-doped carbon dots (CDs) 2","substrate":"Q235 steel","corrosive_medium":"1 M HCl","medium_concentration":"1 M","inhibitor_concentration":"50 mg/L","temperature":"ambient temperature","immersion_time":"24 h","test_method":"EIS","inhibition_efficiency":"76.86%","homo":null,"lumo":null,"delta_g_ads":"-26.94 kJ/mol","adsorption_energy":null,"evidence_text":[],"evidence_source":[]},{"inhibitor_name":"N-doped carbon dots (CDs) 2","substrate":"Q235 steel","corrosive_medium":"1 M HCl","medium_concentration":"1 M","inhibitor_concentration":"100 mg/L","temperature":"ambient temperature","immersion_time":"24 h","test_method":"EIS","inhibition_efficiency":"90.41%","homo":null,"lumo":null,"delta_g_ads":"-26.94 kJ/mol","adsorption_energy":null,"evidence_text":[],"evidence_source":[]},{"inhibitor_name":"N-doped carbon dots (CDs) 2","substrate":"Q235 steel","corrosive_medium":"1 M HCl","medium_concentration":"1 M","inhibitor_concentration":"150 mg/L","temperature":"ambient temperature","immersion_time":"24 h","test_method":"EIS","inhibition_efficiency":"96.25%","homo":null,"lumo":null,"delta_g_ads":"-26.94 kJ/mol","adsorption_energy":null,"evidence_text":[],"evidence_source":[]},{"inhibitor_name":"N-doped carbon dots (CDs) 2","substrate":"Q235 steel","corrosive_medium":"1 M HCl","medium_concentration":"1 M","inhibitor_concentration":"200 mg/L","temperature":"ambient temperature","immersion_time":"24 h","test_method":"EIS","inhibition_efficiency":"96.96%","homo":null,"lumo":null,"delta_g_ads":"-26.94 kJ/mol","adsorption_energy":null,"evidence_text":[],"evidence_source":[]},{"inhibitor_name":"N-doped carbon dots (CDs) 2","substrate":"Q235 steel","corrosive_medium":"1 M HCl","medium_concentration":"1 M","inhibitor_concentration":"50 mg/L","temperature":"ambient temperature","immersion_time":"24 h","test_method":"Tafel","inhibition_efficiency":"75.2%","homo":null,"lumo":null,"delta_g_ads":"-26.94 kJ/mol","adsorption_energy":null,"evidence_text":[],"evidence_source":[]},{"inhibitor_name":"N-doped carbon dots (CDs) 2","substrate":"Q235 steel","corrosive_medium":"1 M HCl","medium_concentration":"1 M","inhibitor_concentration":"100 mg/L","temperature":"ambient temperature","immersion_time":"24 h","test_method":"Tafel","inhibition_efficiency":"87.1%","homo":null,"lumo":null,"delta_g_ads":"-26.94 kJ/mol","adsorption_energy":null,"evidence_text":[],"evidence_source":[]},{"inhibitor_name":"N-doped carbon dots (CDs) 2","substrate":"Q235 steel","corrosive_medium":"1 M HCl","medium_concentration":"1 M","inhibitor_concentration":"150 mg/L","temperature":"ambient temperature","immersion_time":"24 h","test_method":"Tafel","inhibition_efficiency":"92.6%","homo":null,"lumo":null,"delta_g_ads":"-26.94 kJ/mol","adsorption_energy":null,"evidence_text":[],"evidence_source":[]},{"inhibitor_name":"N-doped carbon dots (CDs) 2","substrate":"Q235 steel","corrosive_medium":"1 M HCl","medium_concentration":"1 M","inhibitor_concentration":"200 mg/L","temperature":"ambient temperature","immersion_time":"24 h","test_method":"Tafel","inhibition_efficiency":"94.7%","homo":null,"lumo":null,"delta_g_ads":"-26.94 kJ/mol","adsorption_energy":null,"evidence_text":[],"evidence_source":[]},{"inhibitor_name":"N-doped carbon dots (CDs) 2","substrate":"Q235 steel","corrosive_medium":"1 M HCl","medium_concentration":"1 M","inhibitor_concentration":"50 mg/L","temperature":"ambient temperature","immersion_time":"24 h","test_method":"weight loss","inhibition_efficiency":"53.41%","homo":null,"lumo":null,"delta_g_ads":"-26.94 kJ/mol","adsorption_energy":null,"evidence_text":[],"evidence_source":[]},{"inhibitor_name":"N-doped carbon dots (CDs) 2","substrate":"Q235 steel","corrosive_medium":"1 M HCl","medium_concentration":"1 M","inhibitor_concentration":"100 mg/L","temperature":"ambient temperature","immersion_time":"24 h","test_method":"weight loss","inhibition_efficiency":"70.11%","homo":null,"lumo":null,"delta_g_ads":"-26.94 kJ/mol","adsorption_energy":null,"evidence_text":[],"evidence_source":[]},{"inhibitor_name":"N-doped carbon dots (CDs) 2","substrate":"Q235 steel","corrosive_medium":"1 M HCl","medium_concentration":"1 M","inhibitor_concentration":"150 mg/L","temperature":"ambient temperature","immersion_time":"24 h","test_method":"weight loss","inhibition_efficiency":"84.86%","homo":null,"lumo":null,"delta_g_ads":"-26.94 kJ/mol","adsorption_energy":null,"evidence_text":[],"evidence_source":[]},{"inhibitor_name":"N-doped carbon dots (CDs) 2","substrate":"Q235 steel","corrosive_medium":"1 M HCl","medium_concentration":"1 M","inhibitor_concentration":"200 mg/L","temperature":"ambient temperature","immersion_time":"24 h","test_method":"weight loss","inhibition_efficiency":"86.50%","homo":null,"lumo":null,"delta_g_ads":"-26.94 kJ/mol","adsorption_energy":null,"evidence_text":[],"evidence_source":[]},{"inhibitor_name":"N-doped carbon dots (CDs) 3","substrate":"Q235 steel","corrosive_medium":"1 M HCl","medium_concentration":"1 M","inhibitor_concentration":"50 mg/L","temperature":"ambient temperature","immersion_time":"24 h","test_method":"EIS","inhibition_efficiency":"53.41%","homo":null,"lumo":null,"delta_g_ads":"-25.68 kJ/mol","adsorption_energy":null,"evidence_text":[],"evidence_source":[]},{"inhibitor_name":"N-doped carbon dots (CDs) 3","substrate":"Q235 steel","corrosive_medium":"1 M HCl","medium_concentration":"1 M","inhibitor_concentration":"100 mg/L","temperature":"ambient temperature","immersion_time":"24 h","test_method":"EIS","inhibition_efficiency":"70.11%","homo":null,"lumo":null,"delta_g_ads":"-25.68 kJ/mol","adsorption_energy":null,"evidence_text":[],"evidence_source":[]},{"inhibitor_name":"N-doped carbon dots (CDs) 3","substrate":"Q235 steel","corrosive_medium":"1 M HCl","medium_concentration":"1 M","inhibitor_concentration":"150 mg/L","temperature":"ambient temperature","immersion_time":"24 h","test_method":"EIS","inhibition_efficiency":"84.86%","homo":null,"lumo":null,"delta_g_ads":"-25.68 kJ/mol","adsorption_energy":null,"evidence_text":[],"evidence_source":[]},{"inhibitor_name":"N-doped carbon dots (CDs) 3","substrate":"Q235 steel","corrosive_medium":"1 M HCl","medium_concentration":"1 M","inhibitor_concentration":"200 mg/L","temperature":"ambient temperature","immersion_time":"24 h","test_method":"EIS","inhibition_efficiency":"86.50%","homo":null,"lumo":null,"delta_g_ads":"-25.68 kJ/mol","adsorption_energy":null,"evidence_text":[],"evidence_source":[]},{"inhibitor_name":"N-doped carbon dots (CDs) 3","substrate":"Q235 steel","corrosive_medium":"1 M HCl","medium_concentration":"1 M","inhibitor_concentration":"50 mg/L","temperature":"ambient temperature","immersion_time":"24 h","test_method":"Tafel","inhibition_efficiency":"63.3%","homo":null,"lumo":null,"delta_g_ads":"-25.68 kJ/mol","adsorption_energy":null,"evidence_text":[],"evidence_source":[]},{"inhibitor_name":"N-doped carbon dots (CDs) 3","substrate":"Q235 steel","corrosive_medium":"1 M HCl","medium_concentration":"1 M","inhibitor_concentration":"100 mg/L","temperature":"ambient temperature","immersion_time":"24 h","test_method":"Tafel","inhibition_efficiency":"80.0%","homo":null,"lumo":null,"delta_g_ads":"-25.68 kJ/mol","adsorption_energy":null,"evidence_text":[],"evidence_source":[]},{"inhibitor_name":"N-doped carbon dots (CDs) 3","substrate":"Q235 steel","corrosive_medium":"1 M HCl","medium_concentration":"1 M","inhibitor_concentration":"150 mg/L","temperature":"ambient temperature","immersion_time":"24 h","test_method":"Tafel","inhibition_efficiency":"85.0%","homo":null,"lumo":null,"delta_g_ads":"-25.68 kJ/mol","adsorption_energy":null,"evidence_text":[],"evidence_source":[]},{"inhibitor_name":"N-doped carbon dots (CDs) 3","substrate":"Q235 steel","corrosive_medium":"1 M HCl","medium_concentration":"1 M","inhibitor_concentration":"200 mg/L","temperature":"ambient temperature","immersion_time":"24 h","test_method":"Tafel","inhibition_efficiency":"90.9%","homo":null,"lumo":null,"delta_g_ads":"-25.68 kJ/mol","adsorption_energy":null,"evidence_text":[],"evidence_source":[]},{"inhibitor_name":"N-doped carbon dots (CDs) 3","substrate":"Q235 steel","corrosive_medium":"1 M HCl","medium_concentration":"1 M","inhibitor_concentration":"50 mg/L","temperature":"ambient temperature","immersion_time":"24 h","test_method":"weight loss","inhibition_efficiency":"53.41%","homo":null,"lumo":null,"delta_g_ads":"-25.68 kJ/mol","adsorption_energy":null,"evidence_text":[],"evidence_source":[]},{"inhibitor_name":"N-doped carbon dots (CDs) 3","substrate":"Q235 steel","corrosive_medium":"1 M HCl","medium_concentration":"1 M","inhibitor_concentration":"100 mg/L","temperature":"ambient temperature","immersion_time":"24 h","test_method":"weight loss","inhibition_efficiency":"70.11%","homo":null,"lumo":null,"delta_g_ads":"-25.68 kJ/mol","adsorption_energy":null,"evidence_text":[],"evidence_source":[]},{"inhibitor_name":"N-doped carbon dots (CDs) 3","substrate":"Q235 steel","corrosive_medium":"1 M HCl","medium_concentration":"1 M","inhibitor_concentration":"150 mg/L","temperature":"ambient temperature","immersion_time":"24 h","test_method":"weight loss","inhibition_efficiency":"84.86%","homo":null,"lumo":null,"delta_g_ads":"-25.68 kJ/mol","adsorption_energy":null,"evidence_text":[],"evidence_source":[]},{"inhibitor_name":"N-doped carbon dots (CDs) 3","substrate":"Q235 steel","corrosive_medium":"1 M HCl","medium_concentration":"1 M","inhibitor_concentration":"200 mg/L","temperature":"ambient temperature","immersion_time":"24 h","test_method":"weight loss","inhibition_efficiency":"86.50%","homo":null,"lumo":null,"delta_g_ads":"-25.68 kJ/mol","adsorption_energy":null,"evidence_text":[],"evidence_source":[]}]},"source_file":"xml_3544.md","token_stats":{"input_tokens":16323,"output_tokens":5258},"parse_error":false}
{"paper_id":"xml_2314","strategy":"E4","model":"glm-4-plus","result":{"paper_id":"xml_2314","records":[{"inhibitor_name":"propylamine","substrate":"steel","corrosive_medium":"simulated concrete pore solution","medium_concentration":"saturated Ca(OH)2","inhibitor_concentration":"0.3 mol/L","temperature":"25±2 °C","immersion_time":"8 days","test_method":"EIS","inhibition_efficiency":"lower than control","homo":null,"lumo":null,"delta_g_ads":null,"adsorption_energy":"-66.78 kJ/mol","evidence_text":[],"evidence_source":[]},{"inhibitor_name":"propylamine","substrate":"steel","corrosive_medium":"simulated concrete pore solution","medium_concentration":"saturated Ca(OH)2","inhibitor_concentration":"0.3 mol/L","temperature":"25±2 °C","immersion_time":"8 days","test_method":"LPR","inhibition_efficiency":"lower than control","homo":null,"lumo":null,"delta_g_ads":null,"adsorption_energy":"-66.78 kJ/mol","evidence_text":[],"evidence_source":[]},{"inhibitor_name":"calcium butyrate","substrate":"steel","corrosive_medium":"simulated concrete pore solution","medium_concentration":"saturated Ca(OH)2","inhibitor_concentration":"0.15 mol/L","temperature":"25±2 °C","immersion_time":"8 days","test_method":"EIS","inhibition_efficiency":"similar to control","homo":null,"lumo":null,"delta_g_ads":null,"adsorption_energy":"-703.10 kJ/mol","evidence_text":[],"evidence_source":[]},{"inhibitor_name":"calcium butyrate","substrate":"steel","corrosive_medium":"simulated concrete pore solution","medium_concentration":"saturated Ca(OH)2","inhibitor_concentration":"0.15 mol/L","temperature":"25±2 °C","immersion_time":"8 days","test_method":"LPR","inhibition_efficiency":"similar to control","homo":null,"lumo":null,"delta_g_ads":null,"adsorption_energy":"-703.10 kJ/mol","evidence_text":[],"evidence_source":[]}]},"source_file":"xml_2314.md","token_stats":{"input_tokens":13033,"output_tokens":616},"parse_error":false}
{"paper_id":"pdf_1577","strategy":"E4","model":"glm-4-plus","result":{"paper_id":"pdf_1577","records":[{"inhibitor_name":"2-mercaptoimidazole","substrate":"API 5L X70 steel","corrosive_medium":"3% NaCl","medium_concentration":"3%","inhibitor_concentration":"5 ppm","temperature":null,"immersion_time":null,"test_method":"EIS","inhibition_efficiency":"90.7%","homo":null,"lumo":null,"delta_g_ads":"-20 kJ/mol","adsorption_energy":null,"evidence_text":[],"evidence_source":[]},{"inhibitor_name":"2-mercaptoimidazole","substrate":"API 5L X70 steel","corrosive_medium":"3% NaCl","medium_concentration":"3%","inhibitor_concentration":"10 ppm","temperature":null,"immersion_time":null,"test_method":"EIS","inhibition_efficiency":"81.9%","homo":null,"lumo":null,"delta_g_ads":"-20 kJ/mol","adsorption_energy":null,"evidence_text":[],"evidence_source":[]},{"inhibitor_name":"2-mercaptoimidazole","substrate":"API 5L X70 steel","corrosive_medium":"3% NaCl","medium_concentration":"3%","inhibitor_concentration":"20 ppm","temperature":null,"immersion_time":null,"test_method":"EIS","inhibition_efficiency":"81.5%","homo":null,"lumo":null,"delta_g_ads":"-20 kJ/mol","adsorption_energy":null,"evidence_text":[],"evidence_source":[]},{"inhibitor_name":"2-mercaptoimidazole","substrate":"API 5L X70 steel","corrosive_medium":"3% NaCl","medium_concentration":"3%","inhibitor_concentration":"50 ppm","temperature":null,"immersion_time":null,"test_method":"EIS","inhibition_efficiency":"85.6%","homo":null,"lumo":null,"delta_g_ads":"-20 kJ/mol","adsorption_energy":null,"evidence_text":[],"evidence_source":[]},{"inhibitor_name":"2-mercaptoimidazole","substrate":"API 5L X70 steel","corrosive_medium":"3% NaCl","medium_concentration":"3%","inhibitor_concentration":"5 ppm","temperature":null,"immersion_time":null,"test_method":"EIS","inhibition_efficiency":"19.8%","homo":null,"lumo":null,"delta_g_ads":"-20 kJ/mol","adsorption_energy":null,"evidence_text":[],"evidence_source":[]},{"inhibitor_name":"2-mercaptoimidazole","substrate":"API 5L X70 steel","corrosive_medium":"3% NaCl","medium_concentration":"3%","inhibitor_concentration":"10 ppm","temperature":null,"immersion_time":null,"test_method":"EIS","inhibition_efficiency":"41.9%","homo":null,"lumo":null,"delta_g_ads":"-20 kJ/mol","adsorption_energy":null,"evidence_text":[],"evidence_source":[]},{"inhibitor_name":"2-mercaptoimidazole","substrate":"API 5L X70 steel","corrosive_medium":"3% NaCl","medium_concentration":"3%","inhibitor_concentration":"20 ppm","temperature":null,"immersion_time":null,"test_method":"EIS","inhibition_efficiency":"58.6%","homo":null,"lumo":null,"delta_g_ads":"-20 kJ/mol","adsorption_energy":null,"evidence_text":[],"evidence_source":[]},{"inhibitor_name":"2-mercaptoimidazole","substrate":"API 5L X70 steel","corrosive_medium":"3% NaCl","medium_concentration":"3%","inhibitor_concentration":"50 ppm","temperature":null,"immersion_time":null,"test_method":"EIS","inhibition_efficiency":"44.0%","homo":null,"lumo":null,"delta_g_ads":"-20 kJ/mol","adsorption_energy":null,"evidence_text":[],"evidence_source":[]},{"inhibitor_name":"2-mercaptoimidazole","substrate":"API 5L X70 steel","corrosive_medium":"3% NaCl","medium_concentration":"3%","inhibitor_concentration":"5 ppm","temperature":null,"immersion_time":null,"test_method":"EIS","inhibition_efficiency":"53.0%","homo":null,"lumo":null,"delta_g_ads":"-20 kJ/mol","adsorption_energy":null,"evidence_text":[],"evidence_source":[]},{"inhibitor_name":"2-mercaptoimidazole","substrate":"API 5L X70 steel","corrosive_medium":"3% NaCl","medium_concentration":"3%","inhibitor_concentration":"10 ppm","temperature":null,"immersion_time":null,"test_method":"EIS","inhibition_efficiency":"49.0%","homo":null,"lumo":null,"delta_g_ads":"-20 kJ/mol","adsorption_energy":null,"evidence_text":[],"evidence_source":[]},{"inhibitor_name":"2-mercaptoimidazole","substrate":"API 5L X70 steel","corrosive_medium":"3% NaCl","medium_concentration":"3%","inhibitor_concentration":"20 ppm","temperature":null,"immersion_time":null,"test_method":"EIS","inhibition_efficiency":"63.6%","homo":null,"lumo":null,"delta_g_ads":"-20 kJ/mol","adsorption_energy":null,"evidence_text":[],"evidence_source":[]},{"inhibitor_name":"2-mercaptoimidazole","substrate":"API 5L X70 steel","corrosive_medium":"3% NaCl","medium_concentration":"3%","inhibitor_concentration":"50 ppm","temperature":null,"immersion_time":null,"test_method":"EIS","inhibition_efficiency":"20.0%","homo":null,"lumo":null,"delta_g_ads":"-20 kJ/mol","adsorption_energy":null,"evidence_text":[],"evidence_source":[]}]},"source_file":"pdf_1577.md","token_stats":{"input_tokens":7323,"output_tokens":1670},"parse_error":false}
{"paper_id":"xml_6028","strategy":"E4","model":"glm-4-plus","result":{"paper_id":"xml_6028","records":[{"inhibitor_name":"Soy protein isolate (SPI) with corn-derived sorbitol plasticizer","substrate":"steel rebar","corrosive_medium":"simulated concrete pore solution with 3.5 wt.% sodium chloride","medium_concentration":"3.5 wt.% sodium chloride","inhibitor_concentration":"15% wt. SPI and 30% wt. sorbitol","temperature":"not specified","immersion_time":"not specified","test_method":"potentiodynamic polarization","inhibition_efficiency":"96%","homo":null,"lumo":null,"delta_g_ads":null,"adsorption_energy":null,"evidence_text":["The potentiodynamic polarization tests results showed that soy protein coatings significantly reduce the corrosion current density (up to 96% when compared to bare rebar) in a simulated concrete pore solution that contained 3.5% wt. sodium chloride."],"evidence_source":["Evidence-1"]},{"inhibitor_name":"Soy protein isolate (SPI) with corn-derived sorbitol plasticizer","substrate":"steel rebar","corrosive_medium":"simulated concrete pore solution with 3.5 wt.% sodium chloride","medium_concentration":"3.5 wt.% sodium chloride","inhibitor_concentration":"15% wt. SPI and 30% wt. sorbitol","temperature":"not specified","immersion_time":"120 days","test_method":"rapid macrocell corrosion test","inhibition_efficiency":"50%","homo":null,"lumo":null,"delta_g_ads":null,"adsorption_energy":null,"evidence_text":["The lowest corrosion rate is observed in the case of 15%SPI+30%Sorbitol coated rebar specimens wherein the corrosion rates mainly hover around 0.12μm/yr, which is 50% less than the uncoated rebar.","cement mortar embedded rebars that are coated with soy protein coating (15% SPI+30%Sorbitol) incurred 50% less corrosion as compared to uncoated rebar specimens."],"evidence_source":["Evidence-2","Evidence-3"]}]},"source_file":"xml_6028.md","token_stats":{"input_tokens":8834,"output_tokens":563},"parse_error":false}
{"paper_id":"pdf_2409","strategy":"E4","model":"glm-4-plus","result":{"paper_id":"pdf_2409","records":[{"inhibitor_name":"4-(tert-butyl)benzoyl)methionine (P-Meth)","substrate":"Q235 steel","corrosive_medium":"1 M HCl","medium_concentration":"1 M","inhibitor_concentration":"25 mg/L","temperature":"25 ℃","immersion_time":"12 h","test_method":"weight loss","inhibition_efficiency":"83.03%","homo":"-6.0300 eV","lumo":"-1.2816 eV","delta_g_ads":"-34.18 kJ/mol","adsorption_energy":"-2688.19 kJ/mol","evidence_text":[],"evidence_source":[]},{"inhibitor_name":"4-(tert-butyl)benzoyl)methionine (P-Meth)","substrate":"Q235 steel","corrosive_medium":"1 M HCl","medium_concentration":"1 M","inhibitor_concentration":"50 mg/L","temperature":"25 ℃","immersion_time":"12 h","test_method":"weight loss","inhibition_efficiency":"87.56%","homo":"-6.0300 eV","lumo":"-1.2816 eV","delta_g_ads":"-34.18 kJ/mol","adsorption_energy":"-2688.19 kJ/mol","evidence_text":[],"evidence_source":[]},{"inhibitor_name":"4-(tert-butyl)benzoyl)methionine (P-Meth)","substrate":"Q235 steel","corrosive_medium":"1 M HCl","medium_concentration":"1 M","inhibitor_concentration":"75 mg/L","temperature":"25 ℃","immersion_time":"12 h","test_method":"weight loss","inhibition_efficiency":"94.38%","homo":"-6.0300 eV","lumo":"-1.2816 eV","delta_g_ads":"-34.18 kJ/mol","adsorption_energy":"-2688.19 kJ/mol","evidence_text":[],"evidence_source":[]},{"inhibitor_name":"4-(tert-butyl)benzoyl)methionine (P-Meth)","substrate":"Q235 steel","corrosive_medium":"1 M HCl","medium_concentration":"1 M","inhibitor_concentration":"100 mg/L","temperature":"25 ℃","immersion_time":"12 h","test_method":"weight loss","inhibition_efficiency":"95.55%","homo":"-6.0300 eV","lumo":"-1.2816 eV","delta_g_ads":"-34.18 kJ/mol","adsorption_energy":"-2688.19 kJ/mol","evidence_text":[],"evidence_source":[]},{"inhibitor_name":"4-(tert-butyl)benzoyl)methionine (P-Meth)","substrate":"Q235 steel","corrosive_medium":"1 M HCl","medium_concentration":"1 M","inhibitor_concentration":"25 mg/L","temperature":"25 ℃","immersion_time":null,"test_method":"EIS","inhibition_efficiency":"88.63%","homo":"-6.0300 eV","lumo":"-1.2816 eV","delta_g_ads":"-34.18 kJ/mol","adsorption_energy":"-2688.19 kJ/mol","evidence_text":[],"evidence_source":[]},{"inhibitor_name":"4-(tert-butyl)benzoyl)methionine (P-Meth)","substrate":"Q235 steel","corrosive_medium":"1 M HCl","medium_concentration":"1 M","inhibitor_concentration":"50 mg/L","temperature":"25 ℃","immersion_time":null,"test_method":"EIS","inhibition_efficiency":"90.43%","homo":"-6.0300 eV","lumo":"-1.2816 eV","delta_g_ads":"-34.18 kJ/mol","adsorption_energy":"-2688.19 kJ/mol","evidence_text":[],"evidence_source":[]},{"inhibitor_name":"4-(tert-butyl)benzoyl)methionine (P-Meth)","substrate":"Q235 steel","corrosive_medium":"1 M HCl","medium_concentration":"1 M","inhibitor_concentration":"75 mg/L","temperature":"25 ℃","immersion_time":null,"test_method":"EIS","inhibition_efficiency":"93.09%","homo":"-6.0300 eV","lumo":"-1.2816 eV","delta_g_ads":"-34.18 kJ/mol","adsorption_energy":"-2688.19 kJ/mol","evidence_text":[],"evidence_source":[]},{"inhibitor_name":"4-(tert-butyl)benzoyl)methionine (P-Meth)","substrate":"Q235 steel","corrosive_medium":"1 M HCl","medium_concentration":"1 M","inhibitor_concentration":"100 mg/L","temperature":"25 ℃","immersion_time":null,"test_method":"EIS","inhibition_efficiency":"94.98%","homo":"-6.0300 eV","lumo":"-1.2816 eV","delta_g_ads":"-34.18 kJ/mol","adsorption_energy":"-2688.19 kJ/mol","evidence_text":[],"evidence_source":[]},{"inhibitor_name":"4-(tert-butyl)benzoyl)methionine (P-Meth)","substrate":"Q235 steel","corrosive_medium":"1 M HCl","medium_concentration":"1 M","inhibitor_concentration":"25 mg/L","temperature":"25 ℃","immersion_time":null,"test_method":"potentiodynamic polarization","inhibition_efficiency":"72.03%","homo":"-6.0300 eV","lumo":"-1.2816 eV","delta_g_ads":"-34.18 kJ/mol","adsorption_energy":"-2688.19 kJ/mol","evidence_text":[],"evidence_source":[]},{"inhibitor_name":"4-(tert-butyl)benzoyl)methionine (P-Meth)","substrate":"Q235 steel","corrosive_medium":"1 M HCl","medium_concentration":"1 M","inhibitor_concentration":"50 mg/L","temperature":"25 ℃","immersion_time":null,"test_method":"potentiodynamic polarization","inhibition_efficiency":"76.42%","homo":"-6.0300 eV","lumo":"-1.2816 eV","delta_g_ads":"-34.18 kJ/mol","adsorption_energy":"-2688.19 kJ/mol","evidence_text":[],"evidence_source":[]},{"inhibitor_name":"4-(tert-butyl)benzoyl)methionine (P-Meth)","substrate":"Q235 steel","corrosive_medium":"1 M HCl","medium_concentration":"1 M","inhibitor_concentration":"75 mg/L","temperature":"25 ℃","immersion_time":null,"test_method":"potentiodynamic polarization","inhibition_efficiency":"83.38%","homo":"-6.0300 eV","lumo":"-1.2816 eV","delta_g_ads":"-34.18 kJ/mol","adsorption_energy":"-2688.19 kJ/mol","evidence_text":[],"evidence_source":[]},{"inhibitor_name":"4-(tert-butyl)benzoyl)methionine (P-Meth)","substrate":"Q235 steel","corrosive_medium":"1 M HCl","medium_concentration":"1 M","inhibitor_concentration":"100 mg/L","temperature":"25 ℃","immersion_time":null,"test_method":"potentiodynamic polarization","inhibition_efficiency":"85.71%","homo":"-6.0300 eV","lumo":"-1.2816 eV","delta_g_ads":"-34.18 kJ/mol","adsorption_energy":"-2688.19 kJ/mol","evidence_text":[],"evidence_source":[]},{"inhibitor_name":"4-(tert-butyl)benzoyl)cysteine (P-Cys)","substrate":"Q235 steel","corrosive_medium":"1 M HCl","medium_concentration":"1 M","inhibitor_concentration":"25 mg/L","temperature":"25 ℃","immersion_time":"12 h","test_method":"weight loss","inhibition_efficiency":"54.73%","homo":"-6.4923 eV","lumo":"-1.3850 eV","delta_g_ads":"-34.32 kJ/mol","adsorption_energy":"-2408.32 kJ/mol","evidence_text":[],"evidence_source":[]},{"inhibitor_name":"4-(tert-butyl)benzoyl)cysteine (P-Cys)","substrate":"Q235 steel","corrosive_medium":"1 M HCl","medium_concentration":"1 M","inhibitor_concentration":"50 mg/L","temperature":"25 ℃","immersion_time":"12 h","test_method":"weight loss","inhibition_efficiency":"73.03%","homo":"-6.4923 eV","lumo":"-1.3850 eV","delta_g_ads":"-34.32 kJ/mol","adsorption_energy":"-2408.32 kJ/mol","evidence_text":[],"evidence_source":[]},{"inhibitor_name":"4-(tert-butyl)benzoyl)cysteine (P-Cys)","substrate":"Q235 steel","corrosive_medium":"1 M HCl","medium_concentration":"1 M","inhibitor_concentration":"75 mg/L","temperature":"25 ℃","immersion_time":"12 h","test_method":"weight loss","inhibition_efficiency":"87.82%","homo":"-6.4923 eV","lumo":"-1.3850 eV","delta_g_ads":"-34.32 kJ/mol","adsorption_energy":"-2408.32 kJ/mol","evidence_text":[],"evidence_source":[]},{"inhibitor_name":"4-(tert-butyl)benzoyl)cysteine (P-Cys)","substrate":"Q235 steel","corrosive_medium":"1 M HCl","medium_concentration":"1 M","inhibitor_concentration":"100 mg/L","temperature":"25 ℃","immersion_time":"12 h","test_method":"weight loss","inhibition_efficiency":"93.13%","homo":"-6.4923 eV","lumo":"-1.3850 eV","delta_g_ads":"-34.32 kJ/mol","adsorption_energy":"-2408.32 kJ/mol","evidence_text":[],"evidence_source":[]},{"inhibitor_name":"4-(tert-butyl)benzoyl)cysteine (P-Cys)","substrate":"Q235 steel","corrosive_medium":"1 M HCl","medium_concentration":"1 M","inhibitor_concentration":"25 mg/L","temperature":"25 ℃","immersion_time":null,"test_method":"EIS","inhibition_efficiency":"73.39%","homo":"-6.4923 eV","lumo":"-1.3850 eV","delta_g_ads":"-34.32 kJ/mol","adsorption_energy":"-2408.32 kJ/mol","evidence_text":[],"evidence_source":[]},{"inhibitor_name":"4-(tert-butyl)benzoyl)cysteine (P-Cys)","substrate":"Q235 steel","corrosive_medium":"1 M HCl","medium_concentration":"1 M","inhibitor_concentration":"50 mg/L","temperature":"25 ℃","immersion_time":null,"test_method":"EIS","inhibition_efficiency":"87.78%","homo":"-6.4923 eV","lumo":"-1.3850 eV","delta_g_ads":"-34.32 kJ/mol","adsorption_energy":"-2408.32 kJ/mol","evidence_text":[],"evidence_source":[]},{"inhibitor_name":"4-(tert-butyl)benzoyl)cysteine (P-Cys)","substrate":"Q235 steel","corrosive_medium":"1 M HCl","medium_concentration":"1 M","inhibitor_concentration":"75 mg/L","temperature":"25 ℃","immersion_time":null,"test_method":"EIS","inhibition_efficiency":"91.40%","homo":"-6.4923 eV","lumo":"-1.3850 eV","delta_g_ads":"-34.32 kJ/mol","adsorption_energy":"-2408.32 kJ/mol","evidence_text":[],"evidence_source":[]},{"inhibitor_name":"4-(tert-butyl)benzoyl)cysteine (P-Cys)","substrate":"Q235 steel","corrosive_medium":"1 M HCl","medium_concentration":"1 M","inhibitor_concentration":"100 mg/L","temperature":"25 ℃","immersion_time":null,"test_method":"EIS","inhibition_efficiency":"94.08%","homo":"-6.4923 eV","lumo":"-1.3850 eV","delta_g_ads":"-34.32 kJ/mol","adsorption_energy":"-2408.32 kJ/mol","evidence_text":[],"evidence_source":[]},{"inhibitor_name":"4-(tert-butyl)benzoyl)cysteine (P-Cys)","substrate":"Q235 steel","corrosive_medium":"1 M HCl","medium_concentration":"1 M","inhibitor_concentration":"25 mg/L","temperature":"25 ℃","immersion_time":null,"test_method":"potentiodynamic polarization","inhibition_efficiency":"48.85%","homo":"-6.4923 eV","lumo":"-1.3850 eV","delta_g_ads":"-34.32 kJ/mol","adsorption_energy":"-2408.32 kJ/mol","evidence_text":[],"evidence_source":[]},{"inhibitor_name":"4-(tert-butyl)benzoyl)cysteine (P-Cys)","substrate":"Q235 steel","corrosive_medium":"1 M HCl","medium_concentration":"1 M","inhibitor_concentration":"50 mg/L","temperature":"25 ℃","immersion_time":null,"test_method":"potentiodynamic polarization","inhibition_efficiency":"74.47%","homo":"-6.4923 eV","lumo":"-1.3850 eV","delta_g_ads":"-34.32 kJ/mol","adsorption_energy":"-2408.32 kJ/mol","evidence_text":[],"evidence_source":[]},{"inhibitor_name":"4-(tert-butyl)benzoyl)cysteine (P-Cys)","substrate":"Q235 steel","corrosive_medium":"1 M HCl","medium_concentration":"1 M","inhibitor_concentration":"75 mg/L","temperature":"25 ℃","immersion_time":null,"test_method":"potentiodynamic polarization","inhibition_efficiency":"78.50%","homo":"-6.4923 eV","lumo":"-1.3850 eV","delta_g_ads":"-34.32 kJ/mol","adsorption_energy":"-2408.32 kJ/mol","evidence_text":[],"evidence_source":[]},{"inhibitor_name":"4-(tert-butyl)benzoyl)cysteine (P-Cys)","substrate":"Q235 steel","corrosive_medium":"1 M HCl","medium_concentration":"1 M","inhibitor_concentration":"100 mg/L","temperature":"25 ℃","immersion_time":null,"test_method":"potentiodynamic polarization","inhibition_efficiency":"88.30%","homo":"-6.4923 eV","lumo":"-1.3850 eV","delta_g_ads":"-34.32 kJ/mol","adsorption_energy":"-2408.32 kJ/mol","evidence_text":[],"evidence_source":[]}]},"source_file":"pdf_2409.md","token_stats":{"input_tokens":16275,"output_tokens":4186},"parse_error":false}
