Repository: fwx-stu/Corrosion-Inhibitor-Extraction

## Dataset and experiments

| Experiment | Papers per condition | Conditions |
| --- | ---: | ---: |
| GLM-4-Plus evidence strategies E0–E5 (dev37) | 37 | 54 |
| Qwen2.5 development experiments (dev37) | 37 | 27 |
| Qwen2.5 main experiments (test50) | 50 | 9 |
| Matched-budget and component controls (test50) | 50 | 12 |
| GLM-4-Plus reference (test50) | 50 | 1 |
| **Total** | | **103** |

The expert reference dataset contains 87 papers and 3,066 normalized, deduplicated records (670 in dev37 and 2,396 in test50). The release includes 4,097 paper-level structured predictions, the reference annotations, evaluation code, statistical analyses and numerical figure data.

File: figures/E_predictions/v2_r1/results/e1/e1_results.jsonl (part 1 of 9)
{"paper_id":"pdf_960","strategy":"E1","model":"glm-4-plus","result":{"paper_id":"pdf_960","records":[{"inhibitor_name":"Allium sativum essential oil","substrate":"copper","corrosive_medium":"0.5 M H2SO4","medium_concentration":"0.5 M","inhibitor_concentration":"0.5 g/L","temperature":"298 K","immersion_time":"30 min","test_method":"Potentiodynamic polarization","inhibition_efficiency":"95.8%","homo":null,"lumo":null,"delta_g_ads":null,"adsorption_energy":null,"evidence_text":[],"evidence_source":[]},{"inhibitor_name":"Allium sativum essential oil","substrate":"copper","corrosive_medium":"0.5 M H2SO4","medium_concentration":"0.5 M","inhibitor_concentration":"1.0 g/L","temperature":"298 K","immersion_time":"30 min","test_method":"Potentiodynamic polarization","inhibition_efficiency":"97.6%","homo":null,"lumo":null,"delta_g_ads":null,"adsorption_energy":null,"evidence_text":[],"evidence_source":[]},{"inhibitor_name":"Allium sativum essential oil","substrate":"copper","corrosive_medium":"0.5 M H2SO4","medium_concentration":"0.5 M","inhibitor_concentration":"1.5 g/L","temperature":"298 K","immersion_time":"30 min","test_method":"Potentiodynamic polarization","inhibition_efficiency":"97.2%","homo":null,"lumo":null,"delta_g_ads":null,"adsorption_energy":null,"evidence_text":[],"evidence_source":[]},{"inhibitor_name":"Allium sativum essential oil","substrate":"copper","corrosive_medium":"0.5 M H2SO4","medium_concentration":"0.5 M","inhibitor_concentration":"2.0 g/L","temperature":"298 K","immersion_time":"30 min","test_method":"Potentiodynamic polarization","inhibition_efficiency":"95.1%","homo":null,"lumo":null,"delta_g_ads":null,"adsorption_energy":null,"evidence_text":[],"evidence_source":[]},{"inhibitor_name":"Allium sativum essential oil","substrate":"copper","corrosive_medium":"0.5 M H2SO4","medium_concentration":"0.5 M","inhibitor_concentration":"0.5 g/L","temperature":"298 K","immersion_time":"30 min","test_method":"Electrochemical impedance spectroscopy","inhibition_efficiency":"95.8%","homo":null,"lumo":null,"delta_g_ads":null,"adsorption_energy":null,"evidence_text":[],"evidence_source":[]},{"inhibitor_name":"Allium sativum essential oil","substrate":"copper","corrosive_medium":"0.5 M H2SO4","medium_concentration":"0.5 M","inhibitor_concentration":"1.0 g/L","temperature":"298 K","immersion_time":"30 min","test_method":"Electrochemical impedance spectroscopy","inhibition_efficiency":"97.5%","homo":null,"lumo":null,"delta_g_ads":null,"adsorption_energy":null,"evidence_text":[],"evidence_source":[]},{"inhibitor_name":"Allium sativum essential oil","substrate":"copper","corrosive_medium":"0.5 M H2SO4","medium_concentration":"0.5 M","inhibitor_concentration":"1.5 g/L","temperature":"298 K","immersion_time":"30 min","test_method":"Electrochemical impedance spectroscopy","inhibition_efficiency":"97.1%","homo":null,"lumo":null,"delta_g_ads":null,"adsorption_energy":null,"evidence_text":[],"evidence_source":[]},{"inhibitor_name":"Allium sativum essential oil","substrate":"copper","corrosive_medium":"0.5 M H2SO4","medium_concentration":"0.5 M","inhibitor_concentration":"2.0 g/L","temperature":"298 K","immersion_time":"30 min","test_method":"Electrochemical impedance spectroscopy","inhibition_efficiency":"94.8%","homo":null,"lumo":null,"delta_g_ads":null,"adsorption_energy":null,"evidence_text":[],"evidence_source":[]},{"inhibitor_name":"Allium sativum essential oil","substrate":"copper","corrosive_medium":"0.5 M H2SO4","medium_concentration":"0.5 M","inhibitor_concentration":"1.0 g/L","temperature":"298 K","immersion_time":"6 h","test_method":"SEM/EDX","inhibition_efficiency":"97.5%","homo":null,"lumo":null,"delta_g_ads":null,"adsorption_energy":null,"evidence_text":[],"evidence_source":[]},{"inhibitor_name":"Allium sativum essential oil","substrate":"copper","corrosive_medium":"0.5 M H2SO4","medium_concentration":"0.5 M","inhibitor_concentration":"1.0 g/L","temperature":"308 K","immersion_time":"30 min","test_method":"Potentiodynamic polarization","inhibition_efficiency":"94.8%","homo":null,"lumo":null,"delta_g_ads":null,"adsorption_energy":null,"evidence_text":[],"evidence_source":[]},{"inhibitor_name":"Allium sativum essential oil","substrate":"copper","corrosive_medium":"0.5 M H2SO4","medium_concentration":"0.5 M","inhibitor_concentration":"1.0 g/L","temperature":"318 K","immersion_time":"30 min","test_method":"Potentiodynamic polarization","inhibition_efficiency":"91.9%","homo":null,"lumo":null,"delta_g_ads":null,"adsorption_energy":null,"evidence_text":[],"evidence_source":[]},{"inhibitor_name":"Allium sativum essential oil","substrate":"copper","corrosive_medium":"0.5 M H2SO4","medium_concentration":"0.5 M","inhibitor_concentration":"1.0 g/L","temperature":"328 K","immersion_time":"30 min","test_method":"Potentiodynamic polarization","inhibition_efficiency":"88.5%","homo":null,"lumo":null,"delta_g_ads":null,"adsorption_energy":null,"evidence_text":[],"evidence_source":[]}]},"source_file":"pdf_960.md","token_stats":{"input_tokens":11853,"output_tokens":825},"parse_error":false}
{"paper_id":"pdf_2505","strategy":"E1","model":"glm-4-plus","result":{"paper_id":"pdf_2505","records":[{"inhibitor_name":"2-amino-5-(4-bromobenzyl)-1,3,4-thiadiazole (a1)","substrate":"mild steel","corrosive_medium":"0.50 M H2SO4","medium_concentration":"0.50 M","inhibitor_concentration":"0.0005 M","temperature":"25 ℃","immersion_time":null,"test_method":"Potentiodynamic Polarization","inhibition_efficiency":"74.6%","homo":null,"lumo":null,"delta_g_ads":"-31 kJ/mol","adsorption_energy":null,"evidence_text":[],"evidence_source":[]},{"inhibitor_name":"2-amino-5-(4-bromobenzyl)-1,3,4-thiadiazole (a1)","substrate":"mild steel","corrosive_medium":"0.50 M H2SO4","medium_concentration":"0.50 M","inhibitor_concentration":"0.001 M","temperature":"25 ℃","immersion_time":null,"test_method":"Potentiodynamic Polarization","inhibition_efficiency":"80.9%","homo":null,"lumo":null,"delta_g_ads":"-31 kJ/mol","adsorption_energy":null,"evidence_text":[],"evidence_source":[]},{"inhibitor_name":"2-amino-5-(4-bromobenzyl)-1,3,4-thiadiazole (a1)","substrate":"mild steel","corrosive_medium":"0.50 M H2SO4","medium_concentration":"0.50 M","inhibitor_concentration":"0.002 M","temperature":"25 ℃","immersion_time":null,"test_method":"Potentiodynamic Polarization","inhibition_efficiency":"90.4%","homo":null,"lumo":null,"delta_g_ads":"-31 kJ/mol","adsorption_energy":null,"evidence_text":[],"evidence_source":[]},{"inhibitor_name":"2-amino-5-(4-bromobenzyl)-1,3,4-thiadiazole (a1)","substrate":"mild steel","corrosive_medium":"0.50 M H2SO4","medium_concentration":"0.50 M","inhibitor_concentration":"0.003 M","temperature":"25 ℃","immersion_time":null,"test_method":"Potentiodynamic Polarization","inhibition_efficiency":"94.8%","homo":null,"lumo":null,"delta_g_ads":"-31 kJ/mol","adsorption_energy":null,"evidence_text":[],"evidence_source":[]},{"inhibitor_name":"2-amino-5-(4-bromobenzyl)-1,3,4-thiadiazole (a1)","substrate":"mild steel","corrosive_medium":"0.50 M H2SO4","medium_concentration":"0.50 M","inhibitor_concentration":"0.004 M","temperature":"25 ℃","immersion_time":null,"test_method":"Potentiodynamic Polarization","inhibition_efficiency":"96.3%","homo":null,"lumo":null,"delta_g_ads":"-31 kJ/mol","adsorption_energy":null,"evidence_text":[],"evidence_source":[]},{"inhibitor_name":"2-amino-5-(4-bromobenzyl)-1,3,4-thiadiazole (a1)","substrate":"mild steel","corrosive_medium":"0.50 M H2SO4","medium_concentration":"0.50 M","inhibitor_concentration":"0.005 M","temperature":"25 ℃","immersion_time":null,"test_method":"Potentiodynamic Polarization","inhibition_efficiency":"97.1%","homo":null,"lumo":null,"delta_g_ads":"-31 kJ/mol","adsorption_energy":null,"evidence_text":[],"evidence_source":[]},{"inhibitor_name":"2-amino-5-(4-bromobenzyl)-1,3,4-thiadiazole (a1)","substrate":"mild steel","corrosive_medium":"0.50 M H2SO4","medium_concentration":"0.50 M","inhibitor_concentration":"0.002 M","temperature":"25 ℃","immersion_time":null,"test_method":"Electrochemical Impedance Spectroscopy","inhibition_efficiency":null,"homo":null,"lumo":null,"delta_g_ads":"-31 kJ/mol","adsorption_energy":null,"evidence_text":[],"evidence_source":[]},{"inhibitor_name":"2-amino-5-(4-bromobenzyl)-1,3,4-thiadiazole (a1)","substrate":"mild steel","corrosive_medium":"0.50 M H2SO4","medium_concentration":"0.50 M","inhibitor_concentration":"0.005 M","temperature":"25 ℃","immersion_time":null,"test_method":"Open Circuit Potential","inhibition_efficiency":null,"homo":null,"lumo":null,"delta_g_ads":"-31 kJ/mol","adsorption_energy":null,"evidence_text":[],"evidence_source":[]},{"inhibitor_name":"2-amino-5-(3-nitrophenyl)-1,3,4-thiadiazole (a2)","substrate":"mild steel","corrosive_medium":"0.50 M H2SO4","medium_concentration":"0.50 M","inhibitor_concentration":"0.005 M","temperature":"25 ℃","immersion_time":null,"test_method":"Potentiodynamic Polarization","inhibition_efficiency":"63.4%","homo":null,"lumo":null,"delta_g_ads":null,"adsorption_energy":null,"evidence_text":[],"evidence_source":[]},{"inhibitor_name":"2-amino-5-(3-nitrophenyl)-1,3,4-thiadiazole (a2)","substrate":"mild steel","corrosive_medium":"0.50 M H2SO4","medium_concentration":"0.50 M","inhibitor_concentration":"0.002 M","temperature":"25 ℃","immersion_time":null,"test_method":"Electrochemical Impedance Spectroscopy","inhibition_efficiency":null,"homo":null,"lumo":null,"delta_g_ads":null,"adsorption_energy":null,"evidence_text":[],"evidence_source":[]},{"inhibitor_name":"2-amino-5-(3-nitrophenyl)-1,3,4-thiadiazole (a2)","substrate":"mild steel","corrosive_medium":"0.50 M H2SO4","medium_concentration":"0.50 M","inhibitor_concentration":"0.002 M","temperature":"25 ℃","immersion_time":null,"test_method":"Open Circuit Potential","inhibition_efficiency":null,"homo":null,"lumo":null,"delta_g_ads":null,"adsorption_energy":null,"evidence_text":[],"evidence_source":[]}]},"source_file":"pdf_2505.md","token_stats":{"input_tokens":9653,"output_tokens":862},"parse_error":false}
{"paper_id":"pdf_1549","strategy":"E1","model":"glm-4-plus","result":{"paper_id":"pdf_1549","records":[{"inhibitor_name":"Morus nigra L. ethanol extract (MNE)","substrate":"low carbon steel","corrosive_medium":"3.5% NaCl","medium_concentration":null,"inhibitor_concentration":"250 ppm","temperature":"30 ℃","immersion_time":null,"test_method":"EIS","inhibition_efficiency":"53.38%","homo":null,"lumo":null,"delta_g_ads":null,"adsorption_energy":null,"evidence_text":[],"evidence_source":[]},{"inhibitor_name":"Morus nigra L. ethanol extract (MNE)","substrate":"low carbon steel","corrosive_medium":"3.5% NaCl","medium_concentration":null,"inhibitor_concentration":"500 ppm","temperature":"30 ℃","immersion_time":null,"test_method":"EIS","inhibition_efficiency":"76.51%","homo":null,"lumo":null,"delta_g_ads":null,"adsorption_energy":null,"evidence_text":[],"evidence_source":[]},{"inhibitor_name":"Morus nigra L. ethanol extract (MNE)","substrate":"low carbon steel","corrosive_medium":"3.5% NaCl","medium_concentration":null,"inhibitor_concentration":"750 ppm","temperature":"30 ℃","immersion_time":null,"test_method":"EIS","inhibition_efficiency":"89.04%","homo":null,"lumo":null,"delta_g_ads":null,"adsorption_energy":null,"evidence_text":[],"evidence_source":[]},{"inhibitor_name":"Morus nigra L. ethanol extract (MNE)","substrate":"low carbon steel","corrosive_medium":"3.5% NaCl","medium_concentration":null,"inhibitor_concentration":"1000 ppm","temperature":"30 ℃","immersion_time":null,"test_method":"EIS","inhibition_efficiency":"68.54%","homo":null,"lumo":null,"delta_g_ads":null,"adsorption_energy":null,"evidence_text":[],"evidence_source":[]},{"inhibitor_name":"Morus nigra L. ethanol extract (MNE)","substrate":"low carbon steel","corrosive_medium":"3.5% NaCl","medium_concentration":null,"inhibitor_concentration":"250 ppm","temperature":"30 ℃","immersion_time":null,"test_method":"Potentiodynamic polarization","inhibition_efficiency":"46.72%","homo":null,"lumo":null,"delta_g_ads":null,"adsorption_energy":null,"evidence_text":[],"evidence_source":[]},{"inhibitor_name":"Morus nigra L. ethanol extract (MNE)","substrate":"low carbon steel","corrosive_medium":"3.5% NaCl","medium_concentration":null,"inhibitor_concentration":"500 ppm","temperature":"30 ℃","immersion_time":null,"test_method":"Potentiodynamic polarization","inhibition_efficiency":"62.49%","homo":null,"lumo":null,"delta_g_ads":null,"adsorption_energy":null,"evidence_text":[],"evidence_source":[]},{"inhibitor_name":"Morus nigra L. ethanol extract (MNE)","substrate":"low carbon steel","corrosive_medium":"3.5% NaCl","medium_concentration":null,"inhibitor_concentration":"750 ppm","temperature":"30 ℃","immersion_time":null,"test_method":"Potentiodynamic polarization","inhibition_efficiency":"85.57%","homo":null,"lumo":null,"delta_g_ads":null,"adsorption_energy":null,"evidence_text":[],"evidence_source":[]},{"inhibitor_name":"Morus nigra L. ethanol extract (MNE)","substrate":"low carbon steel","corrosive_medium":"3.5% NaCl","medium_concentration":null,"inhibitor_concentration":"1000 ppm","temperature":"30 ℃","immersion_time":null,"test_method":"Potentiodynamic polarization","inhibition_efficiency":"70.27%","homo":null,"lumo":null,"delta_g_ads":null,"adsorption_energy":null,"evidence_text":[],"evidence_source":[]},{"inhibitor_name":"Morus nigra L. ethanol extract (MNE)","substrate":"low carbon steel","corrosive_medium":"3.5% NaCl","medium_concentration":null,"inhibitor_concentration":"750 ppm","temperature":"30 ℃","immersion_time":"1 h","test_method":"Electrochemical noise measurement","inhibition_efficiency":"87.10%","homo":null,"lumo":null,"delta_g_ads":null,"adsorption_energy":null,"evidence_text":[],"evidence_source":[]},{"inhibitor_name":"Morus nigra L. water extract (MNW)","substrate":"low carbon steel","corrosive_medium":"3.5% NaCl","medium_concentration":null,"inhibitor_concentration":"250 ppm","temperature":"30 ℃","immersion_time":null,"test_method":"EIS","inhibition_efficiency":"61.72%","homo":null,"lumo":null,"delta_g_ads":null,"adsorption_energy":null,"evidence_text":[],"evidence_source":[]},{"inhibitor_name":"Morus nigra L. water extract (MNW)","substrate":"low carbon steel","corrosive_medium":"3.5% NaCl","medium_concentration":null,"inhibitor_concentration":"500 ppm","temperature":"30 ℃","immersion_time":null,"test_method":"EIS","inhibition_efficiency":"70.05%","homo":null,"lumo":null,"delta_g_ads":null,"adsorption_energy":null,"evidence_text":[],"evidence_source":[]},{"inhibitor_name":"Morus nigra L. water extract (MNW)","substrate":"low carbon steel","corrosive_medium":"3.5% NaCl","medium_concentration":null,"inhibitor_concentration":"750 ppm","temperature":"30 ℃","immersion_time":null,"test_method":"EIS","inhibition_efficiency":"80.96%","homo":null,"lumo":null,"delta_g_ads":null,"adsorption_energy":null,"evidence_text":[],"evidence_source":[]},{"inhibitor_name":"Morus nigra L. water extract (MNW)","substrate":"low carbon steel","corrosive_medium":"3.5% NaCl","medium_concentration":null,"inhibitor_concentration":"1000 ppm","temperature":"30 ℃","immersion_time":null,"test_method":"EIS","inhibition_efficiency":"68.98%","homo":null,"lumo":null,"delta_g_ads":null,"adsorption_energy":null,"evidence_text":[],"evidence_source":[]},{"inhibitor_name":"Morus nigra L. water extract (MNW)","substrate":"low carbon steel","corrosive_medium":"3.5% NaCl","medium_concentration":null,"inhibitor_concentration":"250 ppm","temperature":"30 ℃","immersion_time":null,"test_method":"Potentiodynamic polarization","inhibition_efficiency":"42.88%","homo":null,"lumo":null,"delta_g_ads":null,"adsorption_energy":null,"evidence_text":[],"evidence_source":[]},{"inhibitor_name":"Morus nigra L. water extract (MNW)","substrate":"low carbon steel","corrosive_medium":"3.5% NaCl","medium_concentration":null,"inhibitor_concentration":"500 ppm","temperature":"30 ℃","immersion_time":null,"test_method":"Potentiodynamic polarization","inhibition_efficiency":"55.63%","homo":null,"lumo":null,"delta_g_ads":null,"adsorption_energy":null,"evidence_text":[],"evidence_source":[]},{"inhibitor_name":"Morus nigra L. water extract (MNW)","substrate":"low carbon steel","corrosive_medium":"3.5% NaCl","medium_concentration":null,"inhibitor_concentration":"750 ppm","temperature":"30 ℃","immersion_time":null,"test_method":"Potentiodynamic polarization","inhibition_efficiency":"81.37%","homo":null,"lumo":null,"delta_g_ads":null,"adsorption_energy":null,"evidence_text":[],"evidence_source":[]},{"inhibitor_name":"Morus nigra L. water extract (MNW)","substrate":"low carbon steel","corrosive_medium":"3.5% NaCl","medium_concentration":null,"inhibitor_concentration":"1000 ppm","temperature":"30 ℃","immersion_time":null,"test_method":"Potentiodynamic polarization","inhibition_efficiency":"69.35%","homo":null,"lumo":null,"delta_g_ads":null,"adsorption_energy":null,"evidence_text":[],"evidence_source":[]},{"inhibitor_name":"Morus nigra L. water extract (MNW)","substrate":"low carbon steel","corrosive_medium":"3.5% NaCl","medium_concentration":null,"inhibitor_concentration":"750 ppm","temperature":"30 ℃","immersion_time":"1 h","test_method":"Electrochemical noise measurement","inhibition_efficiency":"84.87%","homo":null,"lumo":null,"delta_g_ads":null,"adsorption_energy":null,"evidence_text":[],"evidence_source":[]}]},"source_file":"pdf_1549.md","token_stats":{"input_tokens":13154,"output_tokens":1010},"parse_error":false}
{"paper_id":"pdf_1726","strategy":"E1","model":"glm-4-plus","result":{"paper_id":"pdf_1726","records":[{"inhibitor_name":"sodium molybdate","substrate":"X70 steel","corrosive_medium":"3.5 wt% NaCl solution","medium_concentration":"3.5 wt%","inhibitor_concentration":"25 mg/L","temperature":"25 ℃","immersion_time":null,"test_method":"EIS","inhibition_efficiency":"-","homo":null,"lumo":null,"delta_g_ads":null,"adsorption_energy":null,"evidence_text":[],"evidence_source":[]},{"inhibitor_name":"sodium molybdate","substrate":"X70 steel","corrosive_medium":"3.5 wt% NaCl solution","medium_concentration":"3.5 wt%","inhibitor_concentration":"50 mg/L","temperature":"25 ℃","immersion_time":null,"test_method":"EIS","inhibition_efficiency":"71.33%","homo":null,"lumo":null,"delta_g_ads":null,"adsorption_energy":null,"evidence_text":[],"evidence_source":[]},{"inhibitor_name":"sodium molybdate","substrate":"X70 steel","corrosive_medium":"3.5 wt% NaCl solution","medium_concentration":"3.5 wt%","inhibitor_concentration":"75 mg/L","temperature":"25 ℃","immersion_time":null,"test_method":"EIS","inhibition_efficiency":"73.78%","homo":null,"lumo":null,"delta_g_ads":null,"adsorption_energy":null,"evidence_text":[],"evidence_source":[]},{"inhibitor_name":"sodium molybdate","substrate":"X70 steel","corrosive_medium":"3.5 wt% NaCl solution","medium_concentration":"3.5 wt%","inhibitor_concentration":"100 mg/L","temperature":"25 ℃","immersion_time":null,"test_method":"EIS","inhibition_efficiency":"77.54%","homo":null,"lumo":null,"delta_g_ads":null,"adsorption_energy":null,"evidence_text":[],"evidence_source":[]},{"inhibitor_name":"sodium molybdate","substrate":"X70 steel","corrosive_medium":"3.5 wt% NaCl solution","medium_concentration":"3.5 wt%","inhibitor_concentration":"25 mg/L","temperature":"25 ℃","immersion_time":null,"test_method":"Polarization","inhibition_efficiency":"-","homo":null,"lumo":null,"delta_g_ads":null,"adsorption_energy":null,"evidence_text":[],"evidence_source":[]},{"inhibitor_name":"sodium molybdate","substrate":"X70 steel","corrosive_medium":"3.5 wt% NaCl solution","medium_concentration":"3.5 wt%","inhibitor_concentration":"50 mg/L","temperature":"25 ℃","immersion_time":null,"test_method":"Polarization","inhibition_efficiency":"68.02%","homo":null,"lumo":null,"delta_g_ads":null,"adsorption_energy":null,"evidence_text":[],"evidence_source":[]},{"inhibitor_name":"sodium molybdate","substrate":"X70 steel","corrosive_medium":"3.5 wt% NaCl solution","medium_concentration":"3.5 wt%","inhibitor_concentration":"75 mg/L","temperature":"25 ℃","immersion_time":null,"test_method":"Polarization","inhibition_efficiency":"71.13%","homo":null,"lumo":null,"delta_g_ads":null,"adsorption_energy":null,"evidence_text":[],"evidence_source":[]},{"inhibitor_name":"sodium molybdate","substrate":"X70 steel","corrosive_medium":"3.5 wt% NaCl solution","medium_concentration":"3.5 wt%","inhibitor_concentration":"100 mg/L","temperature":"25 ℃","immersion_time":null,"test_method":"Polarization","inhibition_efficiency":"81.35%","homo":null,"lumo":null,"delta_g_ads":null,"adsorption_energy":null,"evidence_text":[],"evidence_source":[]},{"inhibitor_name":"sodium molybdate","substrate":"X70 steel","corrosive_medium":"3.5 wt% NaCl solution","medium_concentration":"3.5 wt%","inhibitor_concentration":"50 mg/L","temperature":"15 ℃","immersion_time":null,"test_method":"Polarization","inhibition_efficiency":"97.13%","homo":null,"lumo":null,"delta_g_ads":null,"adsorption_energy":null,"evidence_text":[],"evidence_source":[]},{"inhibitor_name":"sodium molybdate","substrate":"X70 steel","corrosive_medium":"3.5 wt% NaCl solution","medium_concentration":"3.5 wt%","inhibitor_concentration":"50 mg/L","temperature":"35 ℃","immersion_time":null,"test_method":"Polarization","inhibition_efficiency":"72.70%","homo":null,"lumo":null,"delta_g_ads":null,"adsorption_energy":null,"evidence_text":[],"evidence_source":[]},{"inhibitor_name":"sodium molybdate","substrate":"X70 steel","corrosive_medium":"3.5 wt% NaCl solution","medium_concentration":"3.5 wt%","inhibitor_concentration":"50 mg/L","temperature":"45 ℃","immersion_time":null,"test_method":"Polarization","inhibition_efficiency":"62.46%","homo":null,"lumo":null,"delta_g_ads":null,"adsorption_energy":null,"evidence_text":[],"evidence_source":[]},{"inhibitor_name":"s-EPS","substrate":"X70 steel","corrosive_medium":"3.5 wt% NaCl solution","medium_concentration":"3.5 wt%","inhibitor_concentration":"10 mg/L","temperature":"25 ℃","immersion_time":null,"test_method":"EIS","inhibition_efficiency":"67.68%","homo":null,"lumo":null,"delta_g_ads":null,"adsorption_energy":null,"evidence_text":[],"evidence_source":[]},{"inhibitor_name":"s-EPS","substrate":"X70 steel","corrosive_medium":"3.5 wt% NaCl solution","medium_concentration":"3.5 wt%","inhibitor_concentration":"20 mg/L","temperature":"25 ℃","immersion_time":null,"test_method":"EIS","inhibition_efficiency":"69.10%","homo":null,"lumo":null,"delta_g_ads":null,"adsorption_energy":null,"evidence_text":[],"evidence_source":[]},{"inhibitor_name":"s-EPS","substrate":"X70 steel","corrosive_medium":"3.5 wt% NaCl solution","medium_concentration":"3.5 wt%","inhibitor_concentration":"30 mg/L","temperature":"25 ℃","immersion_time":null,"test_method":"EIS","inhibition_efficiency":"76.46%","homo":null,"lumo":null,"delta_g_ads":null,"adsorption_energy":null,"evidence_text":[],"evidence_source":[]},{"inhibitor_name":"s-EPS","substrate":"X70 steel","corrosive_medium":"3.5 wt% NaCl solution","medium_concentration":"3.5 wt%","inhibitor_concentration":"40 mg/L","temperature":"25 ℃","immersion_time":null,"test_method":"EIS","inhibition_efficiency":"78.55%","homo":null,"lumo":null,"delta_g_ads":null,"adsorption_energy":null,"evidence_text":[],"evidence_source":[]},{"inhibitor_name":"s-EPS","substrate":"X70 steel","corrosive_medium":"3.5 wt% NaCl solution","medium_concentration":"3.5 wt%","inhibitor_concentration":"10 mg/L","temperature":"25 ℃","immersion_time":null,"test_method":"Polarization","inhibition_efficiency":"64.71%","homo":null,"lumo":null,"delta_g_ads":null,"adsorption_energy":null,"evidence_text":[],"evidence_source":[]},{"inhibitor_name":"s-EPS","substrate":"X70 steel","corrosive_medium":"3.5 wt% NaCl solution","medium_concentration":"3.5 wt%","inhibitor_concentration":"20 mg/L","temperature":"25 ℃","immersion_time":null,"test_method":"Polarization","inhibition_efficiency":"67.02%","homo":null,"lumo":null,"delta_g_ads":null,"adsorption_energy":null,"evidence_text":[],"evidence_source":[]},{"inhibitor_name":"s-EPS","substrate":"X70 steel","corrosive_medium":"3.5 wt% NaCl solution","medium_concentration":"3.5 wt%","inhibitor_concentration":"30 mg/L","temperature":"25 ℃","immersion_time":null,"test_method":"Polarization","inhibition_efficiency":"78.69%","homo":null,"lumo":null,"delta_g_ads":null,"adsorption_energy":null,"evidence_text":[],"evidence_source":[]},{"inhibitor_name":"s-EPS","substrate":"X70 steel","corrosive_medium":"3.5 wt% NaCl solution","medium_concentration":"3.5 wt%","inhibitor_concentration":"40 mg/L","temperature":"25 ℃","immersion_time":null,"test_method":"Polarization","inhibition_efficiency":"81.77%","homo":null,"lumo":null,"delta_g_ads":null,"adsorption_energy":null,"evidence_text":[],"evidence_source":[]},{"inhibitor_name":"sodium molybdate and s-EPS","substrate":"X70 steel","corrosive_medium":"3.5 wt% NaCl solution","medium_concentration":"3.5 wt%","inhibitor_concentration":"50 mg/L sodium molybdate, 10 mg/L s-EPS","temperature":"25 ℃","immersion_time":null,"test_method":"EIS","inhibition_efficiency":"76.80%","homo":null,"lumo":null,"delta_g_ads":null,"adsorption_energy":null,"evidence_text":[],"evidence_source":[]},{"inhibitor_name":"sodium molybdate and s-EPS","substrate":"X70 steel","corrosive_medium":"3.5 wt% NaCl solution","medium_concentration":"3.5 wt%","inhibitor_concentration":"50 mg/L sodium molybdate, 20 mg/L s-EPS","temperature":"25 ℃","immersion_time":null,"test_method":"EIS","inhibition_efficiency":"81.24%","homo":null,"lumo":null,"delta_g_ads":null,"adsorption_energy":null,"evidence_text":[],"evidence_source":[]},{"inhibitor_name":"sodium molybdate and s-EPS","substrate":"X70 steel","corrosive_medium":"3.5 wt% NaCl solution","medium_concentration":"3.5 wt%","inhibitor_concentration":"50 mg/L sodium molybdate, 30 mg/L s-EPS","temperature":"25 ℃","immersion_time":null,"test_method":"EIS","inhibition_efficiency":"86.61%","homo":null,"lumo":null,"delta_g_ads":null,"adsorption_energy":null,"evidence_text":[],"evidence_source":[]},{"inhibitor_name":"sodium molybdate and s-EPS","substrate":"X70 steel","corrosive_medium":"3.5 wt% NaCl solution","medium_concentration":"3.5 wt%","inhibitor_concentration":"50 mg/L sodium molybdate, 40 mg/L s-EPS","temperature":"25 ℃","immersion_time":null,"test_method":"EIS","inhibition_efficiency":"90.26%","homo":null,"lumo":null,"delta_g_ads":null,"adsorption_energy":null,"evidence_text":[],"evidence_source":[]},{"inhibitor_name":"sodium molybdate and s-EPS","substrate":"X70 steel","corrosive_medium":"3.5 wt% NaCl solution","medium_concentration":"3.5 wt%","inhibitor_concentration":"50 mg/L sodium molybdate, 10 mg/L s-EPS","temperature":"25 ℃","immersion_time":null,"test_method":"Polarization","inhibition_efficiency":"76.14%","homo":null,"lumo":null,"delta_g_ads":null,"adsorption_energy":null,"evidence_text":[],"evidence_source":[]},{"inhibitor_name":"sodium molybdate and s-EPS","substrate":"X70 steel","corrosive_medium":"3.5 wt% NaCl solution","medium_concentration":"3.5 wt%","inhibitor_concentration":"50 mg/L sodium molybdate, 20 mg/L s-EPS","temperature":"25 ℃","immersion_time":null,"test_method":"Polarization","inhibition_efficiency":"82.35%","homo":null,"lumo":null,"delta_g_ads":null,"adsorption_energy":null,"evidence_text":[],"evidence_source":[]},{"inhibitor_name":"sodium molybdate and s-EPS","substrate":"X70 steel","corrosive_medium":"3.5 wt% NaCl solution","medium_concentration":"3.5 wt%","inhibitor_concentration":"50 mg/L sodium molybdate, 30 mg/L s-EPS","temperature":"25 ℃","immersion_time":null,"test_method":"Polarization","inhibition_efficiency":"88.05%","homo":null,"lumo":null,"delta_g_ads":null,"adsorption_energy":null,"evidence_text":[],"evidence_source":[]},{"inhibitor_name":"sodium molybdate and s-EPS","substrate":"X70 steel","corrosive_medium":"3.5 wt% NaCl solution","medium_concentration":"3.5 wt%","inhibitor_concentration":"50 mg/L sodium molybdate, 40 mg/L s-EPS","temperature":"25 ℃","immersion_time":null,"test_method":"Polarization","inhibition_efficiency":"92.23%","homo":null,"lumo":null,"delta_g_ads":null,"adsorption_energy":null,"evidence_text":[],"evidence_source":[]}]},"source_file":"pdf_1726.md","token_stats":{"input_tokens":15672,"output_tokens":1859},"parse_error":false}
{"paper_id":"xml_8183","strategy":"E1","model":"glm-4-plus","result":{"paper_id":"xml_8183","records":[{"inhibitor_name":"Barringtonia acutangula leaf-water extract (BALE)","substrate":"carbon steel","corrosive_medium":"1 M HCl solution","medium_concentration":"1 M","inhibitor_concentration":"0 ppm","temperature":"Not specified","immersion_time":"24 h","test_method":"Potentiodynamic polarization","inhibition_efficiency":"0.00%","homo":null,"lumo":null,"delta_g_ads":null,"adsorption_energy":null,"evidence_text":[],"evidence_source":[]},{"inhibitor_name":"Barringtonia acutangula leaf-water extract (BALE)","substrate":"carbon steel","corrosive_medium":"1 M HCl solution","medium_concentration":"1 M","inhibitor_concentration":"500 ppm","temperature":"Not specified","immersion_time":"24 h","test_method":"Potentiodynamic polarization","inhibition_efficiency":"90.13%","homo":null,"lumo":null,"delta_g_ads":null,"adsorption_energy":null,"evidence_text":[],"evidence_source":[]},{"inhibitor_name":"Barringtonia acutangula leaf-water extract (BALE)","substrate":"carbon steel","corrosive_medium":"1 M HCl solution","medium_concentration":"1 M","inhibitor_concentration":"1000 ppm","temperature":"Not specified","immersion_time":"24 h","test_method":"Potentiodynamic polarization","inhibition_efficiency":"91.83%","homo":null,"lumo":null,"delta_g_ads":null,"adsorption_energy":null,"evidence_text":[],"evidence_source":[]},{"inhibitor_name":"Barringtonia acutangula leaf-water extract (BALE)","substrate":"carbon steel","corrosive_medium":"1 M HCl solution","medium_concentration":"1 M","inhibitor_concentration":"2000 ppm","temperature":"Not specified","immersion_time":"24 h","test_method":"Potentiodynamic polarization","inhibition_efficiency":"93.73%","homo":null,"lumo":null,"delta_g_ads":null,"adsorption_energy":null,"evidence_text":[],"evidence_source":[]},{"inhibitor_name":"Barringtonia acutangula leaf-water extract (BALE)","substrate":"carbon steel","corrosive_medium":"1 M HCl solution","medium_concentration":"1 M","inhibitor_concentration":"3000 ppm","temperature":"Not specified","immersion_time":"24 h","test_method":"Potentiodynamic polarization","inhibition_efficiency":"97.01%","homo":null,"lumo":null,"delta_g_ads":null,"adsorption_energy":null,"evidence_text":[],"evidence_source":[]},{"inhibitor_name":"Barringtonia acutangula leaf-water extract (BALE)","substrate":"carbon steel","corrosive_medium":"1 M HCl solution","medium_concentration":"1 M","inhibitor_concentration":"4000 ppm","temperature":"Not specified","immersion_time":"24 h","test_method":"Potentiodynamic polarization","inhibition_efficiency":"94.16%","homo":null,"lumo":null,"delta_g_ads":null,"adsorption_energy":null,"evidence_text":[],"evidence_source":[]},{"inhibitor_name":"Barringtonia acutangula leaf-water extract (BALE)","substrate":"carbon steel","corrosive_medium":"1 M HCl solution","medium_concentration":"1 M","inhibitor_concentration":"0 ppm","temperature":"Not specified","immersion_time":"24 h","test_method":"EIS","inhibition_efficiency":"0.00%","homo":null,"lumo":null,"delta_g_ads":null,"adsorption_energy":null,"evidence_text":[],"evidence_source":[]},{"inhibitor_name":"Barringtonia acutangula leaf-water extract (BALE)","substrate":"carbon steel","corrosive_medium":"1 M HCl solution","medium_concentration":"1 M","inhibitor_concentration":"500 ppm","temperature":"Not specified","immersion_time":"24 h","test_method":"EIS","inhibition_efficiency":"90.13%","homo":null,"lumo":null,"delta_g_ads":null,"adsorption_energy":null,"evidence_text":[],"evidence_source":[]},{"inhibitor_name":"Barringtonia acutangula leaf-water extract (BALE)","substrate":"carbon steel","corrosive_medium":"1 M HCl solution","medium_concentration":"1 M","inhibitor_concentration":"1000 ppm","temperature":"Not specified","immersion_time":"24 h","test_method":"EIS","inhibition_efficiency":"91.83%","homo":null,"lumo":null,"delta_g_ads":null,"adsorption_energy":null,"evidence_text":[],"evidence_source":[]},{"inhibitor_name":"Barringtonia acutangula leaf-water extract (BALE)","substrate":"carbon steel","corrosive_medium":"1 M HCl solution","medium_concentration":"1 M","inhibitor_concentration":"2000 ppm","temperature":"Not specified","immersion_time":"24 h","test_method":"EIS","inhibition_efficiency":"93.73%","homo":null,"lumo":null,"delta_g_ads":null,"adsorption_energy":null,"evidence_text":[],"evidence_source":[]},{"inhibitor_name":"Barringtonia acutangula leaf-water extract (BALE)","substrate":"carbon steel","corrosive_medium":"1 M HCl solution","medium_concentration":"1 M","inhibitor_concentration":"3000 ppm","temperature":"Not specified","immersion_time":"24 h","test_method":"EIS","inhibition_efficiency":"97.01%","homo":null,"lumo":null,"delta_g_ads":null,"adsorption_energy":null,"evidence_text":[],"evidence_source":[]},{"inhibitor_name":"Barringtonia acutangula leaf-water extract (BALE)","substrate":"carbon steel","corrosive_medium":"1 M HCl solution","medium_concentration":"1 M","inhibitor_concentration":"4000 ppm","temperature":"Not specified","immersion_time":"24 h","test_method":"EIS","inhibition_efficiency":"94.16%","homo":null,"lumo":null,"delta_g_ads":null,"adsorption_energy":null,"evidence_text":[],"evidence_source":[]},{"inhibitor_name":"Barringtonia acutangula leaf-water extract (BALE)","substrate":"carbon steel","corrosive_medium":"1 M HCl solution","medium_concentration":"1 M","inhibitor_concentration":"0 ppm","temperature":"Not specified","immersion_time":"24 h","test_method":"LPR","inhibition_efficiency":"0.00%","homo":null,"lumo":null,"delta_g_ads":null,"adsorption_energy":null,"evidence_text":[],"evidence_source":[]},{"inhibitor_name":"Barringtonia acutangula leaf-water extract (BALE)","substrate":"carbon steel","corrosive_medium":"1 M HCl solution","medium_concentration":"1 M","inhibitor_concentration":"500 ppm","temperature":"Not specified","immersion_time":"24 h","test_method":"LPR","inhibition_efficiency":"90.13%","homo":null,"lumo":null,"delta_g_ads":null,"adsorption_energy":null,"evidence_text":[],"evidence_source":[]},{"inhibitor_name":"Barringtonia acutangula leaf-water extract (BALE)","substrate":"carbon steel","corrosive_medium":"1 M HCl solution","medium_concentration":"1 M","inhibitor_concentration":"1000 ppm","temperature":"Not specified","immersion_time":"24 h","test_method":"LPR","inhibition_efficiency":"91.83%","homo":null,"lumo":null,"delta_g_ads":null,"adsorption_energy":null,"evidence_text":[],"evidence_source":[]},{"inhibitor_name":"Barringtonia acutangula leaf-water extract (BALE)","substrate":"carbon steel","corrosive_medium":"1 M HCl solution","medium_concentration":"1 M","inhibitor_concentration":"2000 ppm","temperature":"Not specified","immersion_time":"24 h","test_method":"LPR","inhibition_efficiency":"93.73%","homo":null,"lumo":null,"delta_g_ads":null,"adsorption_energy":null,"evidence_text":[],"evidence_source":[]},{"inhibitor_name":"Barringtonia acutangula leaf-water extract (BALE)","substrate":"carbon steel","corrosive_medium":"1 M HCl solution","medium_concentration":"1 M","inhibitor_concentration":"3000 ppm","temperature":"Not specified","immersion_time":"24 h","test_method":"LPR","inhibition_efficiency":"97.01%","homo":null,"lumo":null,"delta_g_ads":null,"adsorption_energy":null,"evidence_text":[],"evidence_source":[]},{"inhibitor_name":"Barringtonia acutangula leaf-water extract (BALE)","substrate":"carbon steel","corrosive_medium":"1 M HCl solution","medium_concentration":"1 M","inhibitor_concentration":"4000 ppm","temperature":"Not specified","immersion_time":"24 h","test_method":"LPR","inhibition_efficiency":"94.16%","homo":null,"lumo":null,"delta_g_ads":null,"adsorption_energy":null,"evidence_text":[],"evidence_source":[]}]},"source_file":"xml_8183.md","token_stats":{"input_tokens":9191,"output_tokens":1080},"parse_error":false}
{"paper_id":"xml_2463","strategy":"E1","model":"glm-4-plus","result":{"paper_id":"xml_2463","records":[{"inhibitor_name":"Benzotriazole (BTA)","substrate":"steel plate","corrosive_medium":"3.5 wt% NaCl solution","medium_concentration":"3.5 wt%","inhibitor_concentration":"2.5 wt% filler","temperature":null,"immersion_time":"1 h","test_method":"Polarization curve","inhibition_efficiency":null,"homo":null,"lumo":null,"delta_g_ads":null,"adsorption_energy":null,"evidence_text":[],"evidence_source":[]},{"inhibitor_name":"Benzotriazole (BTA)","substrate":"steel plate","corrosive_medium":"3.5 wt% NaCl solution","medium_concentration":"3.5 wt%","inhibitor_concentration":"2.5 wt% filler","temperature":null,"immersion_time":"5 h","test_method":"AC impedance","inhibition_efficiency":null,"homo":null,"lumo":null,"delta_g_ads":null,"adsorption_energy":null,"evidence_text":[],"evidence_source":[]},{"inhibitor_name":"Benzotriazole (BTA)","substrate":"steel plate","corrosive_medium":"3.5 wt% NaCl solution","medium_concentration":"3.5 wt%","inhibitor_concentration":"2.5 wt% filler","temperature":null,"immersion_time":"24 h","test_method":"AC impedance","inhibition_efficiency":null,"homo":null,"lumo":null,"delta_g_ads":null,"adsorption_energy":null,"evidence_text":[],"evidence_source":[]},{"inhibitor_name":"Benzotriazole (BTA)","substrate":"steel plate","corrosive_medium":"3.5 wt% NaCl solution","medium_concentration":"3.5 wt%","inhibitor_concentration":"5 wt% filler","temperature":null,"immersion_time":"1 h","test_method":"Polarization curve","inhibition_efficiency":null,"homo":null,"lumo":null,"delta_g_ads":null,"adsorption_energy":null,"evidence_text":[],"evidence_source":[]},{"inhibitor_name":"Benzotriazole (BTA)","substrate":"steel plate","corrosive_medium":"3.5 wt% NaCl solution","medium_concentration":"3.5 wt%","inhibitor_concentration":"5 wt% filler","temperature":null,"immersion_time":"5 h","test_method":"AC impedance","inhibition_efficiency":null,"homo":null,"lumo":null,"delta_g_ads":null,"adsorption_energy":null,"evidence_text":[],"evidence_source":[]},{"inhibitor_name":"Benzotriazole (BTA)","substrate":"steel plate","corrosive_medium":"3.5 wt% NaCl solution","medium_concentration":"3.5 wt%","inhibitor_concentration":"5 wt% filler","temperature":null,"immersion_time":"24 h","test_method":"AC impedance","inhibition_efficiency":null,"homo":null,"lumo":null,"delta_g_ads":null,"adsorption_energy":null,"evidence_text":[],"evidence_source":[]},{"inhibitor_name":"Benzotriazole (BTA)","substrate":"steel plate","corrosive_medium":"3.5 wt% NaCl solution","medium_concentration":"3.5 wt%","inhibitor_concentration":"5 wt% filler","temperature":null,"immersion_time":null,"test_method":"Polarization curve","inhibition_efficiency":null,"homo":null,"lumo":null,"delta_g_ads":null,"adsorption_energy":null,"evidence_text":[],"evidence_source":[]},{"inhibitor_name":"Benzotriazole (BTA)","substrate":"steel plate","corrosive_medium":"3.5 wt% NaCl solution","medium_concentration":"3.5 wt%","inhibitor_concentration":"2.5 wt% filler","temperature":null,"immersion_time":null,"test_method":"Polarization curve","inhibition_efficiency":null,"homo":null,"lumo":null,"delta_g_ads":null,"adsorption_energy":null,"evidence_text":[],"evidence_source":[]}]},"source_file":"xml_2463.md","token_stats":{"input_tokens":10259,"output_tokens":698},"parse_error":true}
