Repository: fwx-stu/Corrosion-Inhibitor-Extraction

## Dataset and experiments

| Experiment | Papers per condition | Conditions |
| --- | ---: | ---: |
| GLM-4-Plus evidence strategies E0–E5 (dev37) | 37 | 54 |
| Qwen2.5 development experiments (dev37) | 37 | 27 |
| Qwen2.5 main experiments (test50) | 50 | 9 |
| Matched-budget and component controls (test50) | 50 | 12 |
| GLM-4-Plus reference (test50) | 50 | 1 |
| **Total** | | **103** |

The expert reference dataset contains 87 papers and 3,066 normalized, deduplicated records (670 in dev37 and 2,396 in test50). The release includes 4,097 paper-level structured predictions, the reference annotations, evaluation code, statistical analyses and numerical figure data.

File: figures/E_predictions/v2_r1/results/e3/e3_results.jsonl (part 1 of 9)
{"paper_id":"pdf_2594","strategy":"E3","model":"glm-4-plus","result":{"paper_id":"pdf_2594","records":[{"inhibitor_name":"Date Palm Seed Extract","substrate":"mild steel","corrosive_medium":"HCl","medium_concentration":"0.5 M","inhibitor_concentration":"800 mg/L","temperature":"25 ℃","immersion_time":"24 h","test_method":"EIS","inhibition_efficiency":"66%","homo":"-5.539 eV","lumo":"-0.991 eV","delta_g_ads":"-35.2 kJ/mol","adsorption_energy":"-152.6 kcal/mol","evidence_text":[],"evidence_source":[]},{"inhibitor_name":"Date Palm Seed Extract","substrate":"mild steel","corrosive_medium":"HCl","medium_concentration":"0.5 M","inhibitor_concentration":"900 mg/L","temperature":"25 ℃","immersion_time":"24 h","test_method":"EIS","inhibition_efficiency":"79%","homo":"-5.539 eV","lumo":"-0.991 eV","delta_g_ads":"-35.2 kJ/mol","adsorption_energy":"-152.6 kcal/mol","evidence_text":[],"evidence_source":[]},{"inhibitor_name":"Date Palm Seed Extract","substrate":"mild steel","corrosive_medium":"HCl","medium_concentration":"0.5 M","inhibitor_concentration":"1200 mg/L","temperature":"25 ℃","immersion_time":"24 h","test_method":"EIS","inhibition_efficiency":"87%","homo":"-5.539 eV","lumo":"-0.991 eV","delta_g_ads":"-35.2 kJ/mol","adsorption_energy":"-152.6 kcal/mol","evidence_text":[],"evidence_source":[]},{"inhibitor_name":"Date Palm Seed Extract","substrate":"mild steel","corrosive_medium":"HCl","medium_concentration":"0.5 M","inhibitor_concentration":"1400 mg/L","temperature":"25 ℃","immersion_time":"24 h","test_method":"EIS","inhibition_efficiency":"96%","homo":"-5.539 eV","lumo":"-0.991 eV","delta_g_ads":"-35.2 kJ/mol","adsorption_energy":"-152.6 kcal/mol","evidence_text":[],"evidence_source":[]},{"inhibitor_name":"Date Palm Seed Extract","substrate":"mild steel","corrosive_medium":"HCl","medium_concentration":"0.5 M","inhibitor_concentration":"2000 mg/L","temperature":"25 ℃","immersion_time":"24 h","test_method":"EIS","inhibition_efficiency":"94%","homo":"-5.539 eV","lumo":"-0.991 eV","delta_g_ads":"-35.2 kJ/mol","adsorption_energy":"-152.6 kcal/mol","evidence_text":[],"evidence_source":[]},{"inhibitor_name":"Date Palm Seed Extract","substrate":"mild steel","corrosive_medium":"HCl","medium_concentration":"0.5 M","inhibitor_concentration":"800 mg/L","temperature":"25 ℃","immersion_time":"24 h","test_method":"weight loss","inhibition_efficiency":"64%","homo":"-5.539 eV","lumo":"-0.991 eV","delta_g_ads":"-35.2 kJ/mol","adsorption_energy":"-152.6 kcal/mol","evidence_text":[],"evidence_source":[]},{"inhibitor_name":"Date Palm Seed Extract","substrate":"mild steel","corrosive_medium":"HCl","medium_concentration":"0.5 M","inhibitor_concentration":"900 mg/L","temperature":"25 ℃","immersion_time":"24 h","test_method":"weight loss","inhibition_efficiency":"73%","homo":"-5.539 eV","lumo":"-0.991 eV","delta_g_ads":"-35.2 kJ/mol","adsorption_energy":"-152.6 kcal/mol","evidence_text":[],"evidence_source":[]},{"inhibitor_name":"Date Palm Seed Extract","substrate":"mild steel","corrosive_medium":"HCl","medium_concentration":"0.5 M","inhibitor_concentration":"1200 mg/L","temperature":"25 ℃","immersion_time":"24 h","test_method":"weight loss","inhibition_efficiency":"84%","homo":"-5.539 eV","lumo":"-0.991 eV","delta_g_ads":"-35.2 kJ/mol","adsorption_energy":"-152.6 kcal/mol","evidence_text":[],"evidence_source":[]},{"inhibitor_name":"Date Palm Seed Extract","substrate":"mild steel","corrosive_medium":"HCl","medium_concentration":"0.5 M","inhibitor_concentration":"1400 mg/L","temperature":"25 ℃","immersion_time":"24 h","test_method":"weight loss","inhibition_efficiency":"91%","homo":"-5.539 eV","lumo":"-0.991 eV","delta_g_ads":"-35.2 kJ/mol","adsorption_energy":"-152.6 kcal/mol","evidence_text":[],"evidence_source":[]},{"inhibitor_name":"Date Palm Seed Extract","substrate":"mild steel","corrosive_medium":"HCl","medium_concentration":"0.5 M","inhibitor_concentration":"2000 mg/L","temperature":"25 ℃","immersion_time":"24 h","test_method":"weight loss","inhibition_efficiency":"88%","homo":"-5.539 eV","lumo":"-0.991 eV","delta_g_ads":"-35.2 kJ/mol","adsorption_energy":"-152.6 kcal/mol","evidence_text":[],"evidence_source":[]},{"inhibitor_name":"Date Palm Seed Extract","substrate":"mild steel","corrosive_medium":"HCl","medium_concentration":"0.5 M","inhibitor_concentration":"800 mg/L","temperature":"25 ℃","immersion_time":"24 h","test_method":"PDP","inhibition_efficiency":"69%","homo":"-5.539 eV","lumo":"-0.991 eV","delta_g_ads":"-35.2 kJ/mol","adsorption_energy":"-152.6 kcal/mol","evidence_text":[],"evidence_source":[]},{"inhibitor_name":"Date Palm Seed Extract","substrate":"mild steel","corrosive_medium":"HCl","medium_concentration":"0.5 M","inhibitor_concentration":"900 mg/L","temperature":"25 ℃","immersion_time":"24 h","test_method":"PDP","inhibition_efficiency":"80%","homo":"-5.539 eV","lumo":"-0.991 eV","delta_g_ads":"-35.2 kJ/mol","adsorption_energy":"-152.6 kcal/mol","evidence_text":[],"evidence_source":[]},{"inhibitor_name":"Date Palm Seed Extract","substrate":"mild steel","corrosive_medium":"HCl","medium_concentration":"0.5 M","inhibitor_concentration":"1200 mg/L","temperature":"25 ℃","immersion_time":"24 h","test_method":"PDP","inhibition_efficiency":"90%","homo":"-5.539 eV","lumo":"-0.991 eV","delta_g_ads":"-35.2 kJ/mol","adsorption_energy":"-152.6 kcal/mol","evidence_text":[],"evidence_source":[]},{"inhibitor_name":"Date Palm Seed Extract","substrate":"mild steel","corrosive_medium":"HCl","medium_concentration":"0.5 M","inhibitor_concentration":"1400 mg/L","temperature":"25 ℃","immersion_time":"24 h","test_method":"PDP","inhibition_efficiency":"95%","homo":"-5.539 eV","lumo":"-0.991 eV","delta_g_ads":"-35.2 kJ/mol","adsorption_energy":"-152.6 kcal/mol","evidence_text":[],"evidence_source":[]},{"inhibitor_name":"Date Palm Seed Extract","substrate":"mild steel","corrosive_medium":"HCl","medium_concentration":"0.5 M","inhibitor_concentration":"2000 mg/L","temperature":"25 ℃","immersion_time":"24 h","test_method":"PDP","inhibition_efficiency":"92%","homo":"-5.539 eV","lumo":"-0.991 eV","delta_g_ads":"-35.2 kJ/mol","adsorption_energy":"-152.6 kcal/mol","evidence_text":[],"evidence_source":[]}]},"source_file":"pdf_2594.md","token_stats":{"input_tokens":17996,"output_tokens":953},"parse_error":false}
{"paper_id":"xml_2837","strategy":"E3","model":"glm-4-plus","result":{"paper_id":"xml_2837","records":[{"inhibitor_name":"Garcinia indica Choisy extract","substrate":"Aluminum","corrosive_medium":"H3PO4","medium_concentration":"0.5 M","inhibitor_concentration":"0.1 gL–1","temperature":"30 ℃","immersion_time":"3 h","test_method":"EIS","inhibition_efficiency":"41.34%","homo":null,"lumo":null,"delta_g_ads":null,"adsorption_energy":null,"evidence_text":[],"evidence_source":[]},{"inhibitor_name":"Garcinia indica Choisy extract","substrate":"Aluminum","corrosive_medium":"H3PO4","medium_concentration":"0.5 M","inhibitor_concentration":"0.1 gL–1","temperature":"50 ℃","immersion_time":"3 h","test_method":"EIS","inhibition_efficiency":"65.4%","homo":null,"lumo":null,"delta_g_ads":null,"adsorption_energy":null,"evidence_text":[],"evidence_source":[]},{"inhibitor_name":"Garcinia indica Choisy extract","substrate":"Aluminum","corrosive_medium":"H3PO4","medium_concentration":"0.5 M","inhibitor_concentration":"0.3 gL–1","temperature":"40 ℃","immersion_time":"3 h","test_method":"EIS","inhibition_efficiency":"63.73%","homo":null,"lumo":null,"delta_g_ads":null,"adsorption_energy":null,"evidence_text":[],"evidence_source":[]},{"inhibitor_name":"Garcinia indica Choisy extract","substrate":"Aluminum","corrosive_medium":"H3PO4","medium_concentration":"0.5 M","inhibitor_concentration":"0.5 gL–1","temperature":"30 ℃","immersion_time":"3 h","test_method":"EIS","inhibition_efficiency":"66.11%","homo":null,"lumo":null,"delta_g_ads":null,"adsorption_energy":null,"evidence_text":[],"evidence_source":[]},{"inhibitor_name":"Garcinia indica Choisy extract","substrate":"Aluminum","corrosive_medium":"H3PO4","medium_concentration":"0.5 M","inhibitor_concentration":"0.5 gL–1","temperature":"40 ℃","immersion_time":"3 h","test_method":"EIS","inhibition_efficiency":"73.08%","homo":null,"lumo":null,"delta_g_ads":null,"adsorption_energy":null,"evidence_text":[],"evidence_source":[]},{"inhibitor_name":"Garcinia indica Choisy extract","substrate":"Aluminum","corrosive_medium":"H3PO4","medium_concentration":"0.5 M","inhibitor_concentration":"0.5 gL–1","temperature":"50 ℃","immersion_time":"3 h","test_method":"EIS","inhibition_efficiency":"85.34%","homo":null,"lumo":null,"delta_g_ads":null,"adsorption_energy":null,"evidence_text":[],"evidence_source":[]},{"inhibitor_name":"Garcinia indica Choisy extract","substrate":"Aluminum","corrosive_medium":"H3PO4","medium_concentration":"1.25 M","inhibitor_concentration":"0.1 gL–1","temperature":"30 ℃","immersion_time":"3 h","test_method":"EIS","inhibition_efficiency":"52.11%","homo":null,"lumo":null,"delta_g_ads":null,"adsorption_energy":null,"evidence_text":[],"evidence_source":[]},{"inhibitor_name":"Garcinia indica Choisy extract","substrate":"Aluminum","corrosive_medium":"H3PO4","medium_concentration":"1.25 M","inhibitor_concentration":"0.3 gL–1","temperature":"30 ℃","immersion_time":"3 h","test_method":"EIS","inhibition_efficiency":"46.29%","homo":null,"lumo":null,"delta_g_ads":null,"adsorption_energy":null,"evidence_text":[],"evidence_source":[]},{"inhibitor_name":"Garcinia indica Choisy extract","substrate":"Aluminum","corrosive_medium":"H3PO4","medium_concentration":"1.25 M","inhibitor_concentration":"0.3 gL–1","temperature":"40 ℃","immersion_time":"3 h","test_method":"EIS","inhibition_efficiency":"60.81%","homo":null,"lumo":null,"delta_g_ads":null,"adsorption_energy":null,"evidence_text":[],"evidence_source":[]},{"inhibitor_name":"Garcinia indica Choisy extract","substrate":"Aluminum","corrosive_medium":"H3PO4","medium_concentration":"1.25 M","inhibitor_concentration":"0.5 gL–1","temperature":"40 ℃","immersion_time":"3 h","test_method":"EIS","inhibition_efficiency":"73.08%","homo":null,"lumo":null,"delta_g_ads":null,"adsorption_energy":null,"evidence_text":[],"evidence_source":[]},{"inhibitor_name":"Garcinia indica Choisy extract","substrate":"Aluminum","corrosive_medium":"H3PO4","medium_concentration":"1.25 M","inhibitor_concentration":"0.1 gL–1","temperature":"50 ℃","immersion_time":"3 h","test_method":"EIS","inhibition_efficiency":"72.07%","homo":null,"lumo":null,"delta_g_ads":null,"adsorption_energy":null,"evidence_text":[],"evidence_source":[]},{"inhibitor_name":"Garcinia indica Choisy extract","substrate":"Aluminum","corrosive_medium":"H3PO4","medium_concentration":"2 M","inhibitor_concentration":"0.1 gL–1","temperature":"30 ℃","immersion_time":"3 h","test_method":"EIS","inhibition_efficiency":"39.97%","homo":null,"lumo":null,"delta_g_ads":null,"adsorption_energy":null,"evidence_text":[],"evidence_source":[]},{"inhibitor_name":"Garcinia indica Choisy extract","substrate":"Aluminum","corrosive_medium":"H3PO4","medium_concentration":"2 M","inhibitor_concentration":"0.1 gL–1","temperature":"50 ℃","immersion_time":"3 h","test_method":"EIS","inhibition_efficiency":"60.51%","homo":null,"lumo":null,"delta_g_ads":null,"adsorption_energy":null,"evidence_text":[],"evidence_source":[]},{"inhibitor_name":"Garcinia indica Choisy extract","substrate":"Aluminum","corrosive_medium":"H3PO4","medium_concentration":"2 M","inhibitor_concentration":"0.3 gL–1","temperature":"40 ℃","immersion_time":"3 h","test_method":"EIS","inhibition_efficiency":"59.13%","homo":null,"lumo":null,"delta_g_ads":null,"adsorption_energy":null,"evidence_text":[],"evidence_source":[]},{"inhibitor_name":"Garcinia indica Choisy extract","substrate":"Aluminum","corrosive_medium":"H3PO4","medium_concentration":"2 M","inhibitor_concentration":"0.5 gL–1","temperature":"40 ℃","immersion_time":"3 h","test_method":"EIS","inhibition_efficiency":"81.2%","homo":null,"lumo":null,"delta_g_ads":null,"adsorption_energy":null,"evidence_text":[],"evidence_source":[]},{"inhibitor_name":"Garcinia indica Choisy extract","substrate":"Aluminum","corrosive_medium":"H3PO4","medium_concentration":"2 M","inhibitor_concentration":"0.5 gL–1","temperature":"50 ℃","immersion_time":"3 h","test_method":"EIS","inhibition_efficiency":"81.2%","homo":null,"lumo":null,"delta_g_ads":null,"adsorption_energy":null,"evidence_text":[],"evidence_source":[]}]},"source_file":"xml_2837.md","token_stats":{"input_tokens":7245,"output_tokens":1040},"parse_error":false}
{"paper_id":"xml_7033","strategy":"E3","model":"glm-4-plus","result":{"paper_id":"xml_7033","records":[{"inhibitor_name":"Stearic acid (SA)","substrate":"electrolytic manganese","corrosive_medium":"NaCl","medium_concentration":"3.5 wt%","inhibitor_concentration":"1 g/L","temperature":"25 ℃","immersion_time":"1 min","test_method":"Tafel","inhibition_efficiency":"99.73%","homo":null,"lumo":null,"delta_g_ads":null,"adsorption_energy":null,"evidence_text":[],"evidence_source":[]},{"inhibitor_name":"Stearic acid (SA)","substrate":"electrolytic manganese","corrosive_medium":"NaCl","medium_concentration":"3.5 wt%","inhibitor_concentration":"1 g/L","temperature":"20 ℃","immersion_time":"1 min","test_method":"Tafel","inhibition_efficiency":"99.47%","homo":null,"lumo":null,"delta_g_ads":null,"adsorption_energy":null,"evidence_text":[],"evidence_source":[]},{"inhibitor_name":"Stearic acid (SA)","substrate":"electrolytic manganese","corrosive_medium":"NaCl","medium_concentration":"3.5 wt%","inhibitor_concentration":"1 g/L","temperature":"30 ℃","immersion_time":"1 min","test_method":"Tafel","inhibition_efficiency":"99.71%","homo":null,"lumo":null,"delta_g_ads":null,"adsorption_energy":null,"evidence_text":[],"evidence_source":[]},{"inhibitor_name":"Stearic acid (SA)","substrate":"electrolytic manganese","corrosive_medium":"NaCl","medium_concentration":"3.5 wt%","inhibitor_concentration":"1 g/L","temperature":"35 ℃","immersion_time":"1 min","test_method":"Tafel","inhibition_efficiency":"99.19%","homo":null,"lumo":null,"delta_g_ads":null,"adsorption_energy":null,"evidence_text":[],"evidence_source":[]},{"inhibitor_name":"Stearic acid (SA)","substrate":"electrolytic manganese","corrosive_medium":"NaCl","medium_concentration":"3.5 wt%","inhibitor_concentration":"1 g/L","temperature":"40 ℃","immersion_time":"1 min","test_method":"Tafel","inhibition_efficiency":"99.42%","homo":null,"lumo":null,"delta_g_ads":null,"adsorption_energy":null,"evidence_text":[],"evidence_source":[]},{"inhibitor_name":"Stearic acid (SA)","substrate":"electrolytic manganese","corrosive_medium":"NaCl","medium_concentration":"3.5 wt%","inhibitor_concentration":"0.5 g/L","temperature":"25 ℃","immersion_time":"1 min","test_method":"Tafel","inhibition_efficiency":"99.59%","homo":null,"lumo":null,"delta_g_ads":null,"adsorption_energy":null,"evidence_text":[],"evidence_source":[]},{"inhibitor_name":"Stearic acid (SA)","substrate":"electrolytic manganese","corrosive_medium":"NaCl","medium_concentration":"3.5 wt%","inhibitor_concentration":"3 g/L","temperature":"25 ℃","immersion_time":"1 min","test_method":"Tafel","inhibition_efficiency":"99.24%","homo":null,"lumo":null,"delta_g_ads":null,"adsorption_energy":null,"evidence_text":[],"evidence_source":[]},{"inhibitor_name":"Stearic acid (SA)","substrate":"electrolytic manganese","corrosive_medium":"NaCl","medium_concentration":"3.5 wt%","inhibitor_concentration":"5 g/L","temperature":"25 ℃","immersion_time":"1 min","test_method":"Tafel","inhibition_efficiency":"99.67%","homo":null,"lumo":null,"delta_g_ads":null,"adsorption_energy":null,"evidence_text":[],"evidence_source":[]},{"inhibitor_name":"Stearic acid (SA)","substrate":"electrolytic manganese","corrosive_medium":"NaCl","medium_concentration":"3.5 wt%","inhibitor_concentration":"7 g/L","temperature":"25 ℃","immersion_time":"1 min","test_method":"Tafel","inhibition_efficiency":"99.04%","homo":null,"lumo":null,"delta_g_ads":null,"adsorption_energy":null,"evidence_text":[],"evidence_source":[]},{"inhibitor_name":"Stearic acid (SA)","substrate":"electrolytic manganese","corrosive_medium":"NaCl","medium_concentration":"3.5 wt%","inhibitor_concentration":"9 g/L","temperature":"25 ℃","immersion_time":"1 min","test_method":"Tafel","inhibition_efficiency":"99.71%","homo":null,"lumo":null,"delta_g_ads":null,"adsorption_energy":null,"evidence_text":[],"evidence_source":[]},{"inhibitor_name":"Stearic acid (SA)","substrate":"electrolytic manganese","corrosive_medium":"NaCl","medium_concentration":"3.5 wt%","inhibitor_concentration":"1 g/L","temperature":"25 ℃","immersion_time":"0.5 min","test_method":"Tafel","inhibition_efficiency":"94.02%","homo":null,"lumo":null,"delta_g_ads":null,"adsorption_energy":null,"evidence_text":[],"evidence_source":[]},{"inhibitor_name":"Stearic acid (SA)","substrate":"electrolytic manganese","corrosive_medium":"NaCl","medium_concentration":"3.5 wt%","inhibitor_concentration":"1 g/L","temperature":"25 ℃","immersion_time":"2 min","test_method":"Tafel","inhibition_efficiency":"98.72%","homo":null,"lumo":null,"delta_g_ads":null,"adsorption_energy":null,"evidence_text":[],"evidence_source":[]},{"inhibitor_name":"Stearic acid (SA)","substrate":"electrolytic manganese","corrosive_medium":"NaCl","medium_concentration":"3.5 wt%","inhibitor_concentration":"1 g/L","temperature":"25 ℃","immersion_time":"5 min","test_method":"Tafel","inhibition_efficiency":"99.37%","homo":null,"lumo":null,"delta_g_ads":null,"adsorption_energy":null,"evidence_text":[],"evidence_source":[]},{"inhibitor_name":"Stearic acid (SA)","substrate":"electrolytic manganese","corrosive_medium":"NaCl","medium_concentration":"3.5 wt%","inhibitor_concentration":"1 g/L","temperature":"25 ℃","immersion_time":"10 min","test_method":"Tafel","inhibition_efficiency":"99.47%","homo":null,"lumo":null,"delta_g_ads":null,"adsorption_energy":null,"evidence_text":[],"evidence_source":[]},{"inhibitor_name":"Stearic acid (SA)","substrate":"electrolytic manganese","corrosive_medium":"NaCl","medium_concentration":"3.5 wt%","inhibitor_concentration":"1 g/L","temperature":"25 ℃","immersion_time":"20 min","test_method":"EIS","inhibition_efficiency":"99.73%","homo":null,"lumo":null,"delta_g_ads":null,"adsorption_energy":null,"evidence_text":[],"evidence_source":[]},{"inhibitor_name":"Stearic acid (SA)","substrate":"electrolytic manganese","corrosive_medium":"NaCl","medium_concentration":"3.5 wt%","inhibitor_concentration":"1 g/L","temperature":"25 ℃","immersion_time":"300 min","test_method":"Tafel","inhibition_efficiency":"96.99%","homo":null,"lumo":null,"delta_g_ads":null,"adsorption_energy":null,"evidence_text":[],"evidence_source":[]},{"inhibitor_name":"Stearic acid (SA)","substrate":"electrolytic manganese","corrosive_medium":"NaCl","medium_concentration":"3.5 wt%","inhibitor_concentration":"1 g/L","temperature":"25 ℃","immersion_time":"600 min","test_method":"Tafel","inhibition_efficiency":"94.23%","homo":null,"lumo":null,"delta_g_ads":null,"adsorption_energy":null,"evidence_text":[],"evidence_source":[]},{"inhibitor_name":"Stearic acid (SA)","substrate":"electrolytic manganese","corrosive_medium":"NaCl","medium_concentration":"3.5 wt%","inhibitor_concentration":"1 g/L","temperature":"25 ℃","immersion_time":"20 min","test_method":"Tafel","inhibition_efficiency":"99.73%","homo":null,"lumo":null,"delta_g_ads":null,"adsorption_energy":null,"evidence_text":[],"evidence_source":[]},{"inhibitor_name":"Stearic acid (SA)","substrate":"electrolytic manganese","corrosive_medium":"NaCl","medium_concentration":"5 wt%","inhibitor_concentration":"1 g/L","temperature":"25 ℃","immersion_time":"20 min","test_method":"Tafel","inhibition_efficiency":"99.23%","homo":null,"lumo":null,"delta_g_ads":null,"adsorption_energy":null,"evidence_text":[],"evidence_source":[]},{"inhibitor_name":"Stearic acid (SA)","substrate":"electrolytic manganese","corrosive_medium":"NaCl","medium_concentration":"10 wt%","inhibitor_concentration":"1 g/L","temperature":"25 ℃","immersion_time":"20 min","test_method":"Tafel","inhibition_efficiency":"98.95%","homo":null,"lumo":null,"delta_g_ads":null,"adsorption_energy":null,"evidence_text":[],"evidence_source":[]},{"inhibitor_name":"Stearic acid (SA)","substrate":"electrolytic manganese","corrosive_medium":"NaCl","medium_concentration":"20 wt%","inhibitor_concentration":"1 g/L","temperature":"25 ℃","immersion_time":"20 min","test_method":"Tafel","inhibition_efficiency":"99.22%","homo":null,"lumo":null,"delta_g_ads":null,"adsorption_energy":null,"evidence_text":[],"evidence_source":[]}]},"source_file":"xml_7033.md","token_stats":{"input_tokens":11552,"output_tokens":8192},"parse_error":true}
{"paper_id":"xml_7470","strategy":"E3","model":"glm-4-plus","result":{"paper_id":"xml_7470","records":[{"inhibitor_name":"2-Methylimidazole (2 MI)","substrate":"AA 2024-T3","corrosive_medium":"NaCl","medium_concentration":"0.05 M","inhibitor_concentration":"1 wt% (relative to GPTMS weight)","temperature":"room temperature","immersion_time":"72 h","test_method":"scratch test","inhibition_efficiency":"significantly reduced corrosion traces compared to pure sol-gel coating","homo":null,"lumo":null,"delta_g_ads":null,"adsorption_energy":null,"evidence_text":[],"evidence_source":[]},{"inhibitor_name":"2-Methylimidazole (2 MI)","substrate":"AA 2024-T3","corrosive_medium":"NaCl","medium_concentration":"3.5 wt%","inhibitor_concentration":"1 wt% (relative to GPTMS weight)","temperature":"room temperature","immersion_time":"1 h","test_method":"EIS","inhibition_efficiency":"Rc is about 1000 times higher than pure sol-gel coating","homo":null,"lumo":null,"delta_g_ads":null,"adsorption_energy":null,"evidence_text":[],"evidence_source":[]},{"inhibitor_name":"2-Methylimidazole (2 MI)","substrate":"AA 2024-T3","corrosive_medium":"NaCl","medium_concentration":"3.5 wt%","inhibitor_concentration":"1 wt% (relative to GPTMS weight)","temperature":"room temperature","immersion_time":"504 h","test_method":"EIS","inhibition_efficiency":"|Z|0.01Hz is 10^5 Ω·cm^2","homo":null,"lumo":null,"delta_g_ads":null,"adsorption_energy":null,"evidence_text":[],"evidence_source":[]},{"inhibitor_name":"2-Methylimidazole (2 MI)","substrate":"AA 2024-T3","corrosive_medium":"NaCl","medium_concentration":"5 wt%","inhibitor_concentration":"1 wt% (relative to GPTMS weight)","temperature":"35 ± 1 ℃","immersion_time":"7 days","test_method":"neutral salt spray","inhibition_efficiency":"only a tiny amount of corrosion pits compared to pure sol-gel coating","homo":null,"lumo":null,"delta_g_ads":null,"adsorption_energy":null,"evidence_text":[],"evidence_source":[]},{"inhibitor_name":"2-Methylimidazole (2 MI)","substrate":"AA 2024-T3","corrosive_medium":"NaCl","medium_concentration":"5 wt%","inhibitor_concentration":"1 wt% (relative to GPTMS weight)","temperature":"35 ± 1 ℃","immersion_time":"21 days","test_method":"neutral salt spray","inhibition_efficiency":"only a tiny amount of corrosion pits","homo":null,"lumo":null,"delta_g_ads":null,"adsorption_energy":null,"evidence_text":[],"evidence_source":[]},{"inhibitor_name":"Ce-MOF","substrate":"AA 2024-T3","corrosive_medium":"NaCl","medium_concentration":"0.05 M","inhibitor_concentration":"1 mg/mL (relative to SiO2-ZrO2 hybrid sol volume)","temperature":"room temperature","immersion_time":"72 h","test_method":"scratch test","inhibition_efficiency":"further reduced corrosion traces compared to coating with only 2 MI","homo":null,"lumo":null,"delta_g_ads":null,"adsorption_energy":null,"evidence_text":[],"evidence_source":[]},{"inhibitor_name":"Ce-MOF","substrate":"AA 2024-T3","corrosive_medium":"NaCl","medium_concentration":"3.5 wt%","inhibitor_concentration":"1 mg/mL (relative to SiO2-ZrO2 hybrid sol volume)","temperature":"room temperature","immersion_time":"1 h","test_method":"EIS","inhibition_efficiency":"Rout and Rin increase compared to coating with only 2 MI","homo":null,"lumo":null,"delta_g_ads":null,"adsorption_energy":null,"evidence_text":[],"evidence_source":[]},{"inhibitor_name":"Ce-MOF","substrate":"AA 2024-T3","corrosive_medium":"NaCl","medium_concentration":"3.5 wt%","inhibitor_concentration":"1 mg/mL (relative to SiO2-ZrO2 hybrid sol volume)","temperature":"room temperature","immersion_time":"504 h","test_method":"EIS","inhibition_efficiency":"|Z|0.01Hz is 10^5 Ω·cm^2","homo":null,"lumo":null,"delta_g_ads":null,"adsorption_energy":null,"evidence_text":[],"evidence_source":[]},{"inhibitor_name":"Ce-MOF","substrate":"AA 2024-T3","corrosive_medium":"NaCl","medium_concentration":"5 wt%","inhibitor_concentration":"1 mg/mL (relative to SiO2-ZrO2 hybrid sol volume)","temperature":"35 ± 1 ℃","immersion_time":"7 days","test_method":"neutral salt spray","inhibition_efficiency":"less corrosion pits than coating with only 2 MI","homo":null,"lumo":null,"delta_g_ads":null,"adsorption_energy":null,"evidence_text":[],"evidence_source":[]},{"inhibitor_name":"Ce-MOF","substrate":"AA 2024-T3","corrosive_medium":"NaCl","medium_concentration":"5 wt%","inhibitor_concentration":"1 mg/mL (relative to SiO2-ZrO2 hybrid sol volume)","temperature":"35 ± 1 ℃","immersion_time":"21 days","test_method":"neutral salt spray","inhibition_efficiency":"only a tiny amount of corrosion pits","homo":null,"lumo":null,"delta_g_ads":null,"adsorption_energy":null,"evidence_text":[],"evidence_source":[]},{"inhibitor_name":"8-hydroxyquinoline (8 HQ) loaded Ce-MOF (8 HQ@Ce-MOF)","substrate":"AA 2024-T3","corrosive_medium":"NaCl","medium_concentration":"0.05 M","inhibitor_concentration":"1 mg/mL (relative to SiO2-ZrO2 hybrid sol volume)","temperature":"room temperature","immersion_time":"72 h","test_method":"scratch test","inhibition_efficiency":"almost no corrosion traces visible to the naked eye, best corrosion resistance","homo":null,"lumo":null,"delta_g_ads":null,"adsorption_energy":null,"evidence_text":[],"evidence_source":[]},{"inhibitor_name":"8-hydroxyquinoline (8 HQ) loaded Ce-MOF (8 HQ@Ce-MOF)","substrate":"AA 2024-T3","corrosive_medium":"NaCl","medium_concentration":"3.5 wt%","inhibitor_concentration":"1 mg/mL (relative to SiO2-ZrO2 hybrid sol volume)","temperature":"room temperature","immersion_time":"1 h","test_method":"EIS","inhibition_efficiency":"largest Rc and |Z|0.01Hz values, indicating best corrosion resistance","homo":null,"lumo":null,"delta_g_ads":null,"adsorption_energy":null,"evidence_text":[],"evidence_source":[]},{"inhibitor_name":"8-hydroxyquinoline (8 HQ) loaded Ce-MOF (8 HQ@Ce-MOF)","substrate":"AA 2024-T3","corrosive_medium":"NaCl","medium_concentration":"3.5 wt%","inhibitor_concentration":"1 mg/mL (relative to SiO2-ZrO2 hybrid sol volume)","temperature":"room temperature","immersion_time":"504 h","test_method":"EIS","inhibition_efficiency":"|Z|0.01Hz is 10^5 Ω·cm^2","homo":null,"lumo":null,"delta_g_ads":null,"adsorption_energy":null,"evidence_text":[],"evidence_source":[]},{"inhibitor_name":"8-hydroxyquinoline (8 HQ) loaded Ce-MOF (8 HQ@Ce-MOF)","substrate":"AA 2024-T3","corrosive_medium":"NaCl","medium_concentration":"5 wt%","inhibitor_concentration":"1 mg/mL (relative to SiO2-ZrO2 hybrid sol volume)","temperature":"35 ± 1 ℃","immersion_time":"7 days","test_method":"neutral salt spray","inhibition_efficiency":"no corrosion pits that can be observed by the naked eye","homo":null,"lumo":null,"delta_g_ads":null,"adsorption_energy":null,"evidence_text":[],"evidence_source":[]},{"inhibitor_name":"8-hydroxyquinoline (8 HQ) loaded Ce-MOF (8 HQ@Ce-MOF)","substrate":"AA 2024-T3","corrosive_medium":"NaCl","medium_concentration":"5 wt%","inhibitor_concentration":"1 mg/mL (relative to SiO2-ZrO2 hybrid sol volume)","temperature":"35 ± 1 ℃","immersion_time":"21 days","test_method":"neutral salt spray","inhibition_efficiency":"no corrosion pits that can be observed by the naked eye","homo":null,"lumo":null,"delta_g_ads":null,"adsorption_energy":null,"evidence_text":[],"evidence_source":[]}]},"source_file":"xml_7470.md","token_stats":{"input_tokens":13106,"output_tokens":1358},"parse_error":false}
