Repository: fwx-stu/Corrosion-Inhibitor-Extraction

## Dataset and experiments

| Experiment | Papers per condition | Conditions |
| --- | ---: | ---: |
| GLM-4-Plus evidence strategies E0–E5 (dev37) | 37 | 54 |
| Qwen2.5 development experiments (dev37) | 37 | 27 |
| Qwen2.5 main experiments (test50) | 50 | 9 |
| Matched-budget and component controls (test50) | 50 | 12 |
| GLM-4-Plus reference (test50) | 50 | 1 |
| **Total** | | **103** |

The expert reference dataset contains 87 papers and 3,066 normalized, deduplicated records (670 in dev37 and 2,396 in test50). The release includes 4,097 paper-level structured predictions, the reference annotations, evaluation code, statistical analyses and numerical figure data.

File: figures/E_predictions/v2_r2/results/e0/e0_results.jsonl (part 1 of 9)
{"paper_id":"pdf_1577","strategy":"E0","model":"glm-4-plus","result":{"paper_id":"pdf_1577","records":[{"inhibitor_name":"2-mercaptoimidazole","substrate":"API 5L X70 steel","corrosive_medium":"NaCl","medium_concentration":"3%","inhibitor_concentration":"5 ppm","temperature":"ND","immersion_time":"ND","test_method":"EIS","inhibition_efficiency":"90.7%","homo":null,"lumo":null,"delta_g_ads":"-20 kJ/mol","adsorption_energy":null,"evidence_text":[],"evidence_source":[]},{"inhibitor_name":"2-mercaptoimidazole","substrate":"API 5L X70 steel","corrosive_medium":"NaCl","medium_concentration":"3%","inhibitor_concentration":"10 ppm","temperature":"ND","immersion_time":"ND","test_method":"EIS","inhibition_efficiency":"81.9%","homo":null,"lumo":null,"delta_g_ads":"-20 kJ/mol","adsorption_energy":null,"evidence_text":[],"evidence_source":[]},{"inhibitor_name":"2-mercaptoimidazole","substrate":"API 5L X70 steel","corrosive_medium":"NaCl","medium_concentration":"3%","inhibitor_concentration":"20 ppm","temperature":"ND","immersion_time":"ND","test_method":"EIS","inhibition_efficiency":"81.5%","homo":null,"lumo":null,"delta_g_ads":"-20 kJ/mol","adsorption_energy":null,"evidence_text":[],"evidence_source":[]},{"inhibitor_name":"2-mercaptoimidazole","substrate":"API 5L X70 steel","corrosive_medium":"NaCl","medium_concentration":"3%","inhibitor_concentration":"50 ppm","temperature":"ND","immersion_time":"ND","test_method":"EIS","inhibition_efficiency":"85.6%","homo":null,"lumo":null,"delta_g_ads":"-20 kJ/mol","adsorption_energy":null,"evidence_text":[],"evidence_source":[]},{"inhibitor_name":"2-mercaptoimidazole","substrate":"API 5L X70 steel","corrosive_medium":"NaCl","medium_concentration":"3%","inhibitor_concentration":"5 ppm","temperature":"ND","immersion_time":"ND","test_method":"EIS","inhibition_efficiency":"19.8%","homo":null,"lumo":null,"delta_g_ads":"-20 kJ/mol","adsorption_energy":null,"evidence_text":[],"evidence_source":[]},{"inhibitor_name":"2-mercaptoimidazole","substrate":"API 5L X70 steel","corrosive_medium":"NaCl","medium_concentration":"3%","inhibitor_concentration":"10 ppm","temperature":"ND","immersion_time":"ND","test_method":"EIS","inhibition_efficiency":"41.9%","homo":null,"lumo":null,"delta_g_ads":"-20 kJ/mol","adsorption_energy":null,"evidence_text":[],"evidence_source":[]},{"inhibitor_name":"2-mercaptoimidazole","substrate":"API 5L X70 steel","corrosive_medium":"NaCl","medium_concentration":"3%","inhibitor_concentration":"20 ppm","temperature":"ND","immersion_time":"ND","test_method":"EIS","inhibition_efficiency":"58.6%","homo":null,"lumo":null,"delta_g_ads":"-20 kJ/mol","adsorption_energy":null,"evidence_text":[],"evidence_source":[]},{"inhibitor_name":"2-mercaptoimidazole","substrate":"API 5L X70 steel","corrosive_medium":"NaCl","medium_concentration":"3%","inhibitor_concentration":"50 ppm","temperature":"ND","immersion_time":"ND","test_method":"EIS","inhibition_efficiency":"44.0%","homo":null,"lumo":null,"delta_g_ads":"-20 kJ/mol","adsorption_energy":null,"evidence_text":[],"evidence_source":[]},{"inhibitor_name":"2-mercaptoimidazole","substrate":"API 5L X70 steel","corrosive_medium":"NaCl","medium_concentration":"3%","inhibitor_concentration":"5 ppm","temperature":"ND","immersion_time":"ND","test_method":"EIS","inhibition_efficiency":"53.0%","homo":null,"lumo":null,"delta_g_ads":"-20 kJ/mol","adsorption_energy":null,"evidence_text":[],"evidence_source":[]},{"inhibitor_name":"2-mercaptoimidazole","substrate":"API 5L X70 steel","corrosive_medium":"NaCl","medium_concentration":"3%","inhibitor_concentration":"10 ppm","temperature":"ND","immersion_time":"ND","test_method":"EIS","inhibition_efficiency":"49.0%","homo":null,"lumo":null,"delta_g_ads":"-20 kJ/mol","adsorption_energy":null,"evidence_text":[],"evidence_source":[]},{"inhibitor_name":"2-mercaptoimidazole","substrate":"API 5L X70 steel","corrosive_medium":"NaCl","medium_concentration":"3%","inhibitor_concentration":"20 ppm","temperature":"ND","immersion_time":"ND","test_method":"EIS","inhibition_efficiency":"63.6%","homo":null,"lumo":null,"delta_g_ads":"-20 kJ/mol","adsorption_energy":null,"evidence_text":[],"evidence_source":[]},{"inhibitor_name":"2-mercaptoimidazole","substrate":"API 5L X70 steel","corrosive_medium":"NaCl","medium_concentration":"3%","inhibitor_concentration":"50 ppm","temperature":"ND","immersion_time":"ND","test_method":"EIS","inhibition_efficiency":"20.0%","homo":null,"lumo":null,"delta_g_ads":"-20 kJ/mol","adsorption_energy":null,"evidence_text":[],"evidence_source":[]}]},"source_file":"pdf_1577.md","token_stats":{"input_tokens":5074,"output_tokens":695},"parse_error":false}
{"paper_id":"pdf_2258","strategy":"E0","model":"glm-4-plus","result":{"paper_id":"pdf_2258","records":[{"inhibitor_name":"Ginger extract","substrate":"304 stainless steel","corrosive_medium":"HCl","medium_concentration":"1 M","inhibitor_concentration":"0.1 g/L","temperature":"25 ℃","immersion_time":"ND","test_method":"PDP","inhibition_efficiency":"68.7%","homo":"-5.816 eV","lumo":"-1.613 eV","delta_g_ads":"-23.0 kJ/mol","adsorption_energy":"-170.9 kcal/mol","evidence_text":[],"evidence_source":[]},{"inhibitor_name":"Ginger extract","substrate":"304 stainless steel","corrosive_medium":"HCl","medium_concentration":"1 M","inhibitor_concentration":"0.5 g/L","temperature":"25 ℃","immersion_time":"ND","test_method":"PDP","inhibition_efficiency":"83.1%","homo":"-5.816 eV","lumo":"-1.613 eV","delta_g_ads":"-23.0 kJ/mol","adsorption_energy":"-170.9 kcal/mol","evidence_text":[],"evidence_source":[]},{"inhibitor_name":"Ginger extract","substrate":"304 stainless steel","corrosive_medium":"HCl","medium_concentration":"1 M","inhibitor_concentration":"1.0 g/L","temperature":"25 ℃","immersion_time":"ND","test_method":"PDP","inhibition_efficiency":"86.2%","homo":"-5.816 eV","lumo":"-1.613 eV","delta_g_ads":"-23.0 kJ/mol","adsorption_energy":"-170.9 kcal/mol","evidence_text":[],"evidence_source":[]},{"inhibitor_name":"Ginger extract","substrate":"304 stainless steel","corrosive_medium":"HCl","medium_concentration":"1 M","inhibitor_concentration":"3.0 g/L","temperature":"25 ℃","immersion_time":"ND","test_method":"PDP","inhibition_efficiency":"96.4%","homo":"-5.816 eV","lumo":"-1.613 eV","delta_g_ads":"-23.0 kJ/mol","adsorption_energy":"-170.9 kcal/mol","evidence_text":[],"evidence_source":[]},{"inhibitor_name":"Ginger extract","substrate":"304 stainless steel","corrosive_medium":"HCl","medium_concentration":"1 M","inhibitor_concentration":"0.1 g/L","temperature":"35 ℃","immersion_time":"ND","test_method":"PDP","inhibition_efficiency":"71.0%","homo":"-5.816 eV","lumo":"-1.613 eV","delta_g_ads":"-23.0 kJ/mol","adsorption_energy":"-170.9 kcal/mol","evidence_text":[],"evidence_source":[]},{"inhibitor_name":"Ginger extract","substrate":"304 stainless steel","corrosive_medium":"HCl","medium_concentration":"1 M","inhibitor_concentration":"0.5 g/L","temperature":"35 ℃","immersion_time":"ND","test_method":"PDP","inhibition_efficiency":"76.7%","homo":"-5.816 eV","lumo":"-1.613 eV","delta_g_ads":"-23.0 kJ/mol","adsorption_energy":"-170.9 kcal/mol","evidence_text":[],"evidence_source":[]},{"inhibitor_name":"Ginger extract","substrate":"304 stainless steel","corrosive_medium":"HCl","medium_concentration":"1 M","inhibitor_concentration":"1.0 g/L","temperature":"35 ℃","immersion_time":"ND","test_method":"PDP","inhibition_efficiency":"78.4%","homo":"-5.816 eV","lumo":"-1.613 eV","delta_g_ads":"-23.0 kJ/mol","adsorption_energy":"-170.9 kcal/mol","evidence_text":[],"evidence_source":[]},{"inhibitor_name":"Ginger extract","substrate":"304 stainless steel","corrosive_medium":"HCl","medium_concentration":"1 M","inhibitor_concentration":"3.0 g/L","temperature":"35 ℃","immersion_time":"ND","test_method":"PDP","inhibition_efficiency":"90.1%","homo":"-5.816 eV","lumo":"-1.613 eV","delta_g_ads":"-23.0 kJ/mol","adsorption_energy":"-170.9 kcal/mol","evidence_text":[],"evidence_source":[]},{"inhibitor_name":"Ginger extract","substrate":"304 stainless steel","corrosive_medium":"HCl","medium_concentration":"1 M","inhibitor_concentration":"0.1 g/L","temperature":"45 ℃","immersion_time":"ND","test_method":"PDP","inhibition_efficiency":"47.8%","homo":"-5.816 eV","lumo":"-1.613 eV","delta_g_ads":"-23.0 kJ/mol","adsorption_energy":"-170.9 kcal/mol","evidence_text":[],"evidence_source":[]},{"inhibitor_name":"Ginger extract","substrate":"304 stainless steel","corrosive_medium":"HCl","medium_concentration":"1 M","inhibitor_concentration":"0.5 g/L","temperature":"45 ℃","immersion_time":"ND","test_method":"PDP","inhibition_efficiency":"73.3%","homo":"-5.816 eV","lumo":"-1.613 eV","delta_g_ads":"-23.0 kJ/mol","adsorption_energy":"-170.9 kcal/mol","evidence_text":[],"evidence_source":[]},{"inhibitor_name":"Ginger extract","substrate":"304 stainless steel","corrosive_medium":"HCl","medium_concentration":"1 M","inhibitor_concentration":"1.0 g/L","temperature":"45 ℃","immersion_time":"ND","test_method":"PDP","inhibition_efficiency":"78.0%","homo":"-5.816 eV","lumo":"-1.613 eV","delta_g_ads":"-23.0 kJ/mol","adsorption_energy":"-170.9 kcal/mol","evidence_text":[],"evidence_source":[]},{"inhibitor_name":"Ginger extract","substrate":"304 stainless steel","corrosive_medium":"HCl","medium_concentration":"1 M","inhibitor_concentration":"3.0 g/L","temperature":"45 ℃","immersion_time":"ND","test_method":"PDP","inhibition_efficiency":"85.8%","homo":"-5.816 eV","lumo":"-1.613 eV","delta_g_ads":"-23.0 kJ/mol","adsorption_energy":"-170.9 kcal/mol","evidence_text":[],"evidence_source":[]},{"inhibitor_name":"Ginger extract","substrate":"304 stainless steel","corrosive_medium":"HCl","medium_concentration":"1 M","inhibitor_concentration":"0.1 g/L","temperature":"25 ℃","immersion_time":"ND","test_method":"EIS","inhibition_efficiency":"58.4%","homo":"-5.816 eV","lumo":"-1.613 eV","delta_g_ads":"-23.0 kJ/mol","adsorption_energy":"-170.9 kcal/mol","evidence_text":[],"evidence_source":[]},{"inhibitor_name":"Ginger extract","substrate":"304 stainless steel","corrosive_medium":"HCl","medium_concentration":"1 M","inhibitor_concentration":"0.5 g/L","temperature":"25 ℃","immersion_time":"ND","test_method":"EIS","inhibition_efficiency":"65.3%","homo":"-5.816 eV","lumo":"-1.613 eV","delta_g_ads":"-23.0 kJ/mol","adsorption_energy":"-170.9 kcal/mol","evidence_text":[],"evidence_source":[]},{"inhibitor_name":"Ginger extract","substrate":"304 stainless steel","corrosive_medium":"HCl","medium_concentration":"1 M","inhibitor_concentration":"1.0 g/L","temperature":"25 ℃","immersion_time":"ND","test_method":"EIS","inhibition_efficiency":"80.2%","homo":"-5.816 eV","lumo":"-1.613 eV","delta_g_ads":"-23.0 kJ/mol","adsorption_energy":"-170.9 kcal/mol","evidence_text":[],"evidence_source":[]},{"inhibitor_name":"Ginger extract","substrate":"304 stainless steel","corrosive_medium":"HCl","medium_concentration":"1 M","inhibitor_concentration":"3.0 g/L","temperature":"25 ℃","immersion_time":"ND","test_method":"EIS","inhibition_efficiency":"81.5%","homo":"-5.816 eV","lumo":"-1.613 eV","delta_g_ads":"-23.0 kJ/mol","adsorption_energy":"-170.9 kcal/mol","evidence_text":[],"evidence_source":[]},{"inhibitor_name":"Ginger extract","substrate":"304 stainless steel","corrosive_medium":"HCl","medium_concentration":"1 M","inhibitor_concentration":"0.1 g/L","temperature":"35 ℃","immersion_time":"ND","test_method":"EIS","inhibition_efficiency":"58.7%","homo":"-5.816 eV","lumo":"-1.613 eV","delta_g_ads":"-23.0 kJ/mol","adsorption_energy":"-170.9 kcal/mol","evidence_text":[],"evidence_source":[]},{"inhibitor_name":"Ginger extract","substrate":"304 stainless steel","corrosive_medium":"HCl","medium_concentration":"1 M","inhibitor_concentration":"0.5 g/L","temperature":"35 ℃","immersion_time":"ND","test_method":"EIS","inhibition_efficiency":"65.0%","homo":"-5.816 eV","lumo":"-1.613 eV","delta_g_ads":"-23.0 kJ/mol","adsorption_energy":"-170.9 kcal/mol","evidence_text":[],"evidence_source":[]},{"inhibitor_name":"Ginger extract","substrate":"304 stainless steel","corrosive_medium":"HCl","medium_concentration":"1 M","inhibitor_concentration":"1.0 g/L","temperature":"35 ℃","immersion_time":"ND","test_method":"EIS","inhibition_efficiency":"65.8%","homo":"-5.816 eV","lumo":"-1.613 eV","delta_g_ads":"-23.0 kJ/mol","adsorption_energy":"-170.9 kcal/mol","evidence_text":[],"evidence_source":[]},{"inhibitor_name":"Ginger extract","substrate":"304 stainless steel","corrosive_medium":"HCl","medium_concentration":"1 M","inhibitor_concentration":"3.0 g/L","temperature":"35 ℃","immersion_time":"ND","test_method":"EIS","inhibition_efficiency":"76.3%","homo":"-5.816 eV","lumo":"-1.613 eV","delta_g_ads":"-23.0 kJ/mol","adsorption_energy":"-170.9 kcal/mol","evidence_text":[],"evidence_source":[]},{"inhibitor_name":"Ginger extract","substrate":"304 stainless steel","corrosive_medium":"HCl","medium_concentration":"1 M","inhibitor_concentration":"0.1 g/L","temperature":"45 ℃","immersion_time":"ND","test_method":"EIS","inhibition_efficiency":"41.3%","homo":"-5.816 eV","lumo":"-1.613 eV","delta_g_ads":"-23.0 kJ/mol","adsorption_energy":"-170.9 kcal/mol","evidence_text":[],"evidence_source":[]},{"inhibitor_name":"Ginger extract","substrate":"304 stainless steel","corrosive_medium":"HCl","medium_concentration":"1 M","inhibitor_concentration":"0.5 g/L","temperature":"45 ℃","immersion_time":"ND","test_method":"EIS","inhibition_efficiency":"55.1%","homo":"-5.816 eV","lumo":"-1.613 eV","delta_g_ads":"-23.0 kJ/mol","adsorption_energy":"-170.9 kcal/mol","evidence_text":[],"evidence_source":[]},{"inhibitor_name":"Ginger extract","substrate":"304 stainless steel","corrosive_medium":"HCl","medium_concentration":"1 M","inhibitor_concentration":"1.0 g/L","temperature":"45 ℃","immersion_time":"ND","test_method":"EIS","inhibition_efficiency":"59.1%","homo":"-5.816 eV","lumo":"-1.613 eV","delta_g_ads":"-23.0 kJ/mol","adsorption_energy":"-170.9 kcal/mol","evidence_text":[],"evidence_source":[]},{"inhibitor_name":"Ginger extract","substrate":"304 stainless steel","corrosive_medium":"HCl","medium_concentration":"1 M","inhibitor_concentration":"3.0 g/L","temperature":"45 ℃","immersion_time":"ND","test_method":"EIS","inhibition_efficiency":"74.3%","homo":"-5.816 eV","lumo":"-1.613 eV","delta_g_ads":"-23.0 kJ/mol","adsorption_energy":"-170.9 kcal/mol","evidence_text":[],"evidence_source":[]}]},"source_file":"pdf_2258.md","token_stats":{"input_tokens":16886,"output_tokens":1471},"parse_error":false}
{"paper_id":"xml_6028","strategy":"E0","model":"glm-4-plus","result":{"paper_id":"xml_6028","records":[{"inhibitor_name":"Soy protein isolate","substrate":"steel rebar","corrosive_medium":"simulated concrete pore solution","medium_concentration":"3.5 wt% sodium chloride","inhibitor_concentration":"15 wt% SPI and 30 wt% sorbitol","temperature":"Not specified","immersion_time":"Not specified","test_method":"Potentiodynamic polarization","inhibition_efficiency":"96%","homo":null,"lumo":null,"delta_g_ads":null,"adsorption_energy":null,"evidence_text":[],"evidence_source":[]},{"inhibitor_name":"Soy protein isolate","substrate":"steel rebar","corrosive_medium":"simulated concrete pore solution","medium_concentration":"15% sodium chloride","inhibitor_concentration":"15 wt% SPI and 30 wt% sorbitol","temperature":"Not specified","immersion_time":"120 days","test_method":"Rapid macrocell corrosion test","inhibition_efficiency":"50%","homo":null,"lumo":null,"delta_g_ads":null,"adsorption_energy":null,"evidence_text":[],"evidence_source":[]}]},"source_file":"xml_6028.md","token_stats":{"input_tokens":7575,"output_tokens":196},"parse_error":false}
{"paper_id":"pdf_1159","strategy":"E0","model":"glm-4-plus","result":{"paper_id":"pdf_1159","records":[{"inhibitor_name":"Gongronema latifolium methanol extract","substrate":"mild steel","corrosive_medium":"HCl","medium_concentration":"0.5 M","inhibitor_concentration":"0.1% w/v","temperature":"30 ℃","immersion_time":"120 h","test_method":"weight loss","inhibition_efficiency":"63.14%","homo":null,"lumo":null,"delta_g_ads":"-9.85 kJ/mol","adsorption_energy":null,"evidence_text":[],"evidence_source":[]},{"inhibitor_name":"Gongronema latifolium methanol extract","substrate":"mild steel","corrosive_medium":"HCl","medium_concentration":"0.5 M","inhibitor_concentration":"0.2% w/v","temperature":"30 ℃","immersion_time":"120 h","test_method":"weight loss","inhibition_efficiency":"69.25%","homo":null,"lumo":null,"delta_g_ads":"-9.85 kJ/mol","adsorption_energy":null,"evidence_text":[],"evidence_source":[]},{"inhibitor_name":"Gongronema latifolium methanol extract","substrate":"mild steel","corrosive_medium":"HCl","medium_concentration":"0.5 M","inhibitor_concentration":"0.3% w/v","temperature":"30 ℃","immersion_time":"120 h","test_method":"weight loss","inhibition_efficiency":"72.49%","homo":null,"lumo":null,"delta_g_ads":"-9.85 kJ/mol","adsorption_energy":null,"evidence_text":[],"evidence_source":[]},{"inhibitor_name":"Gongronema latifolium methanol extract","substrate":"mild steel","corrosive_medium":"HCl","medium_concentration":"0.5 M","inhibitor_concentration":"0.4% w/v","temperature":"30 ℃","immersion_time":"120 h","test_method":"weight loss","inhibition_efficiency":"78.35%","homo":null,"lumo":null,"delta_g_ads":"-9.85 kJ/mol","adsorption_energy":null,"evidence_text":[],"evidence_source":[]},{"inhibitor_name":"Gongronema latifolium methanol extract","substrate":"mild steel","corrosive_medium":"HCl","medium_concentration":"0.5 M","inhibitor_concentration":"0.5% w/v","temperature":"30 ℃","immersion_time":"120 h","test_method":"weight loss","inhibition_efficiency":"81.69%","homo":null,"lumo":null,"delta_g_ads":"-9.85 kJ/mol","adsorption_energy":null,"evidence_text":[],"evidence_source":[]},{"inhibitor_name":"Gongronema latifolium methanol extract","substrate":"mild steel","corrosive_medium":"HCl","medium_concentration":"0.5 M","inhibitor_concentration":"0.1% w/v","temperature":"40 ℃","immersion_time":"120 h","test_method":"weight loss","inhibition_efficiency":"59.06%","homo":null,"lumo":null,"delta_g_ads":"-9.85 kJ/mol","adsorption_energy":null,"evidence_text":[],"evidence_source":[]},{"inhibitor_name":"Gongronema latifolium methanol extract","substrate":"mild steel","corrosive_medium":"HCl","medium_concentration":"0.5 M","inhibitor_concentration":"0.2% w/v","temperature":"40 ℃","immersion_time":"120 h","test_method":"weight loss","inhibition_efficiency":"64.57%","homo":null,"lumo":null,"delta_g_ads":"-9.85 kJ/mol","adsorption_energy":null,"evidence_text":[],"evidence_source":[]},{"inhibitor_name":"Gongronema latifolium methanol extract","substrate":"mild steel","corrosive_medium":"HCl","medium_concentration":"0.5 M","inhibitor_concentration":"0.3% w/v","temperature":"40 ℃","immersion_time":"120 h","test_method":"weight loss","inhibition_efficiency":"70.13%","homo":null,"lumo":null,"delta_g_ads":"-9.85 kJ/mol","adsorption_energy":null,"evidence_text":[],"evidence_source":[]},{"inhibitor_name":"Gongronema latifolium methanol extract","substrate":"mild steel","corrosive_medium":"HCl","medium_concentration":"0.5 M","inhibitor_concentration":"0.4% w/v","temperature":"40 ℃","immersion_time":"120 h","test_method":"weight loss","inhibition_efficiency":"76.22%","homo":null,"lumo":null,"delta_g_ads":"-9.85 kJ/mol","adsorption_energy":null,"evidence_text":[],"evidence_source":[]},{"inhibitor_name":"Gongronema latifolium methanol extract","substrate":"mild steel","corrosive_medium":"HCl","medium_concentration":"0.5 M","inhibitor_concentration":"0.5% w/v","temperature":"40 ℃","immersion_time":"120 h","test_method":"weight loss","inhibition_efficiency":"78.74%","homo":null,"lumo":null,"delta_g_ads":"-9.85 kJ/mol","adsorption_energy":null,"evidence_text":[],"evidence_source":[]},{"inhibitor_name":"Gongronema latifolium methanol extract","substrate":"mild steel","corrosive_medium":"HCl","medium_concentration":"0.5 M","inhibitor_concentration":"0.1% w/v","temperature":"50 ℃","immersion_time":"120 h","test_method":"weight loss","inhibition_efficiency":"56.75%","homo":null,"lumo":null,"delta_g_ads":"-9.85 kJ/mol","adsorption_energy":null,"evidence_text":[],"evidence_source":[]},{"inhibitor_name":"Gongronema latifolium methanol extract","substrate":"mild steel","corrosive_medium":"HCl","medium_concentration":"0.5 M","inhibitor_concentration":"0.2% w/v","temperature":"50 ℃","immersion_time":"120 h","test_method":"weight loss","inhibition_efficiency":"62.87%","homo":null,"lumo":null,"delta_g_ads":"-9.85 kJ/mol","adsorption_energy":null,"evidence_text":[],"evidence_source":[]},{"inhibitor_name":"Gongronema latifolium methanol extract","substrate":"mild steel","corrosive_medium":"HCl","medium_concentration":"0.5 M","inhibitor_concentration":"0.3% w/v","temperature":"50 ℃","immersion_time":"120 h","test_method":"weight loss","inhibition_efficiency":"68.17%","homo":null,"lumo":null,"delta_g_ads":"-9.85 kJ/mol","adsorption_energy":null,"evidence_text":[],"evidence_source":[]},{"inhibitor_name":"Gongronema latifolium methanol extract","substrate":"mild steel","corrosive_medium":"HCl","medium_concentration":"0.5 M","inhibitor_concentration":"0.4% w/v","temperature":"50 ℃","immersion_time":"120 h","test_method":"weight loss","inhibition_efficiency":"72.51%","homo":null,"lumo":null,"delta_g_ads":"-9.85 kJ/mol","adsorption_energy":null,"evidence_text":[],"evidence_source":[]},{"inhibitor_name":"Gongronema latifolium methanol extract","substrate":"mild steel","corrosive_medium":"HCl","medium_concentration":"0.5 M","inhibitor_concentration":"0.5% w/v","temperature":"50 ℃","immersion_time":"120 h","test_method":"weight loss","inhibition_efficiency":"77.47%","homo":null,"lumo":null,"delta_g_ads":"-9.85 kJ/mol","adsorption_energy":null,"evidence_text":[],"evidence_source":[]}]},"source_file":"pdf_1159.md","token_stats":{"input_tokens":5902,"output_tokens":988},"parse_error":false}
