Repository: fwx-stu/Corrosion-Inhibitor-Extraction

## Dataset and experiments

| Experiment | Papers per condition | Conditions |
| --- | ---: | ---: |
| GLM-4-Plus evidence strategies E0–E5 (dev37) | 37 | 54 |
| Qwen2.5 development experiments (dev37) | 37 | 27 |
| Qwen2.5 main experiments (test50) | 50 | 9 |
| Matched-budget and component controls (test50) | 50 | 12 |
| GLM-4-Plus reference (test50) | 50 | 1 |
| **Total** | | **103** |

The expert reference dataset contains 87 papers and 3,066 normalized, deduplicated records (670 in dev37 and 2,396 in test50). The release includes 4,097 paper-level structured predictions, the reference annotations, evaluation code, statistical analyses and numerical figure data.

File: figures/E_predictions/v2_r2/results/e3/e3_results.jsonl (part 1 of 8)
{"paper_id":"pdf_2125","strategy":"E3","model":"glm-4-plus","result":{"paper_id":"pdf_2125","records":[{"inhibitor_name":"rMrCP20","substrate":"AH36 steel","corrosive_medium":"NaCl","medium_concentration":"150 mM","inhibitor_concentration":"0 mg/mL","temperature":null,"immersion_time":"24 h","test_method":"weight loss","inhibition_efficiency":"0%","homo":"","lumo":"","delta_g_ads":"-23.52 kJ/mol","adsorption_energy":null,"evidence_text":[],"evidence_source":[]},{"inhibitor_name":"rMrCP20","substrate":"AH36 steel","corrosive_medium":"NaCl","medium_concentration":"150 mM","inhibitor_concentration":"0.1 mg/mL","temperature":null,"immersion_time":"24 h","test_method":"weight loss","inhibition_efficiency":null,"homo":"","lumo":"","delta_g_ads":"-23.52 kJ/mol","adsorption_energy":null,"evidence_text":[],"evidence_source":[]},{"inhibitor_name":"rMrCP20","substrate":"AH36 steel","corrosive_medium":"NaCl","medium_concentration":"150 mM","inhibitor_concentration":"1 mg/mL","temperature":null,"immersion_time":"24 h","test_method":"weight loss","inhibition_efficiency":"19.8%","homo":"","lumo":"","delta_g_ads":"-23.52 kJ/mol","adsorption_energy":null,"evidence_text":[],"evidence_source":[]},{"inhibitor_name":"rMrCP20","substrate":"AH36 steel","corrosive_medium":"NaCl","medium_concentration":"150 mM","inhibitor_concentration":"3 mg/mL","temperature":null,"immersion_time":"24 h","test_method":"weight loss","inhibition_efficiency":"51.7%","homo":"","lumo":"","delta_g_ads":"-23.52 kJ/mol","adsorption_energy":null,"evidence_text":[],"evidence_source":[]},{"inhibitor_name":"rMrCP20","substrate":"AH36 steel","corrosive_medium":"NaCl","medium_concentration":"150 mM","inhibitor_concentration":"5 mg/mL","temperature":null,"immersion_time":"24 h","test_method":"weight loss","inhibition_efficiency":"84.3%","homo":"","lumo":"","delta_g_ads":"-23.52 kJ/mol","adsorption_energy":null,"evidence_text":[],"evidence_source":[]},{"inhibitor_name":"rMrCP20","substrate":"AH36 steel","corrosive_medium":"NaCl","medium_concentration":"150 mM","inhibitor_concentration":"10 mg/mL","temperature":null,"immersion_time":"24 h","test_method":"weight loss","inhibition_efficiency":null,"homo":"","lumo":"","delta_g_ads":"-23.52 kJ/mol","adsorption_energy":null,"evidence_text":[],"evidence_source":[]},{"inhibitor_name":"rMrCP20","substrate":"AH36 steel","corrosive_medium":"NaCl","medium_concentration":"150 mM","inhibitor_concentration":"0 mg/mL","temperature":null,"immersion_time":"24 h","test_method":"PDP","inhibition_efficiency":"0%","homo":"","lumo":"","delta_g_ads":"-23.52 kJ/mol","adsorption_energy":null,"evidence_text":[],"evidence_source":[]},{"inhibitor_name":"rMrCP20","substrate":"AH36 steel","corrosive_medium":"NaCl","medium_concentration":"150 mM","inhibitor_concentration":"1 mg/mL","temperature":null,"immersion_time":"24 h","test_method":"PDP","inhibition_efficiency":"15.9%","homo":"","lumo":"","delta_g_ads":"-23.52 kJ/mol","adsorption_energy":null,"evidence_text":[],"evidence_source":[]},{"inhibitor_name":"rMrCP20","substrate":"AH36 steel","corrosive_medium":"NaCl","medium_concentration":"150 mM","inhibitor_concentration":"3 mg/mL","temperature":null,"immersion_time":"24 h","test_method":"PDP","inhibition_efficiency":"63.2%","homo":"","lumo":"","delta_g_ads":"-23.52 kJ/mol","adsorption_energy":null,"evidence_text":[],"evidence_source":[]},{"inhibitor_name":"rMrCP20","substrate":"AH36 steel","corrosive_medium":"NaCl","medium_concentration":"150 mM","inhibitor_concentration":"5 mg/mL","temperature":null,"immersion_time":"24 h","test_method":"PDP","inhibition_efficiency":"86.5%","homo":"","lumo":"","delta_g_ads":"-23.52 kJ/mol","adsorption_energy":null,"evidence_text":[],"evidence_source":[]},{"inhibitor_name":"rMrCP20","substrate":"AH36 steel","corrosive_medium":"NaCl","medium_concentration":"150 mM","inhibitor_concentration":"0 mg/mL","temperature":null,"immersion_time":"24 h","test_method":"visual inspection","inhibition_efficiency":"0%","homo":"","lumo":"","delta_g_ads":"-23.52 kJ/mol","adsorption_energy":null,"evidence_text":[],"evidence_source":[]},{"inhibitor_name":"rMrCP20","substrate":"AH36 steel","corrosive_medium":"NaCl","medium_concentration":"150 mM","inhibitor_concentration":"0.1 mg/mL","temperature":null,"immersion_time":"24 h","test_method":"visual inspection","inhibition_efficiency":null,"homo":"","lumo":"","delta_g_ads":"-23.52 kJ/mol","adsorption_energy":null,"evidence_text":[],"evidence_source":[]},{"inhibitor_name":"rMrCP20","substrate":"AH36 steel","corrosive_medium":"NaCl","medium_concentration":"150 mM","inhibitor_concentration":"5 mg/mL","temperature":null,"immersion_time":"24 h","test_method":"visual inspection","inhibition_efficiency":null,"homo":"","lumo":"","delta_g_ads":"-23.52 kJ/mol","adsorption_energy":null,"evidence_text":[],"evidence_source":[]},{"inhibitor_name":"rMrCP20","substrate":"AH36 steel","corrosive_medium":"NaCl","medium_concentration":"150 mM","inhibitor_concentration":"10 mg/mL","temperature":null,"immersion_time":"24 h","test_method":"visual inspection","inhibition_efficiency":null,"homo":"","lumo":"","delta_g_ads":"-23.52 kJ/mol","adsorption_energy":null,"evidence_text":[],"evidence_source":[]}]},"source_file":"pdf_2125.md","token_stats":{"input_tokens":14619,"output_tokens":804},"parse_error":false}
{"paper_id":"pdf_2506","strategy":"E3","model":"glm-4-plus","result":{"paper_id":"pdf_2506","records":[{"inhibitor_name":"imidazole derivative (ID)","substrate":"Q235 carbon steel","corrosive_medium":"NaCl","medium_concentration":"3.5 wt.%","inhibitor_concentration":"200 ppm","temperature":"Not stated","immersion_time":"24 h","test_method":"potentiodynamic polarization","inhibition_efficiency":"73.7%","homo":null,"lumo":null,"delta_g_ads":null,"adsorption_energy":null,"evidence_text":[],"evidence_source":[]},{"inhibitor_name":"imidazole derivative (ID)","substrate":"Q235 carbon steel","corrosive_medium":"NaCl","medium_concentration":"3.5 wt.%","inhibitor_concentration":"400 ppm","temperature":"Not stated","immersion_time":"24 h","test_method":"potentiodynamic polarization","inhibition_efficiency":"73.7%","homo":null,"lumo":null,"delta_g_ads":null,"adsorption_energy":null,"evidence_text":[],"evidence_source":[]},{"inhibitor_name":"imidazole derivative (ID)","substrate":"Q235 carbon steel","corrosive_medium":"NaCl","medium_concentration":"3.5 wt.%","inhibitor_concentration":"600 ppm","temperature":"Not stated","immersion_time":"24 h","test_method":"potentiodynamic polarization","inhibition_efficiency":"73.7%","homo":null,"lumo":null,"delta_g_ads":null,"adsorption_energy":null,"evidence_text":[],"evidence_source":[]},{"inhibitor_name":"imidazole derivative (ID)","substrate":"Q235 carbon steel","corrosive_medium":"NaCl","medium_concentration":"3.5 wt.%","inhibitor_concentration":"800 ppm","temperature":"Not stated","immersion_time":"24 h","test_method":"potentiodynamic polarization","inhibition_efficiency":"73.7%","homo":null,"lumo":null,"delta_g_ads":null,"adsorption_energy":null,"evidence_text":[],"evidence_source":[]},{"inhibitor_name":"imidazole derivative (ID)","substrate":"Q235 carbon steel","corrosive_medium":"NaCl","medium_concentration":"3.5 wt.%","inhibitor_concentration":"1000 ppm","temperature":"Not stated","immersion_time":"24 h","test_method":"potentiodynamic polarization","inhibition_efficiency":"73.7%","homo":null,"lumo":null,"delta_g_ads":null,"adsorption_energy":null,"evidence_text":[],"evidence_source":[]},{"inhibitor_name":"imidazole derivative (ID)","substrate":"Q235 carbon steel","corrosive_medium":"NaCl","medium_concentration":"3.5 wt.%","inhibitor_concentration":"200 ppm","temperature":"Not stated","immersion_time":"24 h","test_method":"EIS","inhibition_efficiency":"Not stated","homo":null,"lumo":null,"delta_g_ads":null,"adsorption_energy":null,"evidence_text":[],"evidence_source":[]},{"inhibitor_name":"imidazole derivative (ID)","substrate":"Q235 carbon steel","corrosive_medium":"NaCl","medium_concentration":"3.5 wt.%","inhibitor_concentration":"400 ppm","temperature":"Not stated","immersion_time":"24 h","test_method":"EIS","inhibition_efficiency":"Not stated","homo":null,"lumo":null,"delta_g_ads":null,"adsorption_energy":null,"evidence_text":[],"evidence_source":[]},{"inhibitor_name":"imidazole derivative (ID)","substrate":"Q235 carbon steel","corrosive_medium":"NaCl","medium_concentration":"3.5 wt.%","inhibitor_concentration":"600 ppm","temperature":"Not stated","immersion_time":"24 h","test_method":"EIS","inhibition_efficiency":"Not stated","homo":null,"lumo":null,"delta_g_ads":null,"adsorption_energy":null,"evidence_text":[],"evidence_source":[]},{"inhibitor_name":"imidazole derivative (ID)","substrate":"Q235 carbon steel","corrosive_medium":"NaCl","medium_concentration":"3.5 wt.%","inhibitor_concentration":"800 ppm","temperature":"Not stated","immersion_time":"24 h","test_method":"EIS","inhibition_efficiency":"Not stated","homo":null,"lumo":null,"delta_g_ads":null,"adsorption_energy":null,"evidence_text":[],"evidence_source":[]},{"inhibitor_name":"imidazole derivative (ID)","substrate":"Q235 carbon steel","corrosive_medium":"NaCl","medium_concentration":"3.5 wt.%","inhibitor_concentration":"1000 ppm","temperature":"Not stated","immersion_time":"24 h","test_method":"EIS","inhibition_efficiency":"Not stated","homo":null,"lumo":null,"delta_g_ads":null,"adsorption_energy":null,"evidence_text":[],"evidence_source":[]}]},"source_file":"pdf_2506.md","token_stats":{"input_tokens":6359,"output_tokens":643},"parse_error":false}
{"paper_id":"xml_9023","strategy":"E3","model":"glm-4-plus","result":{"paper_id":"xml_9023","records":[{"inhibitor_name":"8-hydroxyquinoline","substrate":"AZ 31 Mg alloy","corrosive_medium":"NaCl","medium_concentration":"3.5 wt%","inhibitor_concentration":"2 wt%","temperature":null,"immersion_time":"50 days","test_method":"EIS","inhibition_efficiency":null,"homo":null,"lumo":null,"delta_g_ads":null,"adsorption_energy":null,"evidence_text":[],"evidence_source":[]},{"inhibitor_name":"8-hydroxyquinoline","substrate":"AZ 31 Mg alloy","corrosive_medium":"NaCl","medium_concentration":"3.5 wt%","inhibitor_concentration":"2 wt%","temperature":null,"immersion_time":"6 h","test_method":"EIS","inhibition_efficiency":null,"homo":null,"lumo":null,"delta_g_ads":null,"adsorption_energy":null,"evidence_text":[],"evidence_source":[]},{"inhibitor_name":"8-hydroxyquinoline","substrate":"AZ 31 Mg alloy","corrosive_medium":"NaCl","medium_concentration":"3.5 wt%","inhibitor_concentration":"2 wt%","temperature":null,"immersion_time":"10 h","test_method":"EIS","inhibition_efficiency":null,"homo":null,"lumo":null,"delta_g_ads":null,"adsorption_energy":null,"evidence_text":[],"evidence_source":[]},{"inhibitor_name":"8-hydroxyquinoline","substrate":"AZ 31 Mg alloy","corrosive_medium":"NaCl","medium_concentration":"3.5 wt%","inhibitor_concentration":"1 wt%","temperature":null,"immersion_time":"50 days","test_method":"EIS","inhibition_efficiency":null,"homo":null,"lumo":null,"delta_g_ads":null,"adsorption_energy":null,"evidence_text":[],"evidence_source":[]},{"inhibitor_name":"8-hydroxyquinoline","substrate":"AZ 31 Mg alloy","corrosive_medium":"NaCl","medium_concentration":"3.5 wt%","inhibitor_concentration":"1 wt%","temperature":null,"immersion_time":"6 h","test_method":"EIS","inhibition_efficiency":null,"homo":null,"lumo":null,"delta_g_ads":null,"adsorption_energy":null,"evidence_text":[],"evidence_source":[]},{"inhibitor_name":"8-hydroxyquinoline","substrate":"AZ 31 Mg alloy","corrosive_medium":"NaCl","medium_concentration":"3.5 wt%","inhibitor_concentration":"1 wt%","temperature":null,"immersion_time":"10 h","test_method":"EIS","inhibition_efficiency":null,"homo":null,"lumo":null,"delta_g_ads":null,"adsorption_energy":null,"evidence_text":[],"evidence_source":[]},{"inhibitor_name":"8-hydroxyquinoline","substrate":"AZ 31 Mg alloy","corrosive_medium":"NaCl","medium_concentration":"3.5 wt%","inhibitor_concentration":"3 wt%","temperature":null,"immersion_time":"50 days","test_method":"EIS","inhibition_efficiency":null,"homo":null,"lumo":null,"delta_g_ads":null,"adsorption_energy":null,"evidence_text":[],"evidence_source":[]},{"inhibitor_name":"8-hydroxyquinoline","substrate":"AZ 31 Mg alloy","corrosive_medium":"NaCl","medium_concentration":"3.5 wt%","inhibitor_concentration":"3 wt%","temperature":null,"immersion_time":"6 h","test_method":"EIS","inhibition_efficiency":null,"homo":null,"lumo":null,"delta_g_ads":null,"adsorption_energy":null,"evidence_text":[],"evidence_source":[]},{"inhibitor_name":"8-hydroxyquinoline","substrate":"AZ 31 Mg alloy","corrosive_medium":"NaCl","medium_concentration":"3.5 wt%","inhibitor_concentration":"3 wt%","temperature":null,"immersion_time":"10 h","test_method":"EIS","inhibition_efficiency":null,"homo":null,"lumo":null,"delta_g_ads":null,"adsorption_energy":null,"evidence_text":[],"evidence_source":[]}]},"source_file":"xml_9023.md","token_stats":{"input_tokens":12835,"output_tokens":553},"parse_error":false}
{"paper_id":"pdf_2409","strategy":"E3","model":"glm-4-plus","result":{"paper_id":"pdf_2409","records":[{"inhibitor_name":"4-(tert-butyl)benzoyl)methionine (P-Meth)","substrate":"Q235 steel","corrosive_medium":"HCl","medium_concentration":"1 M","inhibitor_concentration":"25 mg·L⁻¹","temperature":"25 ± 2 ℃","immersion_time":"12 h","test_method":"weight loss","inhibition_efficiency":"83.03%","homo":"-6.0300 eV","lumo":"-1.2816 eV","delta_g_ads":"-34.18 kJ/mol","adsorption_energy":"-2688.19 kJ/mol","evidence_text":[],"evidence_source":[]},{"inhibitor_name":"4-(tert-butyl)benzoyl)methionine (P-Meth)","substrate":"Q235 steel","corrosive_medium":"HCl","medium_concentration":"1 M","inhibitor_concentration":"50 mg·L⁻¹","temperature":"25 ± 2 ℃","immersion_time":"12 h","test_method":"weight loss","inhibition_efficiency":"87.56%","homo":"-6.0300 eV","lumo":"-1.2816 eV","delta_g_ads":"-34.18 kJ/mol","adsorption_energy":"-2688.19 kJ/mol","evidence_text":[],"evidence_source":[]},{"inhibitor_name":"4-(tert-butyl)benzoyl)methionine (P-Meth)","substrate":"Q235 steel","corrosive_medium":"HCl","medium_concentration":"1 M","inhibitor_concentration":"75 mg·L⁻¹","temperature":"25 ± 2 ℃","immersion_time":"12 h","test_method":"weight loss","inhibition_efficiency":"94.38%","homo":"-6.0300 eV","lumo":"-1.2816 eV","delta_g_ads":"-34.18 kJ/mol","adsorption_energy":"-2688.19 kJ/mol","evidence_text":[],"evidence_source":[]},{"inhibitor_name":"4-(tert-butyl)benzoyl)methionine (P-Meth)","substrate":"Q235 steel","corrosive_medium":"HCl","medium_concentration":"1 M","inhibitor_concentration":"100 mg·L⁻¹","temperature":"25 ± 2 ℃","immersion_time":"12 h","test_method":"weight loss","inhibition_efficiency":"95.55%","homo":"-6.0300 eV","lumo":"-1.2816 eV","delta_g_ads":"-34.18 kJ/mol","adsorption_energy":"-2688.19 kJ/mol","evidence_text":[],"evidence_source":[]},{"inhibitor_name":"4-(tert-butyl)benzoyl)methionine (P-Meth)","substrate":"Q235 steel","corrosive_medium":"HCl","medium_concentration":"1 M","inhibitor_concentration":"25 mg·L⁻¹","temperature":"25 ± 2 ℃","immersion_time":"—","test_method":"EIS","inhibition_efficiency":"88.63%","homo":"-6.0300 eV","lumo":"-1.2816 eV","delta_g_ads":"-34.18 kJ/mol","adsorption_energy":"-2688.19 kJ/mol","evidence_text":[],"evidence_source":[]},{"inhibitor_name":"4-(tert-butyl)benzoyl)methionine (P-Meth)","substrate":"Q235 steel","corrosive_medium":"HCl","medium_concentration":"1 M","inhibitor_concentration":"50 mg·L⁻¹","temperature":"25 ± 2 ℃","immersion_time":"—","test_method":"EIS","inhibition_efficiency":"90.43%","homo":"-6.0300 eV","lumo":"-1.2816 eV","delta_g_ads":"-34.18 kJ/mol","adsorption_energy":"-2688.19 kJ/mol","evidence_text":[],"evidence_source":[]},{"inhibitor_name":"4-(tert-butyl)benzoyl)methionine (P-Meth)","substrate":"Q235 steel","corrosive_medium":"HCl","medium_concentration":"1 M","inhibitor_concentration":"75 mg·L⁻¹","temperature":"25 ± 2 ℃","immersion_time":"—","test_method":"EIS","inhibition_efficiency":"93.09%","homo":"-6.0300 eV","lumo":"-1.2816 eV","delta_g_ads":"-34.18 kJ/mol","adsorption_energy":"-2688.19 kJ/mol","evidence_text":[],"evidence_source":[]},{"inhibitor_name":"4-(tert-butyl)benzoyl)methionine (P-Meth)","substrate":"Q235 steel","corrosive_medium":"HCl","medium_concentration":"1 M","inhibitor_concentration":"100 mg·L⁻¹","temperature":"25 ± 2 ℃","immersion_time":"—","test_method":"EIS","inhibition_efficiency":"94.98%","homo":"-6.0300 eV","lumo":"-1.2816 eV","delta_g_ads":"-34.18 kJ/mol","adsorption_energy":"-2688.19 kJ/mol","evidence_text":[],"evidence_source":[]},{"inhibitor_name":"4-(tert-butyl)benzoyl)methionine (P-Meth)","substrate":"Q235 steel","corrosive_medium":"HCl","medium_concentration":"1 M","inhibitor_concentration":"25 mg·L⁻¹","temperature":"25 ℃","immersion_time":"—","test_method":"potentiodynamic polarization","inhibition_efficiency":"72.03%","homo":"-6.0300 eV","lumo":"-1.2816 eV","delta_g_ads":"-34.18 kJ/mol","adsorption_energy":"-2688.19 kJ/mol","evidence_text":[],"evidence_source":[]},{"inhibitor_name":"4-(tert-butyl)benzoyl)methionine (P-Meth)","substrate":"Q235 steel","corrosive_medium":"HCl","medium_concentration":"1 M","inhibitor_concentration":"50 mg·L⁻¹","temperature":"25 ℃","immersion_time":"—","test_method":"potentiodynamic polarization","inhibition_efficiency":"76.42%","homo":"-6.0300 eV","lumo":"-1.2816 eV","delta_g_ads":"-34.18 kJ/mol","adsorption_energy":"-2688.19 kJ/mol","evidence_text":[],"evidence_source":[]},{"inhibitor_name":"4-(tert-butyl)benzoyl)methionine (P-Meth)","substrate":"Q235 steel","corrosive_medium":"HCl","medium_concentration":"1 M","inhibitor_concentration":"75 mg·L⁻¹","temperature":"25 ℃","immersion_time":"—","test_method":"potentiodynamic polarization","inhibition_efficiency":"83.38%","homo":"-6.0300 eV","lumo":"-1.2816 eV","delta_g_ads":"-34.18 kJ/mol","adsorption_energy":"-2688.19 kJ/mol","evidence_text":[],"evidence_source":[]},{"inhibitor_name":"4-(tert-butyl)benzoyl)methionine (P-Meth)","substrate":"Q235 steel","corrosive_medium":"HCl","medium_concentration":"1 M","inhibitor_concentration":"100 mg·L⁻¹","temperature":"25 ℃","immersion_time":"—","test_method":"potentiodynamic polarization","inhibition_efficiency":"85.71%","homo":"-6.0300 eV","lumo":"-1.2816 eV","delta_g_ads":"-34.18 kJ/mol","adsorption_energy":"-2688.19 kJ/mol","evidence_text":[],"evidence_source":[]},{"inhibitor_name":"4-(tert-butyl)benzoyl)cysteine (P-Cys)","substrate":"Q235 steel","corrosive_medium":"HCl","medium_concentration":"1 M","inhibitor_concentration":"25 mg·L⁻¹","temperature":"25 ± 2 ℃","immersion_time":"12 h","test_method":"weight loss","inhibition_efficiency":"54.73%","homo":"-6.4923 eV","lumo":"-1.3850 eV","delta_g_ads":"-34.32 kJ/mol","adsorption_energy":"-2408.32 kJ/mol","evidence_text":[],"evidence_source":[]},{"inhibitor_name":"4-(tert-butyl)benzoyl)cysteine (P-Cys)","substrate":"Q235 steel","corrosive_medium":"HCl","medium_concentration":"1 M","inhibitor_concentration":"50 mg·L⁻¹","temperature":"25 ± 2 ℃","immersion_time":"12 h","test_method":"weight loss","inhibition_efficiency":"73.03%","homo":"-6.4923 eV","lumo":"-1.3850 eV","delta_g_ads":"-34.32 kJ/mol","adsorption_energy":"-2408.32 kJ/mol","evidence_text":[],"evidence_source":[]},{"inhibitor_name":"4-(tert-butyl)benzoyl)cysteine (P-Cys)","substrate":"Q235 steel","corrosive_medium":"HCl","medium_concentration":"1 M","inhibitor_concentration":"75 mg·L⁻¹","temperature":"25 ± 2 ℃","immersion_time":"12 h","test_method":"weight loss","inhibition_efficiency":"87.82%","homo":"-6.4923 eV","lumo":"-1.3850 eV","delta_g_ads":"-34.32 kJ/mol","adsorption_energy":"-2408.32 kJ/mol","evidence_text":[],"evidence_source":[]},{"inhibitor_name":"4-(tert-butyl)benzoyl)cysteine (P-Cys)","substrate":"Q235 steel","corrosive_medium":"HCl","medium_concentration":"1 M","inhibitor_concentration":"100 mg·L⁻¹","temperature":"25 ± 2 ℃","immersion_time":"12 h","test_method":"weight loss","inhibition_efficiency":"93.13%","homo":"-6.4923 eV","lumo":"-1.3850 eV","delta_g_ads":"-34.32 kJ/mol","adsorption_energy":"-2408.32 kJ/mol","evidence_text":[],"evidence_source":[]},{"inhibitor_name":"4-(tert-butyl)benzoyl)cysteine (P-Cys)","substrate":"Q235 steel","corrosive_medium":"HCl","medium_concentration":"1 M","inhibitor_concentration":"25 mg·L⁻¹","temperature":"25 ± 2 ℃","immersion_time":"—","test_method":"EIS","inhibition_efficiency":"73.39%","homo":"-6.4923 eV","lumo":"-1.3850 eV","delta_g_ads":"-34.32 kJ/mol","adsorption_energy":"-2408.32 kJ/mol","evidence_text":[],"evidence_source":[]},{"inhibitor_name":"4-(tert-butyl)benzoyl)cysteine (P-Cys)","substrate":"Q235 steel","corrosive_medium":"HCl","medium_concentration":"1 M","inhibitor_concentration":"50 mg·L⁻¹","temperature":"25 ± 2 ℃","immersion_time":"—","test_method":"EIS","inhibition_efficiency":"87.78%","homo":"-6.4923 eV","lumo":"-1.3850 eV","delta_g_ads":"-34.32 kJ/mol","adsorption_energy":"-2408.32 kJ/mol","evidence_text":[],"evidence_source":[]},{"inhibitor_name":"4-(tert-butyl)benzoyl)cysteine (P-Cys)","substrate":"Q235 steel","corrosive_medium":"HCl","medium_concentration":"1 M","inhibitor_concentration":"75 mg·L⁻¹","temperature":"25 ± 2 ℃","immersion_time":"—","test_method":"EIS","inhibition_efficiency":"91.40%","homo":"-6.4923 eV","lumo":"-1.3850 eV","delta_g_ads":"-34.32 kJ/mol","adsorption_energy":"-2408.32 kJ/mol","evidence_text":[],"evidence_source":[]},{"inhibitor_name":"4-(tert-butyl)benzoyl)cysteine (P-Cys)","substrate":"Q235 steel","corrosive_medium":"HCl","medium_concentration":"1 M","inhibitor_concentration":"100 mg·L⁻¹","temperature":"25 ± 2 ℃","immersion_time":"—","test_method":"EIS","inhibition_efficiency":"94.08%","homo":"-6.4923 eV","lumo":"-1.3850 eV","delta_g_ads":"-34.32 kJ/mol","adsorption_energy":"-2408.32 kJ/mol","evidence_text":[],"evidence_source":[]},{"inhibitor_name":"4-(tert-butyl)benzoyl)cysteine (P-Cys)","substrate":"Q235 steel","corrosive_medium":"HCl","medium_concentration":"1 M","inhibitor_concentration":"25 mg·L⁻¹","temperature":"25 ℃","immersion_time":"—","test_method":"potentiodynamic polarization","inhibition_efficiency":"48.85%","homo":"-6.4923 eV","lumo":"-1.3850 eV","delta_g_ads":"-34.32 kJ/mol","adsorption_energy":"-2408.32 kJ/mol","evidence_text":[],"evidence_source":[]},{"inhibitor_name":"4-(tert-butyl)benzoyl)cysteine (P-Cys)","substrate":"Q235 steel","corrosive_medium":"HCl","medium_concentration":"1 M","inhibitor_concentration":"50 mg·L⁻¹","temperature":"25 ℃","immersion_time":"—","test_method":"potentiodynamic polarization","inhibition_efficiency":"74.47%","homo":"-6.4923 eV","lumo":"-1.3850 eV","delta_g_ads":"-34.32 kJ/mol","adsorption_energy":"-2408.32 kJ/mol","evidence_text":[],"evidence_source":[]},{"inhibitor_name":"4-(tert-butyl)benzoyl)cysteine (P-Cys)","substrate":"Q235 steel","corrosive_medium":"HCl","medium_concentration":"1 M","inhibitor_concentration":"75 mg·L⁻¹","temperature":"25 ℃","immersion_time":"—","test_method":"potentiodynamic polarization","inhibition_efficiency":"78.50%","homo":"-6.4923 eV","lumo":"-1.3850 eV","delta_g_ads":"-34.32 kJ/mol","adsorption_energy":"-2408.32 kJ/mol","evidence_text":[],"evidence_source":[]},{"inhibitor_name":"4-(tert-butyl)benzoyl)cysteine (P-Cys)","substrate":"Q235 steel","corrosive_medium":"HCl","medium_concentration":"1 M","inhibitor_concentration":"100 mg·L⁻¹","temperature":"25 ℃","immersion_time":"—","test_method":"potentiodynamic polarization","inhibition_efficiency":"88.30%","homo":"-6.4923 eV","lumo":"-1.3850 eV","delta_g_ads":"-34.32 kJ/mol","adsorption_energy":"-2408.32 kJ/mol","evidence_text":[],"evidence_source":[]}]},"source_file":"pdf_2409.md","token_stats":{"input_tokens":12140,"output_tokens":1718},"parse_error":false}
{"paper_id":"pdf_1577","strategy":"E3","model":"glm-4-plus","result":{"paper_id":"pdf_1577","records":[{"inhibitor_name":"2-mercaptoimidazole","substrate":"API 5L X70 steel","corrosive_medium":"NaCl","medium_concentration":"3%","inhibitor_concentration":"5 ppm","temperature":"Not specified","immersion_time":"1800 s","test_method":"EIS","inhibition_efficiency":"90.7%","homo":null,"lumo":null,"delta_g_ads":"-20 kJ/mol","adsorption_energy":null,"evidence_text":[],"evidence_source":[]},{"inhibitor_name":"2-mercaptoimidazole","substrate":"API 5L X70 steel","corrosive_medium":"NaCl","medium_concentration":"3%","inhibitor_concentration":"10 ppm","temperature":"Not specified","immersion_time":"1800 s","test_method":"EIS","inhibition_efficiency":"81.9%","homo":null,"lumo":null,"delta_g_ads":"-20 kJ/mol","adsorption_energy":null,"evidence_text":[],"evidence_source":[]},{"inhibitor_name":"2-mercaptoimidazole","substrate":"API 5L X70 steel","corrosive_medium":"NaCl","medium_concentration":"3%","inhibitor_concentration":"20 ppm","temperature":"Not specified","immersion_time":"1800 s","test_method":"EIS","inhibition_efficiency":"81.5%","homo":null,"lumo":null,"delta_g_ads":"-20 kJ/mol","adsorption_energy":null,"evidence_text":[],"evidence_source":[]},{"inhibitor_name":"2-mercaptoimidazole","substrate":"API 5L X70 steel","corrosive_medium":"NaCl","medium_concentration":"3%","inhibitor_concentration":"50 ppm","temperature":"Not specified","immersion_time":"1800 s","test_method":"EIS","inhibition_efficiency":"85.6%","homo":null,"lumo":null,"delta_g_ads":"-20 kJ/mol","adsorption_energy":null,"evidence_text":[],"evidence_source":[]},{"inhibitor_name":"2-mercaptoimidazole","substrate":"API 5L X70 steel","corrosive_medium":"NaCl","medium_concentration":"3%","inhibitor_concentration":"5 ppm","temperature":"Not specified","immersion_time":"1800 s","test_method":"EIS","inhibition_efficiency":"19.8%","homo":null,"lumo":null,"delta_g_ads":"-20 kJ/mol","adsorption_energy":null,"evidence_text":[],"evidence_source":[]},{"inhibitor_name":"2-mercaptoimidazole","substrate":"API 5L X70 steel","corrosive_medium":"NaCl","medium_concentration":"3%","inhibitor_concentration":"10 ppm","temperature":"Not specified","immersion_time":"1800 s","test_method":"EIS","inhibition_efficiency":"41.9%","homo":null,"lumo":null,"delta_g_ads":"-20 kJ/mol","adsorption_energy":null,"evidence_text":[],"evidence_source":[]},{"inhibitor_name":"2-mercaptoimidazole","substrate":"API 5L X70 steel","corrosive_medium":"NaCl","medium_concentration":"3%","inhibitor_concentration":"20 ppm","temperature":"Not specified","immersion_time":"1800 s","test_method":"EIS","inhibition_efficiency":"58.6%","homo":null,"lumo":null,"delta_g_ads":"-20 kJ/mol","adsorption_energy":null,"evidence_text":[],"evidence_source":[]},{"inhibitor_name":"2-mercaptoimidazole","substrate":"API 5L X70 steel","corrosive_medium":"NaCl","medium_concentration":"3%","inhibitor_concentration":"50 ppm","temperature":"Not specified","immersion_time":"1800 s","test_method":"EIS","inhibition_efficiency":"44.0%","homo":null,"lumo":null,"delta_g_ads":"-20 kJ/mol","adsorption_energy":null,"evidence_text":[],"evidence_source":[]},{"inhibitor_name":"2-mercaptoimidazole","substrate":"API 5L X70 steel","corrosive_medium":"NaCl","medium_concentration":"3%","inhibitor_concentration":"5 ppm","temperature":"Not specified","immersion_time":"1800 s","test_method":"EIS","inhibition_efficiency":"53.0%","homo":null,"lumo":null,"delta_g_ads":"-20 kJ/mol","adsorption_energy":null,"evidence_text":[],"evidence_source":[]},{"inhibitor_name":"2-mercaptoimidazole","substrate":"API 5L X70 steel","corrosive_medium":"NaCl","medium_concentration":"3%","inhibitor_concentration":"10 ppm","temperature":"Not specified","immersion_time":"1800 s","test_method":"EIS","inhibition_efficiency":"49.0%","homo":null,"lumo":null,"delta_g_ads":"-20 kJ/mol","adsorption_energy":null,"evidence_text":[],"evidence_source":[]},{"inhibitor_name":"2-mercaptoimidazole","substrate":"API 5L X70 steel","corrosive_medium":"NaCl","medium_concentration":"3%","inhibitor_concentration":"20 ppm","temperature":"Not specified","immersion_time":"1800 s","test_method":"EIS","inhibition_efficiency":"63.6%","homo":null,"lumo":null,"delta_g_ads":"-20 kJ/mol","adsorption_energy":null,"evidence_text":[],"evidence_source":[]},{"inhibitor_name":"2-mercaptoimidazole","substrate":"API 5L X70 steel","corrosive_medium":"NaCl","medium_concentration":"3%","inhibitor_concentration":"50 ppm","temperature":"Not specified","immersion_time":"1800 s","test_method":"EIS","inhibition_efficiency":"20.0%","homo":null,"lumo":null,"delta_g_ads":"-20 kJ/mol","adsorption_energy":null,"evidence_text":[],"evidence_source":[]}]},"source_file":"pdf_1577.md","token_stats":{"input_tokens":5205,"output_tokens":731},"parse_error":false}
{"paper_id":"pdf_1726","strategy":"E3","model":"glm-4-plus","result":{"paper_id":"pdf_1726","records":[{"inhibitor_name":"sodium molybdate","substrate":"X70 steel","corrosive_medium":"NaCl","medium_concentration":"3.5 wt%","inhibitor_concentration":"25 mg/L","temperature":"25 ℃","immersion_time":"ND","test_method":"EIS","inhibition_efficiency":"-","homo":null,"lumo":null,"delta_g_ads":null,"adsorption_energy":null,"evidence_text":[],"evidence_source":[]},{"inhibitor_name":"sodium molybdate","substrate":"X70 steel","corrosive_medium":"NaCl","medium_concentration":"3.5 wt%","inhibitor_concentration":"50 mg/L","temperature":"25 ℃","immersion_time":"ND","test_method":"EIS","inhibition_efficiency":"71.33%","homo":null,"lumo":null,"delta_g_ads":null,"adsorption_energy":null,"evidence_text":[],"evidence_source":[]},{"inhibitor_name":"sodium molybdate","substrate":"X70 steel","corrosive_medium":"NaCl","medium_concentration":"3.5 wt%","inhibitor_concentration":"75 mg/L","temperature":"25 ℃","immersion_time":"ND","test_method":"EIS","inhibition_efficiency":"73.78%","homo":null,"lumo":null,"delta_g_ads":null,"adsorption_energy":null,"evidence_text":[],"evidence_source":[]},{"inhibitor_name":"sodium molybdate","substrate":"X70 steel","corrosive_medium":"NaCl","medium_concentration":"3.5 wt%","inhibitor_concentration":"100 mg/L","temperature":"25 ℃","immersion_time":"ND","test_method":"EIS","inhibition_efficiency":"77.54%","homo":null,"lumo":null,"delta_g_ads":null,"adsorption_energy":null,"evidence_text":[],"evidence_source":[]},{"inhibitor_name":"sodium molybdate","substrate":"X70 steel","corrosive_medium":"NaCl","medium_concentration":"3.5 wt%","inhibitor_concentration":"25 mg/L","temperature":"25 ℃","immersion_time":"ND","test_method":"Polarization","inhibition_efficiency":"-","homo":null,"lumo":null,"delta_g_ads":null,"adsorption_energy":null,"evidence_text":[],"evidence_source":[]},{"inhibitor_name":"sodium molybdate","substrate":"X70 steel","corrosive_medium":"NaCl","medium_concentration":"3.5 wt%","inhibitor_concentration":"50 mg/L","temperature":"25 ℃","immersion_time":"ND","test_method":"Polarization","inhibition_efficiency":"68.02%","homo":null,"lumo":null,"delta_g_ads":null,"adsorption_energy":null,"evidence_text":[],"evidence_source":[]},{"inhibitor_name":"sodium molybdate","substrate":"X70 steel","corrosive_medium":"NaCl","medium_concentration":"3.5 wt%","inhibitor_concentration":"75 mg/L","temperature":"25 ℃","immersion_time":"ND","test_method":"Polarization","inhibition_efficiency":"71.13%","homo":null,"lumo":null,"delta_g_ads":null,"adsorption_energy":null,"evidence_text":[],"evidence_source":[]},{"inhibitor_name":"sodium molybdate","substrate":"X70 steel","corrosive_medium":"NaCl","medium_concentration":"3.5 wt%","inhibitor_concentration":"100 mg/L","temperature":"25 ℃","immersion_time":"ND","test_method":"Polarization","inhibition_efficiency":"81.35%","homo":null,"lumo":null,"delta_g_ads":null,"adsorption_energy":null,"evidence_text":[],"evidence_source":[]},{"inhibitor_name":"sodium molybdate","substrate":"X70 steel","corrosive_medium":"NaCl","medium_concentration":"3.5 wt%","inhibitor_concentration":"50 mg/L","temperature":"15 ℃","immersion_time":"ND","test_method":"Polarization","inhibition_efficiency":"97.13%","homo":null,"lumo":null,"delta_g_ads":null,"adsorption_energy":null,"evidence_text":[],"evidence_source":[]},{"inhibitor_name":"sodium molybdate","substrate":"X70 steel","corrosive_medium":"NaCl","medium_concentration":"3.5 wt%","inhibitor_concentration":"50 mg/L","temperature":"35 ℃","immersion_time":"ND","test_method":"Polarization","inhibition_efficiency":"72.70%","homo":null,"lumo":null,"delta_g_ads":null,"adsorption_energy":null,"evidence_text":[],"evidence_source":[]},{"inhibitor_name":"sodium molybdate","substrate":"X70 steel","corrosive_medium":"NaCl","medium_concentration":"3.5 wt%","inhibitor_concentration":"50 mg/L","temperature":"45 ℃","immersion_time":"ND","test_method":"Polarization","inhibition_efficiency":"62.46%","homo":null,"lumo":null,"delta_g_ads":null,"adsorption_energy":null,"evidence_text":[],"evidence_source":[]},{"inhibitor_name":"Streptococcus mutans soluble extracellular polymeric substances","substrate":"X70 steel","corrosive_medium":"NaCl","medium_concentration":"3.5 wt%","inhibitor_concentration":"10 mg/L","temperature":"25 ℃","immersion_time":"ND","test_method":"EIS","inhibition_efficiency":"67.68%","homo":null,"lumo":null,"delta_g_ads":null,"adsorption_energy":null,"evidence_text":[],"evidence_source":[]},{"inhibitor_name":"Streptococcus mutans soluble extracellular polymeric substances","substrate":"X70 steel","corrosive_medium":"NaCl","medium_concentration":"3.5 wt%","inhibitor_concentration":"20 mg/L","temperature":"25 ℃","immersion_time":"ND","test_method":"EIS","inhibition_efficiency":"69.10%","homo":null,"lumo":null,"delta_g_ads":null,"adsorption_energy":null,"evidence_text":[],"evidence_source":[]},{"inhibitor_name":"Streptococcus mutans soluble extracellular polymeric substances","substrate":"X70 steel","corrosive_medium":"NaCl","medium_concentration":"3.5 wt%","inhibitor_concentration":"30 mg/L","temperature":"25 ℃","immersion_time":"ND","test_method":"EIS","inhibition_efficiency":"76.46%","homo":null,"lumo":null,"delta_g_ads":null,"adsorption_energy":null,"evidence_text":[],"evidence_source":[]},{"inhibitor_name":"Streptococcus mutans soluble extracellular polymeric substances","substrate":"X70 steel","corrosive_medium":"NaCl","medium_concentration":"3.5 wt%","inhibitor_concentration":"40 mg/L","temperature":"25 ℃","immersion_time":"ND","test_method":"EIS","inhibition_efficiency":"78.55%","homo":null,"lumo":null,"delta_g_ads":null,"adsorption_energy":null,"evidence_text":[],"evidence_source":[]},{"inhibitor_name":"Streptococcus mutans soluble extracellular polymeric substances","substrate":"X70 steel","corrosive_medium":"NaCl","medium_concentration":"3.5 wt%","inhibitor_concentration":"10 mg/L","temperature":"25 ℃","immersion_time":"ND","test_method":"Polarization","inhibition_efficiency":"64.71%","homo":null,"lumo":null,"delta_g_ads":null,"adsorption_energy":null,"evidence_text":[],"evidence_source":[]},{"inhibitor_name":"Streptococcus mutans soluble extracellular polymeric substances","substrate":"X70 steel","corrosive_medium":"NaCl","medium_concentration":"3.5 wt%","inhibitor_concentration":"20 mg/L","temperature":"25 ℃","immersion_time":"ND","test_method":"Polarization","inhibition_efficiency":"67.02%","homo":null,"lumo":null,"delta_g_ads":null,"adsorption_energy":null,"evidence_text":[],"evidence_source":[]},{"inhibitor_name":"Streptococcus mutans soluble extracellular polymeric substances","substrate":"X70 steel","corrosive_medium":"NaCl","medium_concentration":"3.5 wt%","inhibitor_concentration":"30 mg/L","temperature":"25 ℃","immersion_time":"ND","test_method":"Polarization","inhibition_efficiency":"78.69%","homo":null,"lumo":null,"delta_g_ads":null,"adsorption_energy":null,"evidence_text":[],"evidence_source":[]},{"inhibitor_name":"Streptococcus mutans soluble extracellular polymeric substances","substrate":"X70 steel","corrosive_medium":"NaCl","medium_concentration":"3.5 wt%","inhibitor_concentration":"40 mg/L","temperature":"25 ℃","immersion_time":"ND","test_method":"Polarization","inhibition_efficiency":"81.77%","homo":null,"lumo":null,"delta_g_ads":null,"adsorption_energy":null,"evidence_text":[],"evidence_source":[]},{"inhibitor_name":"sodium molybdate and Streptococcus mutans soluble extracellular polymeric substances","substrate":"X70 steel","corrosive_medium":"NaCl","medium_concentration":"3.5 wt%","inhibitor_concentration":"50 mg/L sodium molybdate, 10 mg/L s-EPS","temperature":"25 ℃","immersion_time":"ND","test_method":"EIS","inhibition_efficiency":"76.80%","homo":null,"lumo":null,"delta_g_ads":null,"adsorption_energy":null,"evidence_text":[],"evidence_source":[]},{"inhibitor_name":"sodium molybdate and Streptococcus mutans soluble extracellular polymeric substances","substrate":"X70 steel","corrosive_medium":"NaCl","medium_concentration":"3.5 wt%","inhibitor_concentration":"50 mg/L sodium molybdate, 20 mg/L s-EPS","temperature":"25 ℃","immersion_time":"ND","test_method":"EIS","inhibition_efficiency":"81.24%","homo":null,"lumo":null,"delta_g_ads":null,"adsorption_energy":null,"evidence_text":[],"evidence_source":[]},{"inhibitor_name":"sodium molybdate and Streptococcus mutans soluble extracellular polymeric substances","substrate":"X70 steel","corrosive_medium":"NaCl","medium_concentration":"3.5 wt%","inhibitor_concentration":"50 mg/L sodium molybdate, 30 mg/L s-EPS","temperature":"25 ℃","immersion_time":"ND","test_method":"EIS","inhibition_efficiency":"86.61%","homo":null,"lumo":null,"delta_g_ads":null,"adsorption_energy":null,"evidence_text":[],"evidence_source":[]},{"inhibitor_name":"sodium molybdate and Streptococcus mutans soluble extracellular polymeric substances","substrate":"X70 steel","corrosive_medium":"NaCl","medium_concentration":"3.5 wt%","inhibitor_concentration":"50 mg/L sodium molybdate, 40 mg/L s-EPS","temperature":"25 ℃","immersion_time":"ND","test_method":"EIS","inhibition_efficiency":"90.26%","homo":null,"lumo":null,"delta_g_ads":null,"adsorption_energy":null,"evidence_text":[],"evidence_source":[]},{"inhibitor_name":"sodium molybdate and Streptococcus mutans soluble extracellular polymeric substances","substrate":"X70 steel","corrosive_medium":"NaCl","medium_concentration":"3.5 wt%","inhibitor_concentration":"50 mg/L sodium molybdate, 10 mg/L s-EPS","temperature":"25 ℃","immersion_time":"ND","test_method":"Polarization","inhibition_efficiency":"76.14%","homo":null,"lumo":null,"delta_g_ads":null,"adsorption_energy":null,"evidence_text":[],"evidence_source":[]},{"inhibitor_name":"sodium molybdate and Streptococcus mutans soluble extracellular polymeric substances","substrate":"X70 steel","corrosive_medium":"NaCl","medium_concentration":"3.5 wt%","inhibitor_concentration":"50 mg/L sodium molybdate, 20 mg/L s-EPS","temperature":"25 ℃","immersion_time":"ND","test_method":"Polarization","inhibition_efficiency":"82.35%","homo":null,"lumo":null,"delta_g_ads":null,"adsorption_energy":null,"evidence_text":[],"evidence_source":[]},{"inhibitor_name":"sodium molybdate and Streptococcus mutans soluble extracellular polymeric substances","substrate":"X70 steel","corrosive_medium":"NaCl","medium_concentration":"3.5 wt%","inhibitor_concentration":"50 mg/L sodium molybdate, 30 mg/L s-EPS","temperature":"25 ℃","immersion_time":"ND","test_method":"Polarization","inhibition_efficiency":"88.05%","homo":null,"lumo":null,"delta_g_ads":null,"adsorption_energy":null,"evidence_text":[],"evidence_source":[]},{"inhibitor_name":"sodium molybdate and Streptococcus mutans soluble extracellular polymeric substances","substrate":"X70 steel","corrosive_medium":"NaCl","medium_concentration":"3.5 wt%","inhibitor_concentration":"50 mg/L sodium molybdate, 40 mg/L s-EPS","temperature":"25 ℃","immersion_time":"ND","test_method":"Polarization","inhibition_efficiency":"92.23%","homo":null,"lumo":null,"delta_g_ads":null,"adsorption_energy":null,"evidence_text":[],"evidence_source":[]}]},"source_file":"pdf_1726.md","token_stats":{"input_tokens":15073,"output_tokens":1805},"parse_error":false}
