Repository: fwx-stu/Corrosion-Inhibitor-Extraction

## Dataset and experiments

| Experiment | Papers per condition | Conditions |
| --- | ---: | ---: |
| GLM-4-Plus evidence strategies E0–E5 (dev37) | 37 | 54 |
| Qwen2.5 development experiments (dev37) | 37 | 27 |
| Qwen2.5 main experiments (test50) | 50 | 9 |
| Matched-budget and component controls (test50) | 50 | 12 |
| GLM-4-Plus reference (test50) | 50 | 1 |
| **Total** | | **103** |

The expert reference dataset contains 87 papers and 3,066 normalized, deduplicated records (670 in dev37 and 2,396 in test50). The release includes 4,097 paper-level structured predictions, the reference annotations, evaluation code, statistical analyses and numerical figure data.

File: input/dev37/gold/dev37.jsonl (part 2 of 8)
{"paper_id": "xml_3050", "records": [{"inhibitor_name": "DFAT", "substrate": "N80 steel", "corrosive_medium": "HCl", "medium_concentration": "15%", "inhibitor_concentration": "10 ppm", "temperature": "303 K", "immersion_time": "6 h", "test_method": "weight loss", "inhibition_efficiency": "86.00%", "homo": "-5.389 eV", "lumo": "-0.793 eV", "delta_g_ads": "-39.06 kJ/mol", "adsorption_energy": "-214.43 kcal/mol"}, {"inhibitor_name": "DFAT", "substrate": "N80 steel", "corrosive_medium": "HCl", "medium_concentration": "15%", "inhibitor_concentration": "20 ppm", "temperature": "303 K", "immersion_time": "6 h", "test_method": "weight loss", "inhibition_efficiency": "89.02%", "homo": "-5.389 eV", "lumo": "-0.793 eV", "delta_g_ads": "-39.06 kJ/mol", "adsorption_energy": "-214.43 kcal/mol"}, {"inhibitor_name": "DFAT", "substrate": "N80 steel", "corrosive_medium": "HCl", "medium_concentration": "15%", "inhibitor_concentration": "30 ppm", "temperature": "303 K", "immersion_time": "6 h", "test_method": "weight loss", "inhibition_efficiency": "93.00%", "homo": "-5.389 eV", "lumo": "-0.793 eV", "delta_g_ads": "-39.06 kJ/mol", "adsorption_energy": "-214.43 kcal/mol"}, {"inhibitor_name": "DFAT", "substrate": "N80 steel", "corrosive_medium": "HCl", "medium_concentration": "15%", "inhibitor_concentration": "40 ppm", "temperature": "303 K", "immersion_time": "6 h", "test_method": "weight loss", "inhibition_efficiency": "95.06%", "homo": "-5.389 eV", "lumo": "-0.793 eV", "delta_g_ads": "-39.06 kJ/mol", "adsorption_energy": "-214.43 kcal/mol"}, {"inhibitor_name": "DFAT", "substrate": "N80 steel", "corrosive_medium": "HCl", "medium_concentration": "15%", "inhibitor_concentration": "50 ppm", "temperature": "303 K", "immersion_time": "6 h", "test_method": "weight loss", "inhibition_efficiency": "96.02%", "homo": "-5.389 eV", "lumo": "-0.793 eV", "delta_g_ads": "-39.06 kJ/mol", "adsorption_energy": "-214.43 kcal/mol"}, {"inhibitor_name": "DFAT", "substrate": "N80 steel", "corrosive_medium": "HCl", "medium_concentration": "15%", "inhibitor_concentration": "60 ppm", "temperature": "303 K", "immersion_time": "6 h", "test_method": "weight loss", "inhibition_efficiency": "96.08%", "homo": "-5.389 eV", "lumo": "-0.793 eV", "delta_g_ads": "-39.06 kJ/mol", "adsorption_energy": "-214.43 kcal/mol"}, {"inhibitor_name": "DFAT", "substrate": "N80 steel", "corrosive_medium": "HCl", "medium_concentration": "15%", "inhibitor_concentration": "10 ppm", "temperature": "313 K", "immersion_time": "6 h", "test_method": "weight loss", "inhibition_efficiency": "83.87%", "homo": "-5.389 eV", "lumo": "-0.793 eV", "delta_g_ads": "-38.22 kJ/mol", "adsorption_energy": "-214.43 kcal/mol"}, {"inhibitor_name": "DFAT", "substrate": "N80 steel", "corrosive_medium": "HCl", "medium_concentration": "15%", "inhibitor_concentration": "20 ppm", "temperature": "313 K", "immersion_time": "6 h", "test_method": "weight loss", "inhibition_efficiency": "87.02%", "homo": "-5.389 eV", "lumo": "-0.793 eV", "delta_g_ads": "-38.22 kJ/mol", "adsorption_energy": "-214.43 kcal/mol"}, {"inhibitor_name": "DFAT", "substrate": "N80 steel", "corrosive_medium": "HCl", "medium_concentration": "15%", "inhibitor_concentration": "30 ppm", "temperature": "313 K", "immersion_time": "6 h", "test_method": "weight loss", "inhibition_efficiency": "91.03%", "homo": "-5.389 eV", "lumo": "-0.793 eV", "delta_g_ads": "-38.22 kJ/mol", "adsorption_energy": "-214.43 kcal/mol"}, {"inhibitor_name": "DFAT", "substrate": "N80 steel", "corrosive_medium": "HCl", "medium_concentration": "15%", "inhibitor_concentration": "40 ppm", "temperature": "313 K", "immersion_time": "6 h", "test_method": "weight loss", "inhibition_efficiency": "92.03%", "homo": "-5.389 eV", "lumo": "-0.793 eV", "delta_g_ads": "-38.22 kJ/mol", "adsorption_energy": "-214.43 kcal/mol"}, {"inhibitor_name": "DFAT", "substrate": "N80 steel", "corrosive_medium": "HCl", "medium_concentration": "15%", "inhibitor_concentration": "50 ppm", "temperature": "313 K", "immersion_time": "6 h", "test_method": "weight loss", "inhibition_efficiency": "94.03%", "homo": "-5.389 eV", "lumo": "-0.793 eV", "delta_g_ads": "-38.22 kJ/mol", "adsorption_energy": "-214.43 kcal/mol"}, {"inhibitor_name": "DFAT", "substrate": "N80 steel", "corrosive_medium": "HCl", "medium_concentration": "15%", "inhibitor_concentration": "60 ppm", "temperature": "313 K", "immersion_time": "6 h", "test_method": "weight loss", "inhibition_efficiency": "94.09%", "homo": "-5.389 eV", "lumo": "-0.793 eV", "delta_g_ads": "-38.22 kJ/mol", "adsorption_energy": "-214.43 kcal/mol"}, {"inhibitor_name": "DFAT", "substrate": "N80 steel", "corrosive_medium": "HCl", "medium_concentration": "15%", "inhibitor_concentration": "10 ppm", "temperature": "323 K", "immersion_time": "6 h", "test_method": "weight loss", "inhibition_efficiency": "79.01%", "homo": "-5.389 eV", "lumo": "-0.793 eV", "delta_g_ads": "-37.14 kJ/mol", "adsorption_energy": "-214.43 kcal/mol"}, {"inhibitor_name": "DFAT", "substrate": "N80 steel", "corrosive_medium": "HCl", "medium_concentration": "15%", "inhibitor_concentration": "20 ppm", "temperature": "323 K", "immersion_time": "6 h", "test_method": "weight loss", "inhibition_efficiency": "85.01%", "homo": "-5.389 eV", "lumo": "-0.793 eV", "delta_g_ads": "-37.14 kJ/mol", "adsorption_energy": "-214.43 kcal/mol"}, {"inhibitor_name": "DFAT", "substrate": "N80 steel", "corrosive_medium": "HCl", "medium_concentration": "15%", "inhibitor_concentration": "30 ppm", "temperature": "323 K", "immersion_time": "6 h", "test_method": "weight loss", "inhibition_efficiency": "88.00%", "homo": "-5.389 eV", "lumo": "-0.793 eV", "delta_g_ads": "-37.14 kJ/mol", "adsorption_energy": "-214.43 kcal/mol"}, {"inhibitor_name": "DFAT", "substrate": "N80 steel", "corrosive_medium": "HCl", "medium_concentration": "15%", "inhibitor_concentration": "40 ppm", "temperature": "323 K", "immersion_time": "6 h", "test_method": "weight loss", "inhibition_efficiency": "90.00%", "homo": "-5.389 eV", "lumo": "-0.793 eV", "delta_g_ads": "-37.14 kJ/mol", "adsorption_energy": "-214.43 kcal/mol"}, {"inhibitor_name": "DFAT", "substrate": "N80 steel", "corrosive_medium": "HCl", "medium_concentration": "15%", "inhibitor_concentration": "50 ppm", "temperature": "323 K", "immersion_time": "6 h", "test_method": "weight loss", "inhibition_efficiency": "92.01%", "homo": "-5.389 eV", "lumo": "-0.793 eV", "delta_g_ads": "-37.14 kJ/mol", "adsorption_energy": "-214.43 kcal/mol"}, {"inhibitor_name": "DFAT", "substrate": "N80 steel", "corrosive_medium": "HCl", "medium_concentration": "15%", "inhibitor_concentration": "60 ppm", "temperature": "323 K", "immersion_time": "6 h", "test_method": "weight loss", "inhibition_efficiency": "92.08%", "homo": "-5.389 eV", "lumo": "-0.793 eV", "delta_g_ads": "-37.14 kJ/mol", "adsorption_energy": "-214.43 kcal/mol"}, {"inhibitor_name": "DFAT", "substrate": "N80 steel", "corrosive_medium": "HCl", "medium_concentration": "15%", "inhibitor_concentration": "10 ppm", "temperature": "333 K", "immersion_time": "6 h", "test_method": "weight loss", "inhibition_efficiency": "79.53%", "homo": "-5.389 eV", "lumo": "-0.793 eV", "delta_g_ads": "-36.16 kJ/mol", "adsorption_energy": "-214.43 kcal/mol"}, {"inhibitor_name": "DFAT", "substrate": "N80 steel", "corrosive_medium": "HCl", "medium_concentration": "15%", "inhibitor_concentration": "20 ppm", "temperature": "333 K", "immersion_time": "6 h", "test_method": "weight loss", "inhibition_efficiency": "83.62%", "homo": "-5.389 eV", "lumo": "-0.793 eV", "delta_g_ads": "-36.16 kJ/mol", "adsorption_energy": "-214.43 kcal/mol"}, {"inhibitor_name": "DFAT", "substrate": "N80 steel", "corrosive_medium": "HCl", "medium_concentration": "15%", "inhibitor_concentration": "30 ppm", "temperature": "333 K", "immersion_time": "6 h", "test_method": "weight loss", "inhibition_efficiency": "86.00%", "homo": "-5.389 eV", "lumo": "-0.793 eV", "delta_g_ads": "-36.16 kJ/mol", "adsorption_energy": "-214.43 kcal/mol"}, {"inhibitor_name": "DFAT", "substrate": "N80 steel", "corrosive_medium": "HCl", "medium_concentration": "15%", "inhibitor_concentration": "40 ppm", "temperature": "333 K", "immersion_time": "6 h", "test_method": "weight loss", "inhibition_efficiency": "89.00%", "homo": "-5.389 eV", "lumo": "-0.793 eV", "delta_g_ads": "-36.16 kJ/mol", "adsorption_energy": "-214.43 kcal/mol"}, {"inhibitor_name": "DFAT", "substrate": "N80 steel", "corrosive_medium": "HCl", "medium_concentration": "15%", "inhibitor_concentration": "50 ppm", "temperature": "333 K", "immersion_time": "6 h", "test_method": "weight loss", "inhibition_efficiency": "91.62%", "homo": "-5.389 eV", "lumo": "-0.793 eV", "delta_g_ads": "-36.16 kJ/mol", "adsorption_energy": "-214.43 kcal/mol"}, {"inhibitor_name": "DFAT", "substrate": "N80 steel", "corrosive_medium": "HCl", "medium_concentration": "15%", "inhibitor_concentration": "60 ppm", "temperature": "333 K", "immersion_time": "6 h", "test_method": "weight loss", "inhibition_efficiency": "91.98%", "homo": "-5.389 eV", "lumo": "-0.793 eV", "delta_g_ads": "-36.16 kJ/mol", "adsorption_energy": "-214.43 kcal/mol"}, {"inhibitor_name": "DIAT", "substrate": "N80 steel", "corrosive_medium": "HCl", "medium_concentration": "15%", "inhibitor_concentration": "10 ppm", "temperature": "303 K", "immersion_time": "6 h", "test_method": "weight loss", "inhibition_efficiency": "88.07%", "homo": "-5.371 eV", "lumo": "-1.087 eV", "delta_g_ads": "-39.72 kJ/mol", "adsorption_energy": "-287.53 kcal/mol"}, {"inhibitor_name": "DIAT", "substrate": "N80 steel", "corrosive_medium": "HCl", "medium_concentration": "15%", "inhibitor_concentration": "20 ppm", "temperature": "303 K", "immersion_time": "6 h", "test_method": "weight loss", "inhibition_efficiency": "90.05%", "homo": "-5.371 eV", "lumo": "-1.087 eV", "delta_g_ads": "-39.72 kJ/mol", "adsorption_energy": "-287.53 kcal/mol"}, {"inhibitor_name": "DIAT", "substrate": "N80 steel", "corrosive_medium": "HCl", "medium_concentration": "15%", "inhibitor_concentration": "30 ppm", "temperature": "303 K", "immersion_time": "6 h", "test_method": "weight loss", "inhibition_efficiency": "94.03%", "homo": "-5.371 eV", "lumo": "-1.087 eV", "delta_g_ads": "-39.72 kJ/mol", "adsorption_energy": "-287.53 kcal/mol"}, {"inhibitor_name": "DIAT", "substrate": "N80 steel", "corrosive_medium": "HCl", "medium_concentration": "15%", "inhibitor_concentration": "40 ppm", "temperature": "303 K", "immersion_time": "6 h", "test_method": "weight loss", "inhibition_efficiency": "96.09%", "homo": "-5.371 eV", "lumo": "-1.087 eV", "delta_g_ads": "-39.72 kJ/mol", "adsorption_energy": "-287.53 kcal/mol"}, {"inhibitor_name": "DIAT", "substrate": "N80 steel", "corrosive_medium": "HCl", "medium_concentration": "15%", "inhibitor_concentration": "50 ppm", "temperature": "303 K", "immersion_time": "6 h", "test_method": "weight loss", "inhibition_efficiency": "97.05%", "homo": "-5.371 eV", "lumo": "-1.087 eV", "delta_g_ads": "-39.72 kJ/mol", "adsorption_energy": "-287.53 kcal/mol"}, {"inhibitor_name": "DIAT", "substrate": "N80 steel", "corrosive_medium": "HCl", "medium_concentration": "15%", "inhibitor_concentration": "60 ppm", "temperature": "303 K", "immersion_time": "6 h", "test_method": "weight loss", "inhibition_efficiency": "97.09%", "homo": "-5.371 eV", "lumo": "-1.087 eV", "delta_g_ads": "-39.72 kJ/mol", "adsorption_energy": "-287.53 kcal/mol"}, {"inhibitor_name": "DIAT", "substrate": "N80 steel", "corrosive_medium": "HCl", "medium_concentration": "15%", "inhibitor_concentration": "10 ppm", "temperature": "313 K", "immersion_time": "6 h", "test_method": "weight loss", "inhibition_efficiency": "85.02%", "homo": "-5.371 eV", "lumo": "-1.087 eV", "delta_g_ads": "-39.13 kJ/mol", "adsorption_energy": "-287.53 kcal/mol"}, {"inhibitor_name": "DIAT", "substrate": "N80 steel", "corrosive_medium": "HCl", "medium_concentration": "15%", "inhibitor_concentration": "20 ppm", "temperature": "313 K", "immersion_time": "6 h", "test_method": "weight loss", "inhibition_efficiency": "88.02%", "homo": "-5.371 eV", "lumo": "-1.087 eV", "delta_g_ads": "-39.13 kJ/mol", "adsorption_energy": "-287.53 kcal/mol"}, {"inhibitor_name": "DIAT", "substrate": "N80 steel", "corrosive_medium": "HCl", "medium_concentration": "15%", "inhibitor_concentration": "30 ppm", "temperature": "313 K", "immersion_time": "6 h", "test_method": "weight loss", "inhibition_efficiency": "92.03%", "homo": "-5.371 eV", "lumo": "-1.087 eV", "delta_g_ads": "-39.13 kJ/mol", "adsorption_energy": "-287.53 kcal/mol"}, {"inhibitor_name": "DIAT", "substrate": "N80 steel", "corrosive_medium": "HCl", "medium_concentration": "15%", "inhibitor_concentration": "40 ppm", "temperature": "313 K", "immersion_time": "6 h", "test_method": "weight loss", "inhibition_efficiency": "94.03%", "homo": "-5.371 eV", "lumo": "-1.087 eV", "delta_g_ads": "-39.13 kJ/mol", "adsorption_energy": "-287.53 kcal/mol"}, {"inhibitor_name": "DIAT", "substrate": "N80 steel", "corrosive_medium": "HCl", "medium_concentration": "15%", "inhibitor_concentration": "50 ppm", "temperature": "313 K", "immersion_time": "6 h", "test_method": "weight loss", "inhibition_efficiency": "96.03%", "homo": "-5.371 eV", "lumo": "-1.087 eV", "delta_g_ads": "-39.13 kJ/mol", "adsorption_energy": "-287.53 kcal/mol"}, {"inhibitor_name": "DIAT", "substrate": "N80 steel", "corrosive_medium": "HCl", "medium_concentration": "15%", "inhibitor_concentration": "60 ppm", "temperature": "313 K", "immersion_time": "6 h", "test_method": "weight loss", "inhibition_efficiency": "96.08%", "homo": "-5.371 eV", "lumo": "-1.087 eV", "delta_g_ads": "-39.13 kJ/mol", "adsorption_energy": "-287.53 kcal/mol"}, {"inhibitor_name": "DIAT", "substrate": "N80 steel", "corrosive_medium": "HCl", "medium_concentration": "15%", "inhibitor_concentration": "10 ppm", "temperature": "323 K", "immersion_time": "6 h", "test_method": "weight loss", "inhibition_efficiency": "81.14%", "homo": "-5.371 eV", "lumo": "-1.087 eV", "delta_g_ads": "-37.83 kJ/mol", "adsorption_energy": "-287.53 kcal/mol"}, {"inhibitor_name": "DIAT", "substrate": "N80 steel", "corrosive_medium": "HCl", "medium_concentration": "15%", "inhibitor_concentration": "20 ppm", "temperature": "323 K", "immersion_time": "6 h", "test_method": "weight loss", "inhibition_efficiency": "86.01%", "homo": "-5.371 eV", "lumo": "-1.087 eV", "delta_g_ads": "-37.83 kJ/mol", "adsorption_energy": "-287.53 kcal/mol"}, {"inhibitor_name": "DIAT", "substrate": "N80 steel", "corrosive_medium": "HCl", "medium_concentration": "15%", "inhibitor_concentration": "30 ppm", "temperature": "323 K", "immersion_time": "6 h", "test_method": "weight loss", "inhibition_efficiency": "89.00%", "homo": "-5.371 eV", "lumo": "-1.087 eV", "delta_g_ads": "-37.83 kJ/mol", "adsorption_energy": "-287.53 kcal/mol"}, {"inhibitor_name": "DIAT", "substrate": "N80 steel", "corrosive_medium": "HCl", "medium_concentration": "15%", "inhibitor_concentration": "40 ppm", "temperature": "323 K", "immersion_time": "6 h", "test_method": "weight loss", "inhibition_efficiency": "92.01%", "homo": "-5.371 eV", "lumo": "-1.087 eV", "delta_g_ads": "-37.83 kJ/mol", "adsorption_energy": "-287.53 kcal/mol"}, {"inhibitor_name": "DIAT", "substrate": "N80 steel", "corrosive_medium": "HCl", "medium_concentration": "15%", "inhibitor_concentration": "50 ppm", "temperature": "323 K", "immersion_time": "6 h", "test_method": "weight loss", "inhibition_efficiency": "94.01%", "homo": "-5.371 eV", "lumo": "-1.087 eV", "delta_g_ads": "-37.83 kJ/mol", "adsorption_energy": "-287.53 kcal/mol"}, {"inhibitor_name": "DIAT", "substrate": "N80 steel", "corrosive_medium": "HCl", "medium_concentration": "15%", "inhibitor_concentration": "60 ppm", "temperature": "323 K", "immersion_time": "6 h", "test_method": "weight loss", "inhibition_efficiency": "94.09%", "homo": "-5.371 eV", "lumo": "-1.087 eV", "delta_g_ads": "-37.83 kJ/mol", "adsorption_energy": "-287.53 kcal/mol"}, {"inhibitor_name": "DIAT", "substrate": "N80 steel", "corrosive_medium": "HCl", "medium_concentration": "15%", "inhibitor_concentration": "10 ppm", "temperature": "333 K", "immersion_time": "6 h", "test_method": "weight loss", "inhibition_efficiency": "80.45%", "homo": "-5.371 eV", "lumo": "-1.087 eV", "delta_g_ads": "-36.75 kJ/mol", "adsorption_energy": "-287.53 kcal/mol"}, {"inhibitor_name": "DIAT", "substrate": "N80 steel", "corrosive_medium": "HCl", "medium_concentration": "15%", "inhibitor_concentration": "20 ppm", "temperature": "333 K", "immersion_time": "6 h", "test_method": "weight loss", "inhibition_efficiency": "85.22%", "homo": "-5.371 eV", "lumo": "-1.087 eV", "delta_g_ads": "-36.75 kJ/mol", "adsorption_energy": "-287.53 kcal/mol"}, {"inhibitor_name": "DIAT", "substrate": "N80 steel", "corrosive_medium": "HCl", "medium_concentration": "15%", "inhibitor_concentration": "30 ppm", "temperature": "333 K", "immersion_time": "6 h", "test_method": "weight loss", "inhibition_efficiency": "87.01%", "homo": "-5.371 eV", "lumo": "-1.087 eV", "delta_g_ads": "-36.75 kJ/mol", "adsorption_energy": "-287.53 kcal/mol"}, {"inhibitor_name": "DIAT", "substrate": "N80 steel", "corrosive_medium": "HCl", "medium_concentration": "15%", "inhibitor_concentration": "40 ppm", "temperature": "333 K", "immersion_time": "6 h", "test_method": "weight loss", "inhibition_efficiency": "91.00%", "homo": "-5.371 eV", "lumo": "-1.087 eV", "delta_g_ads": "-36.75 kJ/mol", "adsorption_energy": "-287.53 kcal/mol"}, {"inhibitor_name": "DIAT", "substrate": "N80 steel", "corrosive_medium": "HCl", "medium_concentration": "15%", "inhibitor_concentration": "50 ppm", "temperature": "333 K", "immersion_time": "6 h", "test_method": "weight loss", "inhibition_efficiency": "92.00%", "homo": "-5.371 eV", "lumo": "-1.087 eV", "delta_g_ads": "-36.75 kJ/mol", "adsorption_energy": "-287.53 kcal/mol"}, {"inhibitor_name": "DIAT", "substrate": "N80 steel", "corrosive_medium": "HCl", "medium_concentration": "15%", "inhibitor_concentration": "60 ppm", "temperature": "333 K", "immersion_time": "6 h", "test_method": "weight loss", "inhibition_efficiency": "92.07%", "homo": "-5.371 eV", "lumo": "-1.087 eV", "delta_g_ads": "-36.75 kJ/mol", "adsorption_energy": "-287.53 kcal/mol"}, {"inhibitor_name": "DFAT", "substrate": "N80 steel", "corrosive_medium": "HCl", "medium_concentration": "15%", "inhibitor_concentration": "50 ppm", "temperature": "303 K", "immersion_time": "12 h", "test_method": "weight loss", "inhibition_efficiency": "95.75%", "homo": "-5.389 eV", "lumo": "-0.793 eV", "delta_g_ads": "-39.06 kJ/mol", "adsorption_energy": "-214.43 kcal/mol"}, {"inhibitor_name": "DFAT", "substrate": "N80 steel", "corrosive_medium": "HCl", "medium_concentration": "15%", "inhibitor_concentration": "50 ppm", "temperature": "303 K", "immersion_time": "18 h", "test_method": "weight loss", "inhibition_efficiency": "95.40%", "homo": "-5.389 eV", "lumo": "-0.793 eV", "delta_g_ads": "-39.06 kJ/mol", "adsorption_energy": "-214.43 kcal/mol"}, {"inhibitor_name": "DFAT", "substrate": "N80 steel", "corrosive_medium": "HCl", "medium_concentration": "15%", "inhibitor_concentration": "50 ppm", "temperature": "303 K", "immersion_time": "24 h", "test_method": "weight loss", "inhibition_efficiency": "95.16%", "homo": "-5.389 eV", "lumo": "-0.793 eV", "delta_g_ads": "-39.06 kJ/mol", "adsorption_energy": "-214.43 kcal/mol"}, {"inhibitor_name": "DIAT", "substrate": "N80 steel", "corrosive_medium": "HCl", "medium_concentration": "15%", "inhibitor_concentration": "50 ppm", "temperature": "303 K", "immersion_time": "12 h", "test_method": "weight loss", "inhibition_efficiency": "96.81%", "homo": "-5.371 eV", "lumo": "-1.087 eV", "delta_g_ads": "-39.72 kJ/mol", "adsorption_energy": "-287.53 kcal/mol"}, {"inhibitor_name": "DIAT", "substrate": "N80 steel", "corrosive_medium": "HCl", "medium_concentration": "15%", "inhibitor_concentration": "50 ppm", "temperature": "303 K", "immersion_time": "18 h", "test_method": "weight loss", "inhibition_efficiency": "96.57%", "homo": "-5.371 eV", "lumo": "-1.087 eV", "delta_g_ads": "-39.72 kJ/mol", "adsorption_energy": "-287.53 kcal/mol"}, {"inhibitor_name": "DIAT", "substrate": "N80 steel", "corrosive_medium": "HCl", "medium_concentration": "15%", "inhibitor_concentration": "50 ppm", "temperature": "303 K", "immersion_time": "24 h", "test_method": "weight loss", "inhibition_efficiency": "96.28%", "homo": "-5.371 eV", "lumo": "-1.087 eV", "delta_g_ads": "-39.72 kJ/mol", "adsorption_energy": "-287.53 kcal/mol"}, {"inhibitor_name": "DFAT", "substrate": "N80 steel", "corrosive_medium": "HCl", "medium_concentration": "15%", "inhibitor_concentration": "10 ppm", "temperature": "303 K", "immersion_time": null, "test_method": "potentiodynamic polarization", "inhibition_efficiency": "88.12%", "homo": "-5.389 eV", "lumo": "-0.793 eV", "delta_g_ads": "-39.06 kJ/mol", "adsorption_energy": "-214.43 kcal/mol"}, {"inhibitor_name": "DFAT", "substrate": "N80 steel", "corrosive_medium": "HCl", "medium_concentration": "15%", "inhibitor_concentration": "20 ppm", "temperature": "303 K", "immersion_time": null, "test_method": "potentiodynamic polarization", "inhibition_efficiency": "88.84%", "homo": "-5.389 eV", "lumo": "-0.793 eV", "delta_g_ads": "-39.06 kJ/mol", "adsorption_energy": "-214.43 kcal/mol"}, {"inhibitor_name": "DFAT", "substrate": "N80 steel", "corrosive_medium": "HCl", "medium_concentration": "15%", "inhibitor_concentration": "30 ppm", "temperature": "303 K", "immersion_time": null, "test_method": "potentiodynamic polarization", "inhibition_efficiency": "89.90%", "homo": "-5.389 eV", "lumo": "-0.793 eV", "delta_g_ads": "-39.06 kJ/mol", "adsorption_energy": "-214.43 kcal/mol"}, {"inhibitor_name": "DFAT", "substrate": "N80 steel", "corrosive_medium": "HCl", "medium_concentration": "15%", "inhibitor_concentration": "40 ppm", "temperature": "303 K", "immersion_time": null, "test_method": "potentiodynamic polarization", "inhibition_efficiency": "93.80%", "homo": "-5.389 eV", "lumo": "-0.793 eV", "delta_g_ads": "-39.06 kJ/mol", "adsorption_energy": "-214.43 kcal/mol"}, {"inhibitor_name": "DFAT", "substrate": "N80 steel", "corrosive_medium": "HCl", "medium_concentration": "15%", "inhibitor_concentration": "50 ppm", "temperature": "303 K", "immersion_time": null, "test_method": "potentiodynamic polarization", "inhibition_efficiency": "96.67%", "homo": "-5.389 eV", "lumo": "-0.793 eV", "delta_g_ads": "-39.06 kJ/mol", "adsorption_energy": "-214.43 kcal/mol"}, {"inhibitor_name": "DIAT", "substrate": "N80 steel", "corrosive_medium": "HCl", "medium_concentration": "15%", "inhibitor_concentration": "10 ppm", "temperature": "303 K", "immersion_time": null, "test_method": "potentiodynamic polarization", "inhibition_efficiency": "88.65%", "homo": "-5.371 eV", "lumo": "-1.087 eV", "delta_g_ads": "-39.72 kJ/mol", "adsorption_energy": "-287.53 kcal/mol"}, {"inhibitor_name": "DIAT", "substrate": "N80 steel", "corrosive_medium": "HCl", "medium_concentration": "15%", "inhibitor_concentration": "20 ppm", "temperature": "303 K", "immersion_time": null, "test_method": "potentiodynamic polarization", "inhibition_efficiency": "93.11%", "homo": "-5.371 eV", "lumo": "-1.087 eV", "delta_g_ads": "-39.72 kJ/mol", "adsorption_energy": "-287.53 kcal/mol"}, {"inhibitor_name": "DIAT", "substrate": "N80 steel", "corrosive_medium": "HCl", "medium_concentration": "15%", "inhibitor_concentration": "30 ppm", "temperature": "303 K", "immersion_time": null, "test_method": "potentiodynamic polarization", "inhibition_efficiency": "93.32%", "homo": "-5.371 eV", "lumo": "-1.087 eV", "delta_g_ads": "-39.72 kJ/mol", "adsorption_energy": "-287.53 kcal/mol"}, {"inhibitor_name": "DIAT", "substrate": "N80 steel", "corrosive_medium": "HCl", "medium_concentration": "15%", "inhibitor_concentration": "40 ppm", "temperature": "303 K", "immersion_time": null, "test_method": "potentiodynamic polarization", "inhibition_efficiency": "94.63%", "homo": "-5.371 eV", "lumo": "-1.087 eV", "delta_g_ads": "-39.72 kJ/mol", "adsorption_energy": "-287.53 kcal/mol"}, {"inhibitor_name": "DIAT", "substrate": "N80 steel", "corrosive_medium": "HCl", "medium_concentration": "15%", "inhibitor_concentration": "50 ppm", "temperature": "303 K", "immersion_time": null, "test_method": "potentiodynamic polarization", "inhibition_efficiency": "97.21%", "homo": "-5.371 eV", "lumo": "-1.087 eV", "delta_g_ads": "-39.72 kJ/mol", "adsorption_energy": "-287.53 kcal/mol"}, {"inhibitor_name": "DFAT", "substrate": "N80 steel", "corrosive_medium": "HCl", "medium_concentration": "15%", "inhibitor_concentration": "10 ppm", "temperature": "303 K", "immersion_time": null, "test_method": "electrochemical impedance spectroscopy", "inhibition_efficiency": "86.10%", "homo": "-5.389 eV", "lumo": "-0.793 eV", "delta_g_ads": "-39.06 kJ/mol", "adsorption_energy": "-214.43 kcal/mol"}, {"inhibitor_name": "DFAT", "substrate": "N80 steel", "corrosive_medium": "HCl", "medium_concentration": "15%", "inhibitor_concentration": "20 ppm", "temperature": "303 K", "immersion_time": null, "test_method": "electrochemical impedance spectroscopy", "inhibition_efficiency": "90.90%", "homo": "-5.389 eV", "lumo": "-0.793 eV", "delta_g_ads": "-39.06 kJ/mol", "adsorption_energy": "-214.43 kcal/mol"}, {"inhibitor_name": "DFAT", "substrate": "N80 steel", "corrosive_medium": "HCl", "medium_concentration": "15%", "inhibitor_concentration": "30 ppm", "temperature": "303 K", "immersion_time": null, "test_method": "electrochemical impedance spectroscopy", "inhibition_efficiency": "93.61%", "homo": "-5.389 eV", "lumo": "-0.793 eV", "delta_g_ads": "-39.06 kJ/mol", "adsorption_energy": "-214.43 kcal/mol"}, {"inhibitor_name": "DFAT", "substrate": "N80 steel", "corrosive_medium": "HCl", "medium_concentration": "15%", "inhibitor_concentration": "40 ppm", "temperature": "303 K", "immersion_time": null, "test_method": "electrochemical impedance spectroscopy", "inhibition_efficiency": "95.58%", "homo": "-5.389 eV", "lumo": "-0.793 eV", "delta_g_ads": "-39.06 kJ/mol", "adsorption_energy": "-214.43 kcal/mol"}, {"inhibitor_name": "DFAT", "substrate": "N80 steel", "corrosive_medium": "HCl", "medium_concentration": "15%", "inhibitor_concentration": "50 ppm", "temperature": "303 K", "immersion_time": null, "test_method": "electrochemical impedance spectroscopy", "inhibition_efficiency": "96.09%", "homo": "-5.389 eV", "lumo": "-0.793 eV", "delta_g_ads": "-39.06 kJ/mol", "adsorption_energy": "-214.43 kcal/mol"}, {"inhibitor_name": "DIAT", "substrate": "N80 steel", "corrosive_medium": "HCl", "medium_concentration": "15%", "inhibitor_concentration": "10 ppm", "temperature": "303 K", "immersion_time": null, "test_method": "electrochemical impedance spectroscopy", "inhibition_efficiency": "87.00%", "homo": "-5.371 eV", "lumo": "-1.087 eV", "delta_g_ads": "-39.72 kJ/mol", "adsorption_energy": "-287.53 kcal/mol"}, {"inhibitor_name": "DIAT", "substrate": "N80 steel", "corrosive_medium": "HCl", "medium_concentration": "15%", "inhibitor_concentration": "20 ppm", "temperature": "303 K", "immersion_time": null, "test_method": "electrochemical impedance spectroscopy", "inhibition_efficiency": "91.40%", "homo": "-5.371 eV", "lumo": "-1.087 eV", "delta_g_ads": "-39.72 kJ/mol", "adsorption_energy": "-287.53 kcal/mol"}, {"inhibitor_name": "DIAT", "substrate": "N80 steel", "corrosive_medium": "HCl", "medium_concentration": "15%", "inhibitor_concentration": "30 ppm", "temperature": "303 K", "immersion_time": null, "test_method": "electrochemical impedance spectroscopy", "inhibition_efficiency": "95.25%", "homo": "-5.371 eV", "lumo": "-1.087 eV", "delta_g_ads": "-39.72 kJ/mol", "adsorption_energy": "-287.53 kcal/mol"}, {"inhibitor_name": "DIAT", "substrate": "N80 steel", "corrosive_medium": "HCl", "medium_concentration": "15%", "inhibitor_concentration": "40 ppm", "temperature": "303 K", "immersion_time": null, "test_method": "electrochemical impedance spectroscopy", "inhibition_efficiency": "96.08%", "homo": "-5.371 eV", "lumo": "-1.087 eV", "delta_g_ads": "-39.72 kJ/mol", "adsorption_energy": "-287.53 kcal/mol"}, {"inhibitor_name": "DIAT", "substrate": "N80 steel", "corrosive_medium": "HCl", "medium_concentration": "15%", "inhibitor_concentration": "50 ppm", "temperature": "303 K", "immersion_time": null, "test_method": "electrochemical impedance spectroscopy", "inhibition_efficiency": "96.85%", "homo": "-5.371 eV", "lumo": "-1.087 eV", "delta_g_ads": "-39.72 kJ/mol", "adsorption_energy": "-287.53 kcal/mol"}]}
