Repository: fwx-stu/Corrosion-Inhibitor-Extraction

## Dataset and experiments

| Experiment | Papers per condition | Conditions |
| --- | ---: | ---: |
| GLM-4-Plus evidence strategies E0–E5 (dev37) | 37 | 54 |
| Qwen2.5 development experiments (dev37) | 37 | 27 |
| Qwen2.5 main experiments (test50) | 50 | 9 |
| Matched-budget and component controls (test50) | 50 | 12 |
| GLM-4-Plus reference (test50) | 50 | 1 |
| **Total** | | **103** |

The expert reference dataset contains 87 papers and 3,066 normalized, deduplicated records (670 in dev37 and 2,396 in test50). The release includes 4,097 paper-level structured predictions, the reference annotations, evaluation code, statistical analyses and numerical figure data.

File: input/dev37/gold/dev37.jsonl (part 3 of 8)
{"paper_id": "xml_3455", "records": [{"inhibitor_name": "1,1′-(1,4-phenylene-bis (methylene)) bis(4-cyanopyridin-1-ium) bromide (PCB)", "substrate": "C1018", "corrosive_medium": "HCl", "medium_concentration": "6 M", "inhibitor_concentration": "50 mg/L", "temperature": "313 K", "immersion_time": "1 h", "test_method": "potentiodynamic polarization", "inhibition_efficiency": "97.8%", "homo": "-3.68 eV", "lumo": "-3.441 eV", "delta_g_ads": "-29.92 kJ/mol", "adsorption_energy": "-2253.650 kcal/mol"}, {"inhibitor_name": "1,1′-(1,4-phenylene-bis (methylene)) bis(4-cyanopyridin-1-ium) bromide (PCB)", "substrate": "C1018", "corrosive_medium": "HCl", "medium_concentration": "6 M", "inhibitor_concentration": "100 mg/L", "temperature": "313 K", "immersion_time": "1 h", "test_method": "potentiodynamic polarization", "inhibition_efficiency": "98.2%", "homo": "-3.68 eV", "lumo": "-3.441 eV", "delta_g_ads": "-29.92 kJ/mol", "adsorption_energy": "-2253.650 kcal/mol"}, {"inhibitor_name": "1,1′-(1,4-phenylene-bis (methylene)) bis(4-cyanopyridin-1-ium) bromide (PCB)", "substrate": "C1018", "corrosive_medium": "HCl", "medium_concentration": "6 M", "inhibitor_concentration": "150 mg/L", "temperature": "313 K", "immersion_time": "1 h", "test_method": "potentiodynamic polarization", "inhibition_efficiency": "98.5%", "homo": "-3.68 eV", "lumo": "-3.441 eV", "delta_g_ads": "-29.92 kJ/mol", "adsorption_energy": "-2253.650 kcal/mol"}, {"inhibitor_name": "1,1′-(1,4-phenylene-bis (methylene)) bis(4-cyanopyridin-1-ium) bromide (PCB)", "substrate": "C1018", "corrosive_medium": "HCl", "medium_concentration": "6 M", "inhibitor_concentration": "200 mg/L", "temperature": "313 K", "immersion_time": "1 h", "test_method": "potentiodynamic polarization", "inhibition_efficiency": "98.9%", "homo": "-3.68 eV", "lumo": "-3.441 eV", "delta_g_ads": "-29.92 kJ/mol", "adsorption_energy": "-2253.650 kcal/mol"}, {"inhibitor_name": "1,1′-(1,4-phenylene-bis (methylene)) bis(4-cyanopyridin-1-ium) bromide (PCB)", "substrate": "C1018", "corrosive_medium": "HCl", "medium_concentration": "6 M", "inhibitor_concentration": "50 mg/L", "temperature": "323 K", "immersion_time": "1 h", "test_method": "potentiodynamic polarization", "inhibition_efficiency": "97.9%", "homo": "-3.68 eV", "lumo": "-3.441 eV", "delta_g_ads": "-30.23 kJ/mol", "adsorption_energy": "-2253.650 kcal/mol"}, {"inhibitor_name": "1,1′-(1,4-phenylene-bis (methylene)) bis(4-cyanopyridin-1-ium) bromide (PCB)", "substrate": "C1018", "corrosive_medium": "HCl", "medium_concentration": "6 M", "inhibitor_concentration": "100 mg/L", "temperature": "323 K", "immersion_time": "1 h", "test_method": "potentiodynamic polarization", "inhibition_efficiency": "98.5%", "homo": "-3.68 eV", "lumo": "-3.441 eV", "delta_g_ads": "-30.23 kJ/mol", "adsorption_energy": "-2253.650 kcal/mol"}, {"inhibitor_name": "1,1′-(1,4-phenylene-bis (methylene)) bis(4-cyanopyridin-1-ium) bromide (PCB)", "substrate": "C1018", "corrosive_medium": "HCl", "medium_concentration": "6 M", "inhibitor_concentration": "150 mg/L", "temperature": "323 K", "immersion_time": "1 h", "test_method": "potentiodynamic polarization", "inhibition_efficiency": "98.6%", "homo": "-3.68 eV", "lumo": "-3.441 eV", "delta_g_ads": "-30.23 kJ/mol", "adsorption_energy": "-2253.650 kcal/mol"}, {"inhibitor_name": "1,1′-(1,4-phenylene-bis (methylene)) bis(4-cyanopyridin-1-ium) bromide (PCB)", "substrate": "C1018", "corrosive_medium": "HCl", "medium_concentration": "6 M", "inhibitor_concentration": "200 mg/L", "temperature": "323 K", "immersion_time": "1 h", "test_method": "potentiodynamic polarization", "inhibition_efficiency": "98.8%", "homo": "-3.68 eV", "lumo": "-3.441 eV", "delta_g_ads": "-30.23 kJ/mol", "adsorption_energy": "-2253.650 kcal/mol"}, {"inhibitor_name": "1,1′-(1,4-phenylene-bis (methylene)) bis(4-cyanopyridin-1-ium) bromide (PCB)", "substrate": "C1018", "corrosive_medium": "HCl", "medium_concentration": "6 M", "inhibitor_concentration": "50 mg/L", "temperature": "333 K", "immersion_time": "1 h", "test_method": "potentiodynamic polarization", "inhibition_efficiency": "97.4%", "homo": "-3.68 eV", "lumo": "-3.441 eV", "delta_g_ads": "-30.78 kJ/mol", "adsorption_energy": "-2253.650 kcal/mol"}, {"inhibitor_name": "1,1′-(1,4-phenylene-bis (methylene)) bis(4-cyanopyridin-1-ium) bromide (PCB)", "substrate": "C1018", "corrosive_medium": "HCl", "medium_concentration": "6 M", "inhibitor_concentration": "100 mg/L", "temperature": "333 K", "immersion_time": "1 h", "test_method": "potentiodynamic polarization", "inhibition_efficiency": "97.9%", "homo": "-3.68 eV", "lumo": "-3.441 eV", "delta_g_ads": "-30.78 kJ/mol", "adsorption_energy": "-2253.650 kcal/mol"}, {"inhibitor_name": "1,1′-(1,4-phenylene-bis (methylene)) bis(4-cyanopyridin-1-ium) bromide (PCB)", "substrate": "C1018", "corrosive_medium": "HCl", "medium_concentration": "6 M", "inhibitor_concentration": "150 mg/L", "temperature": "333 K", "immersion_time": "1 h", "test_method": "potentiodynamic polarization", "inhibition_efficiency": "98.4%", "homo": "-3.68 eV", "lumo": "-3.441 eV", "delta_g_ads": "-30.78 kJ/mol", "adsorption_energy": "-2253.650 kcal/mol"}, {"inhibitor_name": "1,1′-(1,4-phenylene-bis (methylene)) bis(4-cyanopyridin-1-ium) bromide (PCB)", "substrate": "C1018", "corrosive_medium": "HCl", "medium_concentration": "6 M", "inhibitor_concentration": "200 mg/L", "temperature": "333 K", "immersion_time": "1 h", "test_method": "potentiodynamic polarization", "inhibition_efficiency": "98.5%", "homo": "-3.68 eV", "lumo": "-3.441 eV", "delta_g_ads": "-30.78 kJ/mol", "adsorption_energy": "-2253.650 kcal/mol"}, {"inhibitor_name": "1,1′-(1,4-phenylene-bis (methylene)) bis(4-cyanopyridin-1-ium) bromide (PCB)", "substrate": "C1018", "corrosive_medium": "HCl", "medium_concentration": "6 M", "inhibitor_concentration": "50 mg/L", "temperature": "343 K", "immersion_time": "1 h", "test_method": "potentiodynamic polarization", "inhibition_efficiency": "97.6%", "homo": "-3.68 eV", "lumo": "-3.441 eV", "delta_g_ads": "-30.51 kJ/mol", "adsorption_energy": "-2253.650 kcal/mol"}, {"inhibitor_name": "1,1′-(1,4-phenylene-bis (methylene)) bis(4-cyanopyridin-1-ium) bromide (PCB)", "substrate": "C1018", "corrosive_medium": "HCl", "medium_concentration": "6 M", "inhibitor_concentration": "100 mg/L", "temperature": "343 K", "immersion_time": "1 h", "test_method": "potentiodynamic polarization", "inhibition_efficiency": "97.7%", "homo": "-3.68 eV", "lumo": "-3.441 eV", "delta_g_ads": "-30.51 kJ/mol", "adsorption_energy": "-2253.650 kcal/mol"}, {"inhibitor_name": "1,1′-(1,4-phenylene-bis (methylene)) bis(4-cyanopyridin-1-ium) bromide (PCB)", "substrate": "C1018", "corrosive_medium": "HCl", "medium_concentration": "6 M", "inhibitor_concentration": "150 mg/L", "temperature": "343 K", "immersion_time": "1 h", "test_method": "potentiodynamic polarization", "inhibition_efficiency": "97.8%", "homo": "-3.68 eV", "lumo": "-3.441 eV", "delta_g_ads": "-30.51 kJ/mol", "adsorption_energy": "-2253.650 kcal/mol"}, {"inhibitor_name": "1,1′-(1,4-phenylene-bis (methylene)) bis(4-cyanopyridin-1-ium) bromide (PCB)", "substrate": "C1018", "corrosive_medium": "HCl", "medium_concentration": "6 M", "inhibitor_concentration": "200 mg/L", "temperature": "343 K", "immersion_time": "1 h", "test_method": "potentiodynamic polarization", "inhibition_efficiency": "98.2%", "homo": "-3.68 eV", "lumo": "-3.441 eV", "delta_g_ads": "-30.51 kJ/mol", "adsorption_energy": "-2253.650 kcal/mol"}, {"inhibitor_name": "1,1′-(1,4-phenylene-bis (methylene)) bis(4-cyanopyridin-1-ium) bromide (PCB)", "substrate": "C1018", "corrosive_medium": "HCl", "medium_concentration": "6 M", "inhibitor_concentration": "50 mg/L", "temperature": "313 K", "immersion_time": "1 h", "test_method": "weight loss", "inhibition_efficiency": "94.72%", "homo": "-3.68 eV", "lumo": "-3.441 eV", "delta_g_ads": "-29.92 kJ/mol", "adsorption_energy": "-2253.650 kcal/mol"}, {"inhibitor_name": "1,1′-(1,4-phenylene-bis (methylene)) bis(4-cyanopyridin-1-ium) bromide (PCB)", "substrate": "C1018", "corrosive_medium": "HCl", "medium_concentration": "6 M", "inhibitor_concentration": "100 mg/L", "temperature": "313 K", "immersion_time": "1 h", "test_method": "weight loss", "inhibition_efficiency": "93.82%", "homo": "-3.68 eV", "lumo": "-3.441 eV", "delta_g_ads": "-29.92 kJ/mol", "adsorption_energy": "-2253.650 kcal/mol"}, {"inhibitor_name": "1,1′-(1,4-phenylene-bis (methylene)) bis(4-cyanopyridin-1-ium) bromide (PCB)", "substrate": "C1018", "corrosive_medium": "HCl", "medium_concentration": "6 M", "inhibitor_concentration": "150 mg/L", "temperature": "313 K", "immersion_time": "1 h", "test_method": "weight loss", "inhibition_efficiency": "94.95%", "homo": "-3.68 eV", "lumo": "-3.441 eV", "delta_g_ads": "-29.92 kJ/mol", "adsorption_energy": "-2253.650 kcal/mol"}, {"inhibitor_name": "1,1′-(1,4-phenylene-bis (methylene)) bis(4-cyanopyridin-1-ium) bromide (PCB)", "substrate": "C1018", "corrosive_medium": "HCl", "medium_concentration": "6 M", "inhibitor_concentration": "200 mg/L", "temperature": "313 K", "immersion_time": "1 h", "test_method": "weight loss", "inhibition_efficiency": "94.57%", "homo": "-3.68 eV", "lumo": "-3.441 eV", "delta_g_ads": "-29.92 kJ/mol", "adsorption_energy": "-2253.650 kcal/mol"}, {"inhibitor_name": "1,1′-(1,4-phenylene-bis (methylene)) bis(4-cyanopyridin-1-ium) bromide (PCB)", "substrate": "C1018", "corrosive_medium": "HCl", "medium_concentration": "6 M", "inhibitor_concentration": "50 mg/L", "temperature": "323 K", "immersion_time": "1 h", "test_method": "weight loss", "inhibition_efficiency": "94.2%", "homo": "-3.68 eV", "lumo": "-3.441 eV", "delta_g_ads": "-30.23 kJ/mol", "adsorption_energy": "-2253.650 kcal/mol"}, {"inhibitor_name": "1,1′-(1,4-phenylene-bis (methylene)) bis(4-cyanopyridin-1-ium) bromide (PCB)", "substrate": "C1018", "corrosive_medium": "HCl", "medium_concentration": "6 M", "inhibitor_concentration": "100 mg/L", "temperature": "323 K", "immersion_time": "1 h", "test_method": "weight loss", "inhibition_efficiency": "95.96%", "homo": "-3.68 eV", "lumo": "-3.441 eV", "delta_g_ads": "-30.23 kJ/mol", "adsorption_energy": "-2253.650 kcal/mol"}, {"inhibitor_name": "1,1′-(1,4-phenylene-bis (methylene)) bis(4-cyanopyridin-1-ium) bromide (PCB)", "substrate": "C1018", "corrosive_medium": "HCl", "medium_concentration": "6 M", "inhibitor_concentration": "150 mg/L", "temperature": "323 K", "immersion_time": "1 h", "test_method": "weight loss", "inhibition_efficiency": "95.91%", "homo": "-3.68 eV", "lumo": "-3.441 eV", "delta_g_ads": "-30.23 kJ/mol", "adsorption_energy": "-2253.650 kcal/mol"}, {"inhibitor_name": "1,1′-(1,4-phenylene-bis (methylene)) bis(4-cyanopyridin-1-ium) bromide (PCB)", "substrate": "C1018", "corrosive_medium": "HCl", "medium_concentration": "6 M", "inhibitor_concentration": "200 mg/L", "temperature": "323 K", "immersion_time": "1 h", "test_method": "weight loss", "inhibition_efficiency": "96.1%", "homo": "-3.68 eV", "lumo": "-3.441 eV", "delta_g_ads": "-30.23 kJ/mol", "adsorption_energy": "-2253.650 kcal/mol"}, {"inhibitor_name": "1,1′-(1,4-phenylene-bis (methylene)) bis(4-cyanopyridin-1-ium) bromide (PCB)", "substrate": "C1018", "corrosive_medium": "HCl", "medium_concentration": "6 M", "inhibitor_concentration": "50 mg/L", "temperature": "333 K", "immersion_time": "1 h", "test_method": "weight loss", "inhibition_efficiency": "89.76%", "homo": "-3.68 eV", "lumo": "-3.441 eV", "delta_g_ads": "-30.78 kJ/mol", "adsorption_energy": "-2253.650 kcal/mol"}, {"inhibitor_name": "1,1′-(1,4-phenylene-bis (methylene)) bis(4-cyanopyridin-1-ium) bromide (PCB)", "substrate": "C1018", "corrosive_medium": "HCl", "medium_concentration": "6 M", "inhibitor_concentration": "100 mg/L", "temperature": "333 K", "immersion_time": "1 h", "test_method": "weight loss", "inhibition_efficiency": "94.73%", "homo": "-3.68 eV", "lumo": "-3.441 eV", "delta_g_ads": "-30.78 kJ/mol", "adsorption_energy": "-2253.650 kcal/mol"}, {"inhibitor_name": "1,1′-(1,4-phenylene-bis (methylene)) bis(4-cyanopyridin-1-ium) bromide (PCB)", "substrate": "C1018", "corrosive_medium": "HCl", "medium_concentration": "6 M", "inhibitor_concentration": "150 mg/L", "temperature": "333 K", "immersion_time": "1 h", "test_method": "weight loss", "inhibition_efficiency": "95.94%", "homo": "-3.68 eV", "lumo": "-3.441 eV", "delta_g_ads": "-30.78 kJ/mol", "adsorption_energy": "-2253.650 kcal/mol"}, {"inhibitor_name": "1,1′-(1,4-phenylene-bis (methylene)) bis(4-cyanopyridin-1-ium) bromide (PCB)", "substrate": "C1018", "corrosive_medium": "HCl", "medium_concentration": "6 M", "inhibitor_concentration": "200 mg/L", "temperature": "333 K", "immersion_time": "1 h", "test_method": "weight loss", "inhibition_efficiency": "95.76%", "homo": "-3.68 eV", "lumo": "-3.441 eV", "delta_g_ads": "-30.78 kJ/mol", "adsorption_energy": "-2253.650 kcal/mol"}, {"inhibitor_name": "1,1′-(1,4-phenylene-bis (methylene)) bis(4-cyanopyridin-1-ium) bromide (PCB)", "substrate": "C1018", "corrosive_medium": "HCl", "medium_concentration": "6 M", "inhibitor_concentration": "50 mg/L", "temperature": "343 K", "immersion_time": "1 h", "test_method": "weight loss", "inhibition_efficiency": "85.9%", "homo": "-3.68 eV", "lumo": "-3.441 eV", "delta_g_ads": "-30.51 kJ/mol", "adsorption_energy": "-2253.650 kcal/mol"}, {"inhibitor_name": "1,1′-(1,4-phenylene-bis (methylene)) bis(4-cyanopyridin-1-ium) bromide (PCB)", "substrate": "C1018", "corrosive_medium": "HCl", "medium_concentration": "6 M", "inhibitor_concentration": "100 mg/L", "temperature": "343 K", "immersion_time": "1 h", "test_method": "weight loss", "inhibition_efficiency": "94.79%", "homo": "-3.68 eV", "lumo": "-3.441 eV", "delta_g_ads": "-30.51 kJ/mol", "adsorption_energy": "-2253.650 kcal/mol"}, {"inhibitor_name": "1,1′-(1,4-phenylene-bis (methylene)) bis(4-cyanopyridin-1-ium) bromide (PCB)", "substrate": "C1018", "corrosive_medium": "HCl", "medium_concentration": "6 M", "inhibitor_concentration": "150 mg/L", "temperature": "343 K", "immersion_time": "1 h", "test_method": "weight loss", "inhibition_efficiency": "96.81%", "homo": "-3.68 eV", "lumo": "-3.441 eV", "delta_g_ads": "-30.51 kJ/mol", "adsorption_energy": "-2253.650 kcal/mol"}, {"inhibitor_name": "1,1′-(1,4-phenylene-bis (methylene)) bis(4-cyanopyridin-1-ium) bromide (PCB)", "substrate": "C1018", "corrosive_medium": "HCl", "medium_concentration": "6 M", "inhibitor_concentration": "200 mg/L", "temperature": "343 K", "immersion_time": "1 h", "test_method": "weight loss", "inhibition_efficiency": "97.4%", "homo": "-3.68 eV", "lumo": "-3.441 eV", "delta_g_ads": "-30.51 kJ/mol", "adsorption_energy": "-2253.650 kcal/mol"}, {"inhibitor_name": "1,1′-(1,4-phenylene-bis (methylene)) bis(4-cyanopyridin-1-ium) bromide (PCB)", "substrate": "C1018", "corrosive_medium": "HCl", "medium_concentration": "6 M", "inhibitor_concentration": "50 ppm", "temperature": "40 \u00b0C", "immersion_time": "1 h", "test_method": "weight loss (dynamic autoclave)", "inhibition_efficiency": "93.97%", "homo": "-3.68 eV", "lumo": "-3.441 eV", "delta_g_ads": "-29.92 kJ/mol", "adsorption_energy": "-2253.650 kcal/mol"}, {"inhibitor_name": "1,1′-(1,4-phenylene-bis (methylene)) bis(4-cyanopyridin-1-ium) bromide (PCB)", "substrate": "C1018", "corrosive_medium": "HCl", "medium_concentration": "6 M", "inhibitor_concentration": "100 ppm", "temperature": "40 \u00b0C", "immersion_time": "1 h", "test_method": "weight loss (dynamic autoclave)", "inhibition_efficiency": "94.59%", "homo": "-3.68 eV", "lumo": "-3.441 eV", "delta_g_ads": "-29.92 kJ/mol", "adsorption_energy": "-2253.650 kcal/mol"}, {"inhibitor_name": "1,1′-(1,4-phenylene-bis (methylene)) bis(4-cyanopyridin-1-ium) bromide (PCB)", "substrate": "C1018", "corrosive_medium": "HCl", "medium_concentration": "6 M", "inhibitor_concentration": "150 ppm", "temperature": "40 \u00b0C", "immersion_time": "1 h", "test_method": "weight loss (dynamic autoclave)", "inhibition_efficiency": "95.95%", "homo": "-3.68 eV", "lumo": "-3.441 eV", "delta_g_ads": "-29.92 kJ/mol", "adsorption_energy": "-2253.650 kcal/mol"}, {"inhibitor_name": "1,1′-(1,4-phenylene-bis (methylene)) bis(4-cyanopyridin-1-ium) bromide (PCB)", "substrate": "C1018", "corrosive_medium": "HCl", "medium_concentration": "6 M", "inhibitor_concentration": "200 ppm", "temperature": "40 \u00b0C", "immersion_time": "1 h", "test_method": "weight loss (dynamic autoclave)", "inhibition_efficiency": "95.95%", "homo": "-3.68 eV", "lumo": "-3.441 eV", "delta_g_ads": "-29.92 kJ/mol", "adsorption_energy": "-2253.650 kcal/mol"}, {"inhibitor_name": "1,1′-(1,4-phenylene-bis (methylene)) bis(4-cyanopyridin-1-ium) bromide (PCB)", "substrate": "C1018", "corrosive_medium": "HCl", "medium_concentration": "6 M", "inhibitor_concentration": "50 ppm", "temperature": "50 \u00b0C", "immersion_time": "1 h", "test_method": "weight loss (dynamic autoclave)", "inhibition_efficiency": "94.37%", "homo": "-3.68 eV", "lumo": "-3.441 eV", "delta_g_ads": "-30.23 kJ/mol", "adsorption_energy": "-2253.650 kcal/mol"}, {"inhibitor_name": "1,1′-(1,4-phenylene-bis (methylene)) bis(4-cyanopyridin-1-ium) bromide (PCB)", "substrate": "C1018", "corrosive_medium": "HCl", "medium_concentration": "6 M", "inhibitor_concentration": "100 ppm", "temperature": "50 \u00b0C", "immersion_time": "1 h", "test_method": "weight loss (dynamic autoclave)", "inhibition_efficiency": "95.93%", "homo": "-3.68 eV", "lumo": "-3.441 eV", "delta_g_ads": "-30.23 kJ/mol", "adsorption_energy": "-2253.650 kcal/mol"}, {"inhibitor_name": "1,1′-(1,4-phenylene-bis (methylene)) bis(4-cyanopyridin-1-ium) bromide (PCB)", "substrate": "C1018", "corrosive_medium": "HCl", "medium_concentration": "6 M", "inhibitor_concentration": "150 ppm", "temperature": "50 \u00b0C", "immersion_time": "1 h", "test_method": "weight loss (dynamic autoclave)", "inhibition_efficiency": "95.58%", "homo": "-3.68 eV", "lumo": "-3.441 eV", "delta_g_ads": "-30.23 kJ/mol", "adsorption_energy": "-2253.650 kcal/mol"}, {"inhibitor_name": "1,1′-(1,4-phenylene-bis (methylene)) bis(4-cyanopyridin-1-ium) bromide (PCB)", "substrate": "C1018", "corrosive_medium": "HCl", "medium_concentration": "6 M", "inhibitor_concentration": "200 ppm", "temperature": "50 \u00b0C", "immersion_time": "1 h", "test_method": "weight loss (dynamic autoclave)", "inhibition_efficiency": "96.04%", "homo": "-3.68 eV", "lumo": "-3.441 eV", "delta_g_ads": "-30.23 kJ/mol", "adsorption_energy": "-2253.650 kcal/mol"}, {"inhibitor_name": "1,1′-(1,4-phenylene-bis (methylene)) bis(4-cyanopyridin-1-ium) bromide (PCB)", "substrate": "C1018", "corrosive_medium": "HCl", "medium_concentration": "6 M", "inhibitor_concentration": "50 ppm", "temperature": "60 \u00b0C", "immersion_time": "1 h", "test_method": "weight loss (dynamic autoclave)", "inhibition_efficiency": "89.31%", "homo": "-3.68 eV", "lumo": "-3.441 eV", "delta_g_ads": "-30.78 kJ/mol", "adsorption_energy": "-2253.650 kcal/mol"}, {"inhibitor_name": "1,1′-(1,4-phenylene-bis (methylene)) bis(4-cyanopyridin-1-ium) bromide (PCB)", "substrate": "C1018", "corrosive_medium": "HCl", "medium_concentration": "6 M", "inhibitor_concentration": "100 ppm", "temperature": "60 \u00b0C", "immersion_time": "1 h", "test_method": "weight loss (dynamic autoclave)", "inhibition_efficiency": "94.58%", "homo": "-3.68 eV", "lumo": "-3.441 eV", "delta_g_ads": "-30.78 kJ/mol", "adsorption_energy": "-2253.650 kcal/mol"}, {"inhibitor_name": "1,1′-(1,4-phenylene-bis (methylene)) bis(4-cyanopyridin-1-ium) bromide (PCB)", "substrate": "C1018", "corrosive_medium": "HCl", "medium_concentration": "6 M", "inhibitor_concentration": "150 ppm", "temperature": "60 \u00b0C", "immersion_time": "1 h", "test_method": "weight loss (dynamic autoclave)", "inhibition_efficiency": "96.14%", "homo": "-3.68 eV", "lumo": "-3.441 eV", "delta_g_ads": "-30.78 kJ/mol", "adsorption_energy": "-2253.650 kcal/mol"}, {"inhibitor_name": "1,1′-(1,4-phenylene-bis (methylene)) bis(4-cyanopyridin-1-ium) bromide (PCB)", "substrate": "C1018", "corrosive_medium": "HCl", "medium_concentration": "6 M", "inhibitor_concentration": "200 ppm", "temperature": "60 \u00b0C", "immersion_time": "1 h", "test_method": "weight loss (dynamic autoclave)", "inhibition_efficiency": "96.84%", "homo": "-3.68 eV", "lumo": "-3.441 eV", "delta_g_ads": "-30.78 kJ/mol", "adsorption_energy": "-2253.650 kcal/mol"}, {"inhibitor_name": "1,1′-(1,4-phenylene-bis (methylene)) bis(4-cyanopyridin-1-ium) bromide (PCB)", "substrate": "C1018", "corrosive_medium": "HCl", "medium_concentration": "6 M", "inhibitor_concentration": "50 ppm", "temperature": "70 \u00b0C", "immersion_time": "1 h", "test_method": "weight loss (dynamic autoclave)", "inhibition_efficiency": "87.71%", "homo": "-3.68 eV", "lumo": "-3.441 eV", "delta_g_ads": "-30.51 kJ/mol", "adsorption_energy": "-2253.650 kcal/mol"}, {"inhibitor_name": "1,1′-(1,4-phenylene-bis (methylene)) bis(4-cyanopyridin-1-ium) bromide (PCB)", "substrate": "C1018", "corrosive_medium": "HCl", "medium_concentration": "6 M", "inhibitor_concentration": "100 ppm", "temperature": "70 \u00b0C", "immersion_time": "1 h", "test_method": "weight loss (dynamic autoclave)", "inhibition_efficiency": "95.51%", "homo": "-3.68 eV", "lumo": "-3.441 eV", "delta_g_ads": "-30.51 kJ/mol", "adsorption_energy": "-2253.650 kcal/mol"}, {"inhibitor_name": "1,1′-(1,4-phenylene-bis (methylene)) bis(4-cyanopyridin-1-ium) bromide (PCB)", "substrate": "C1018", "corrosive_medium": "HCl", "medium_concentration": "6 M", "inhibitor_concentration": "150 ppm", "temperature": "70 \u00b0C", "immersion_time": "1 h", "test_method": "weight loss (dynamic autoclave)", "inhibition_efficiency": "96.9%", "homo": "-3.68 eV", "lumo": "-3.441 eV", "delta_g_ads": "-30.51 kJ/mol", "adsorption_energy": "-2253.650 kcal/mol"}, {"inhibitor_name": "1,1′-(1,4-phenylene-bis (methylene)) bis(4-cyanopyridin-1-ium) bromide (PCB)", "substrate": "C1018", "corrosive_medium": "HCl", "medium_concentration": "6 M", "inhibitor_concentration": "200 ppm", "temperature": "70 \u00b0C", "immersion_time": "1 h", "test_method": "weight loss (dynamic autoclave)", "inhibition_efficiency": "97.61%", "homo": "-3.68 eV", "lumo": "-3.441 eV", "delta_g_ads": "-30.51 kJ/mol", "adsorption_energy": "-2253.650 kcal/mol"}]}
{"paper_id": "xml_3544", "records": [{"inhibitor_name": "N-doped carbon dots (CDs 1)", "substrate": "Q235 steel", "corrosive_medium": "HCl", "medium_concentration": "1 M", "inhibitor_concentration": "50 mg/L", "temperature": "ambient temperature", "immersion_time": "30 min", "test_method": "electrochemical impedance spectroscopy", "inhibition_efficiency": "60.47%", "homo": null, "lumo": null, "delta_g_ads": "-26.25 kJ/mol", "adsorption_energy": null}, {"inhibitor_name": "N-doped carbon dots (CDs 1)", "substrate": "Q235 steel", "corrosive_medium": "HCl", "medium_concentration": "1 M", "inhibitor_concentration": "100 mg/L", "temperature": "ambient temperature", "immersion_time": "30 min", "test_method": "electrochemical impedance spectroscopy", "inhibition_efficiency": "84.37%", "homo": null, "lumo": null, "delta_g_ads": "-26.25 kJ/mol", "adsorption_energy": null}, {"inhibitor_name": "N-doped carbon dots (CDs 1)", "substrate": "Q235 steel", "corrosive_medium": "HCl", "medium_concentration": "1 M", "inhibitor_concentration": "150 mg/L", "temperature": "ambient temperature", "immersion_time": "30 min", "test_method": "electrochemical impedance spectroscopy", "inhibition_efficiency": "91.15%", "homo": null, "lumo": null, "delta_g_ads": "-26.25 kJ/mol", "adsorption_energy": null}, {"inhibitor_name": "N-doped carbon dots (CDs 1)", "substrate": "Q235 steel", "corrosive_medium": "HCl", "medium_concentration": "1 M", "inhibitor_concentration": "200 mg/L", "temperature": "ambient temperature", "immersion_time": "30 min", "test_method": "electrochemical impedance spectroscopy", "inhibition_efficiency": "95.86%", "homo": null, "lumo": null, "delta_g_ads": "-26.25 kJ/mol", "adsorption_energy": null}, {"inhibitor_name": "N-doped carbon dots (CDs 1)", "substrate": "Q235 steel", "corrosive_medium": "HCl", "medium_concentration": "1 M", "inhibitor_concentration": "50 mg/L", "temperature": "ambient temperature", "immersion_time": "30 min", "test_method": "potentiodynamic polarization", "inhibition_efficiency": "68.5%", "homo": null, "lumo": null, "delta_g_ads": "-26.25 kJ/mol", "adsorption_energy": null}, {"inhibitor_name": "N-doped carbon dots (CDs 1)", "substrate": "Q235 steel", "corrosive_medium": "HCl", "medium_concentration": "1 M", "inhibitor_concentration": "100 mg/L", "temperature": "ambient temperature", "immersion_time": "30 min", "test_method": "potentiodynamic polarization", "inhibition_efficiency": "81.6%", "homo": null, "lumo": null, "delta_g_ads": "-26.25 kJ/mol", "adsorption_energy": null}, {"inhibitor_name": "N-doped carbon dots (CDs 1)", "substrate": "Q235 steel", "corrosive_medium": "HCl", "medium_concentration": "1 M", "inhibitor_concentration": "150 mg/L", "temperature": "ambient temperature", "immersion_time": "30 min", "test_method": "potentiodynamic polarization", "inhibition_efficiency": "86.3%", "homo": null, "lumo": null, "delta_g_ads": "-26.25 kJ/mol", "adsorption_energy": null}, {"inhibitor_name": "N-doped carbon dots (CDs 1)", "substrate": "Q235 steel", "corrosive_medium": "HCl", "medium_concentration": "1 M", "inhibitor_concentration": "200 mg/L", "temperature": "ambient temperature", "immersion_time": "30 min", "test_method": "potentiodynamic polarization", "inhibition_efficiency": "91.4%", "homo": null, "lumo": null, "delta_g_ads": "-26.25 kJ/mol", "adsorption_energy": null}, {"inhibitor_name": "N-doped carbon dots (CDs 2)", "substrate": "Q235 steel", "corrosive_medium": "HCl", "medium_concentration": "1 M", "inhibitor_concentration": "50 mg/L", "temperature": "ambient temperature", "immersion_time": "30 min", "test_method": "electrochemical impedance spectroscopy", "inhibition_efficiency": "76.86%", "homo": null, "lumo": null, "delta_g_ads": "-26.94 kJ/mol", "adsorption_energy": null}, {"inhibitor_name": "N-doped carbon dots (CDs 2)", "substrate": "Q235 steel", "corrosive_medium": "HCl", "medium_concentration": "1 M", "inhibitor_concentration": "100 mg/L", "temperature": "ambient temperature", "immersion_time": "30 min", "test_method": "electrochemical impedance spectroscopy", "inhibition_efficiency": "90.41%", "homo": null, "lumo": null, "delta_g_ads": "-26.94 kJ/mol", "adsorption_energy": null}, {"inhibitor_name": "N-doped carbon dots (CDs 2)", "substrate": "Q235 steel", "corrosive_medium": "HCl", "medium_concentration": "1 M", "inhibitor_concentration": "150 mg/L", "temperature": "ambient temperature", "immersion_time": "30 min", "test_method": "electrochemical impedance spectroscopy", "inhibition_efficiency": "96.25%", "homo": null, "lumo": null, "delta_g_ads": "-26.94 kJ/mol", "adsorption_energy": null}, {"inhibitor_name": "N-doped carbon dots (CDs 2)", "substrate": "Q235 steel", "corrosive_medium": "HCl", "medium_concentration": "1 M", "inhibitor_concentration": "200 mg/L", "temperature": "ambient temperature", "immersion_time": "30 min", "test_method": "electrochemical impedance spectroscopy", "inhibition_efficiency": "96.96%", "homo": null, "lumo": null, "delta_g_ads": "-26.94 kJ/mol", "adsorption_energy": null}, {"inhibitor_name": "N-doped carbon dots (CDs 2)", "substrate": "Q235 steel", "corrosive_medium": "HCl", "medium_concentration": "1 M", "inhibitor_concentration": "50 mg/L", "temperature": "ambient temperature", "immersion_time": "30 min", "test_method": "potentiodynamic polarization", "inhibition_efficiency": "75.2%", "homo": null, "lumo": null, "delta_g_ads": "-26.94 kJ/mol", "adsorption_energy": null}, {"inhibitor_name": "N-doped carbon dots (CDs 2)", "substrate": "Q235 steel", "corrosive_medium": "HCl", "medium_concentration": "1 M", "inhibitor_concentration": "100 mg/L", "temperature": "ambient temperature", "immersion_time": "30 min", "test_method": "potentiodynamic polarization", "inhibition_efficiency": "87.1%", "homo": null, "lumo": null, "delta_g_ads": "-26.94 kJ/mol", "adsorption_energy": null}, {"inhibitor_name": "N-doped carbon dots (CDs 2)", "substrate": "Q235 steel", "corrosive_medium": "HCl", "medium_concentration": "1 M", "inhibitor_concentration": "150 mg/L", "temperature": "ambient temperature", "immersion_time": "30 min", "test_method": "potentiodynamic polarization", "inhibition_efficiency": "92.6%", "homo": null, "lumo": null, "delta_g_ads": "-26.94 kJ/mol", "adsorption_energy": null}, {"inhibitor_name": "N-doped carbon dots (CDs 2)", "substrate": "Q235 steel", "corrosive_medium": "HCl", "medium_concentration": "1 M", "inhibitor_concentration": "200 mg/L", "temperature": "ambient temperature", "immersion_time": "30 min", "test_method": "potentiodynamic polarization", "inhibition_efficiency": "94.7%", "homo": null, "lumo": null, "delta_g_ads": "-26.94 kJ/mol", "adsorption_energy": null}, {"inhibitor_name": "N-doped carbon dots (CDs 3)", "substrate": "Q235 steel", "corrosive_medium": "HCl", "medium_concentration": "1 M", "inhibitor_concentration": "50 mg/L", "temperature": "ambient temperature", "immersion_time": "30 min", "test_method": "electrochemical impedance spectroscopy", "inhibition_efficiency": "53.41%", "homo": null, "lumo": null, "delta_g_ads": "-25.68 kJ/mol", "adsorption_energy": null}, {"inhibitor_name": "N-doped carbon dots (CDs 3)", "substrate": "Q235 steel", "corrosive_medium": "HCl", "medium_concentration": "1 M", "inhibitor_concentration": "100 mg/L", "temperature": "ambient temperature", "immersion_time": "30 min", "test_method": "electrochemical impedance spectroscopy", "inhibition_efficiency": "70.11%", "homo": null, "lumo": null, "delta_g_ads": "-25.68 kJ/mol", "adsorption_energy": null}, {"inhibitor_name": "N-doped carbon dots (CDs 3)", "substrate": "Q235 steel", "corrosive_medium": "HCl", "medium_concentration": "1 M", "inhibitor_concentration": "150 mg/L", "temperature": "ambient temperature", "immersion_time": "30 min", "test_method": "electrochemical impedance spectroscopy", "inhibition_efficiency": "84.86%", "homo": null, "lumo": null, "delta_g_ads": "-25.68 kJ/mol", "adsorption_energy": null}, {"inhibitor_name": "N-doped carbon dots (CDs 3)", "substrate": "Q235 steel", "corrosive_medium": "HCl", "medium_concentration": "1 M", "inhibitor_concentration": "200 mg/L", "temperature": "ambient temperature", "immersion_time": "30 min", "test_method": "electrochemical impedance spectroscopy", "inhibition_efficiency": "86.50%", "homo": null, "lumo": null, "delta_g_ads": "-25.68 kJ/mol", "adsorption_energy": null}, {"inhibitor_name": "N-doped carbon dots (CDs 3)", "substrate": "Q235 steel", "corrosive_medium": "HCl", "medium_concentration": "1 M", "inhibitor_concentration": "50 mg/L", "temperature": "ambient temperature", "immersion_time": "30 min", "test_method": "potentiodynamic polarization", "inhibition_efficiency": "63.3%", "homo": null, "lumo": null, "delta_g_ads": "-25.68 kJ/mol", "adsorption_energy": null}, {"inhibitor_name": "N-doped carbon dots (CDs 3)", "substrate": "Q235 steel", "corrosive_medium": "HCl", "medium_concentration": "1 M", "inhibitor_concentration": "100 mg/L", "temperature": "ambient temperature", "immersion_time": "30 min", "test_method": "potentiodynamic polarization", "inhibition_efficiency": "80.0%", "homo": null, "lumo": null, "delta_g_ads": "-25.68 kJ/mol", "adsorption_energy": null}, {"inhibitor_name": "N-doped carbon dots (CDs 3)", "substrate": "Q235 steel", "corrosive_medium": "HCl", "medium_concentration": "1 M", "inhibitor_concentration": "150 mg/L", "temperature": "ambient temperature", "immersion_time": "30 min", "test_method": "potentiodynamic polarization", "inhibition_efficiency": "85.0%", "homo": null, "lumo": null, "delta_g_ads": "-25.68 kJ/mol", "adsorption_energy": null}, {"inhibitor_name": "N-doped carbon dots (CDs 3)", "substrate": "Q235 steel", "corrosive_medium": "HCl", "medium_concentration": "1 M", "inhibitor_concentration": "200 mg/L", "temperature": "ambient temperature", "immersion_time": "30 min", "test_method": "potentiodynamic polarization", "inhibition_efficiency": "90.9%", "homo": null, "lumo": null, "delta_g_ads": "-25.68 kJ/mol", "adsorption_energy": null}]}
{"paper_id": "xml_4387", "records": [{"inhibitor_name": "diethylene triamine (DETA)", "substrate": "carbon steel", "corrosive_medium": "SAF-E60", "medium_concentration": null, "inhibitor_concentration": "5 mg/l", "temperature": "laboratory temperature", "immersion_time": "24 h", "test_method": "electrochemical measurements", "inhibition_efficiency": "47.3%", "homo": null, "lumo": null, "delta_g_ads": null, "adsorption_energy": null}, {"inhibitor_name": "diethylene triamine (DETA)", "substrate": "carbon steel", "corrosive_medium": "SAF-E60", "medium_concentration": null, "inhibitor_concentration": "10 mg/l", "temperature": "laboratory temperature", "immersion_time": "24 h", "test_method": "electrochemical measurements", "inhibition_efficiency": "66.5%", "homo": null, "lumo": null, "delta_g_ads": null, "adsorption_energy": null}, {"inhibitor_name": "diethylene triamine (DETA)", "substrate": "carbon steel", "corrosive_medium": "SAF-E60", "medium_concentration": null, "inhibitor_concentration": "25 mg/l", "temperature": "laboratory temperature", "immersion_time": "24 h", "test_method": "electrochemical measurements", "inhibition_efficiency": "93.9%", "homo": null, "lumo": null, "delta_g_ads": null, "adsorption_energy": null}, {"inhibitor_name": "diethylene triamine (DETA)", "substrate": "carbon steel", "corrosive_medium": "SAF-E60", "medium_concentration": null, "inhibitor_concentration": "50 mg/l", "temperature": "laboratory temperature", "immersion_time": "24 h", "test_method": "electrochemical measurements", "inhibition_efficiency": "98.9%", "homo": null, "lumo": null, "delta_g_ads": null, "adsorption_energy": null}, {"inhibitor_name": "diethylene triamine (DETA)", "substrate": "carbon steel", "corrosive_medium": "SAF-E60", "medium_concentration": null, "inhibitor_concentration": "100 mg/l", "temperature": "laboratory temperature", "immersion_time": "24 h", "test_method": "electrochemical measurements", "inhibition_efficiency": "99.1%", "homo": null, "lumo": null, "delta_g_ads": null, "adsorption_energy": null}, {"inhibitor_name": "diethylene triamine (DETA)", "substrate": "carbon steel", "corrosive_medium": "SAF-E85", "medium_concentration": null, "inhibitor_concentration": "5 mg/l", "temperature": "laboratory temperature", "immersion_time": "24 h", "test_method": "electrochemical measurements", "inhibition_efficiency": "59.6%", "homo": null, "lumo": null, "delta_g_ads": null, "adsorption_energy": null}, {"inhibitor_name": "diethylene triamine (DETA)", "substrate": "carbon steel", "corrosive_medium": "SAF-E85", "medium_concentration": null, "inhibitor_concentration": "10 mg/l", "temperature": "laboratory temperature", "immersion_time": "24 h", "test_method": "electrochemical measurements", "inhibition_efficiency": "94.1%", "homo": null, "lumo": null, "delta_g_ads": null, "adsorption_energy": null}, {"inhibitor_name": "diethylene triamine (DETA)", "substrate": "carbon steel", "corrosive_medium": "SAF-E85", "medium_concentration": null, "inhibitor_concentration": "25 mg/l", "temperature": "laboratory temperature", "immersion_time": "24 h", "test_method": "electrochemical measurements", "inhibition_efficiency": "97.0%", "homo": null, "lumo": null, "delta_g_ads": null, "adsorption_energy": null}, {"inhibitor_name": "diethylene triamine (DETA)", "substrate": "carbon steel", "corrosive_medium": "SAF-E85", "medium_concentration": null, "inhibitor_concentration": "50 mg/l", "temperature": "laboratory temperature", "immersion_time": "24 h", "test_method": "electrochemical measurements", "inhibition_efficiency": "98.9%", "homo": null, "lumo": null, "delta_g_ads": null, "adsorption_energy": null}, {"inhibitor_name": "diethylene triamine (DETA)", "substrate": "carbon steel", "corrosive_medium": "SAF-E85", "medium_concentration": null, "inhibitor_concentration": "100 mg/l", "temperature": "laboratory temperature", "immersion_time": "24 h", "test_method": "electrochemical measurements", "inhibition_efficiency": "99.3%", "homo": null, "lumo": null, "delta_g_ads": null, "adsorption_energy": null}, {"inhibitor_name": "ammonium hydroxide (NH4OH)", "substrate": "carbon steel", "corrosive_medium": "SAF-E85", "medium_concentration": null, "inhibitor_concentration": "120 mg/l", "temperature": "laboratory temperature", "immersion_time": "24 h", "test_method": "electrochemical measurements", "inhibition_efficiency": "44.8%", "homo": null, "lumo": null, "delta_g_ads": null, "adsorption_energy": null}, {"inhibitor_name": "diethylene triamine (DETA)", "substrate": "carbon steel", "corrosive_medium": "SAF-E60", "medium_concentration": null, "inhibitor_concentration": "100 mg/l", "temperature": "laboratory temperature", "immersion_time": "long-term exposure", "test_method": "weight loss", "inhibition_efficiency": "98.3%", "homo": null, "lumo": null, "delta_g_ads": null, "adsorption_energy": null}, {"inhibitor_name": "diethylene triamine (DETA)", "substrate": "carbon steel", "corrosive_medium": "SAF-E85", "medium_concentration": null, "inhibitor_concentration": "100 mg/l", "temperature": "laboratory temperature", "immersion_time": "long-term exposure", "test_method": "weight loss", "inhibition_efficiency": "98.4%", "homo": null, "lumo": null, "delta_g_ads": null, "adsorption_energy": null}]}
{"paper_id": "xml_6028", "records": [{"inhibitor_name": "soy protein coating", "substrate": "steel rebar", "corrosive_medium": "simulated concrete pore solution containing NaCl", "medium_concentration": "3.5% wt.", "inhibitor_concentration": "10% SPI + 30% Sorbitol", "temperature": null, "immersion_time": null, "test_method": "potentiodynamic polarization", "inhibition_efficiency": "95%", "homo": null, "lumo": null, "delta_g_ads": null, "adsorption_energy": null}, {"inhibitor_name": "soy protein coating", "substrate": "steel rebar", "corrosive_medium": "simulated concrete pore solution containing NaCl", "medium_concentration": "3.5% wt.", "inhibitor_concentration": "15% SPI + 30% Sorbitol", "temperature": null, "immersion_time": null, "test_method": "potentiodynamic polarization", "inhibition_efficiency": "95%", "homo": null, "lumo": null, "delta_g_ads": null, "adsorption_energy": null}, {"inhibitor_name": "soy protein coating", "substrate": "cement mortar embedded rebar", "corrosive_medium": "concrete pore solution with NaCl", "medium_concentration": "15%", "inhibitor_concentration": "15% SPI + 30% Sorbitol", "temperature": null, "immersion_time": "120 days", "test_method": "rapid macrocell corrosion tests", "inhibition_efficiency": "50%", "homo": null, "lumo": null, "delta_g_ads": null, "adsorption_energy": null}]}
