Repository: fwx-stu/Corrosion-Inhibitor-Extraction

## Dataset and experiments

| Experiment | Papers per condition | Conditions |
| --- | ---: | ---: |
| GLM-4-Plus evidence strategies E0–E5 (dev37) | 37 | 54 |
| Qwen2.5 development experiments (dev37) | 37 | 27 |
| Qwen2.5 main experiments (test50) | 50 | 9 |
| Matched-budget and component controls (test50) | 50 | 12 |
| GLM-4-Plus reference (test50) | 50 | 1 |
| **Total** | | **103** |

The expert reference dataset contains 87 papers and 3,066 normalized, deduplicated records (670 in dev37 and 2,396 in test50). The release includes 4,097 paper-level structured predictions, the reference annotations, evaluation code, statistical analyses and numerical figure data.

File: input/dev37/gold/dev37.jsonl (part 4 of 8)
{"paper_id": "xml_6275", "records": [{"inhibitor_name": "3,3-dithiodipropionic acid (DDA)", "substrate": "Q235 steel", "corrosive_medium": "H2SO4", "medium_concentration": "0.5 M", "inhibitor_concentration": "0.05 mM", "temperature": "298 K", "immersion_time": "1.5 h", "test_method": "potentiodynamic polarization", "inhibition_efficiency": "66.6%", "homo": "-5.658 eV", "lumo": "-1.706 eV", "delta_g_ads": "-35.3 kJ mol-1", "adsorption_energy": "-486.6 kJ/mol"}, {"inhibitor_name": "3,3-dithiodipropionic acid (DDA)", "substrate": "Q235 steel", "corrosive_medium": "H2SO4", "medium_concentration": "0.5 M", "inhibitor_concentration": "0.20 mM", "temperature": "298 K", "immersion_time": "1.5 h", "test_method": "potentiodynamic polarization", "inhibition_efficiency": "80.5%", "homo": "-5.658 eV", "lumo": "-1.706 eV", "delta_g_ads": "-35.3 kJ mol-1", "adsorption_energy": "-486.6 kJ/mol"}, {"inhibitor_name": "3,3-dithiodipropionic acid (DDA)", "substrate": "Q235 steel", "corrosive_medium": "H2SO4", "medium_concentration": "0.5 M", "inhibitor_concentration": "1.00 mM", "temperature": "298 K", "immersion_time": "1.5 h", "test_method": "potentiodynamic polarization", "inhibition_efficiency": "90.1%", "homo": "-5.658 eV", "lumo": "-1.706 eV", "delta_g_ads": "-35.3 kJ mol-1", "adsorption_energy": "-486.6 kJ/mol"}, {"inhibitor_name": "3,3-dithiodipropionic acid (DDA)", "substrate": "Q235 steel", "corrosive_medium": "H2SO4", "medium_concentration": "0.5 M", "inhibitor_concentration": "5.00 mM", "temperature": "298 K", "immersion_time": "1.5 h", "test_method": "potentiodynamic polarization", "inhibition_efficiency": "93.4%", "homo": "-5.658 eV", "lumo": "-1.706 eV", "delta_g_ads": "-35.3 kJ mol-1", "adsorption_energy": "-486.6 kJ/mol"}, {"inhibitor_name": "3,3-dithiodipropionic acid (DDA)", "substrate": "Q235 steel", "corrosive_medium": "H2SO4", "medium_concentration": "0.5 M", "inhibitor_concentration": "0.05 mM", "temperature": "298 K", "immersion_time": "1.5 h", "test_method": "electrochemical impedance spectroscopy", "inhibition_efficiency": "64.5%", "homo": "-5.658 eV", "lumo": "-1.706 eV", "delta_g_ads": "-35.3 kJ mol-1", "adsorption_energy": "-486.6 kJ/mol"}, {"inhibitor_name": "3,3-dithiodipropionic acid (DDA)", "substrate": "Q235 steel", "corrosive_medium": "H2SO4", "medium_concentration": "0.5 M", "inhibitor_concentration": "0.20 mM", "temperature": "298 K", "immersion_time": "1.5 h", "test_method": "electrochemical impedance spectroscopy", "inhibition_efficiency": "79.5%", "homo": "-5.658 eV", "lumo": "-1.706 eV", "delta_g_ads": "-35.3 kJ mol-1", "adsorption_energy": "-486.6 kJ/mol"}, {"inhibitor_name": "3,3-dithiodipropionic acid (DDA)", "substrate": "Q235 steel", "corrosive_medium": "H2SO4", "medium_concentration": "0.5 M", "inhibitor_concentration": "1.00 mM", "temperature": "298 K", "immersion_time": "1.5 h", "test_method": "electrochemical impedance spectroscopy", "inhibition_efficiency": "88.6%", "homo": "-5.658 eV", "lumo": "-1.706 eV", "delta_g_ads": "-35.3 kJ mol-1", "adsorption_energy": "-486.6 kJ/mol"}, {"inhibitor_name": "3,3-dithiodipropionic acid (DDA)", "substrate": "Q235 steel", "corrosive_medium": "H2SO4", "medium_concentration": "0.5 M", "inhibitor_concentration": "5.00 mM", "temperature": "298 K", "immersion_time": "1.5 h", "test_method": "electrochemical impedance spectroscopy", "inhibition_efficiency": "92.2%", "homo": "-5.658 eV", "lumo": "-1.706 eV", "delta_g_ads": "-35.3 kJ mol-1", "adsorption_energy": "-486.6 kJ/mol"}]}
{"paper_id": "xml_7033", "records": [{"inhibitor_name": "stearic acid (SA)", "substrate": "electrolytic manganese", "corrosive_medium": "NaCl", "medium_concentration": "3.5 wt%", "inhibitor_concentration": "1 g/L", "temperature": null, "immersion_time": "20 min", "test_method": "potentiodynamic polarization", "inhibition_efficiency": "94.02%", "homo": null, "lumo": null, "delta_g_ads": null, "adsorption_energy": null}, {"inhibitor_name": "stearic acid (SA)", "substrate": "electrolytic manganese", "corrosive_medium": "NaCl", "medium_concentration": "3.5 wt%", "inhibitor_concentration": "1 g/L", "temperature": null, "immersion_time": "20 min", "test_method": "potentiodynamic polarization", "inhibition_efficiency": "99.73%", "homo": null, "lumo": null, "delta_g_ads": null, "adsorption_energy": null}, {"inhibitor_name": "stearic acid (SA)", "substrate": "electrolytic manganese", "corrosive_medium": "NaCl", "medium_concentration": "3.5 wt%", "inhibitor_concentration": "1 g/L", "temperature": null, "immersion_time": "20 min", "test_method": "potentiodynamic polarization", "inhibition_efficiency": "98.72%", "homo": null, "lumo": null, "delta_g_ads": null, "adsorption_energy": null}, {"inhibitor_name": "stearic acid (SA)", "substrate": "electrolytic manganese", "corrosive_medium": "NaCl", "medium_concentration": "3.5 wt%", "inhibitor_concentration": "1 g/L", "temperature": null, "immersion_time": "20 min", "test_method": "potentiodynamic polarization", "inhibition_efficiency": "99.37%", "homo": null, "lumo": null, "delta_g_ads": null, "adsorption_energy": null}, {"inhibitor_name": "stearic acid (SA)", "substrate": "electrolytic manganese", "corrosive_medium": "NaCl", "medium_concentration": "3.5 wt%", "inhibitor_concentration": "1 g/L", "temperature": null, "immersion_time": "20 min", "test_method": "potentiodynamic polarization", "inhibition_efficiency": "99.47%", "homo": null, "lumo": null, "delta_g_ads": null, "adsorption_energy": null}, {"inhibitor_name": "stearic acid (SA)", "substrate": "electrolytic manganese", "corrosive_medium": "NaCl", "medium_concentration": "3.5 wt%", "inhibitor_concentration": "1 g/L", "temperature": null, "immersion_time": "20 min", "test_method": "potentiodynamic polarization", "inhibition_efficiency": "99.47%", "homo": null, "lumo": null, "delta_g_ads": null, "adsorption_energy": null}, {"inhibitor_name": "stearic acid (SA)", "substrate": "electrolytic manganese", "corrosive_medium": "NaCl", "medium_concentration": "3.5 wt%", "inhibitor_concentration": "1 g/L", "temperature": null, "immersion_time": "20 min", "test_method": "potentiodynamic polarization", "inhibition_efficiency": "99.71%", "homo": null, "lumo": null, "delta_g_ads": null, "adsorption_energy": null}, {"inhibitor_name": "stearic acid (SA)", "substrate": "electrolytic manganese", "corrosive_medium": "NaCl", "medium_concentration": "3.5 wt%", "inhibitor_concentration": "1 g/L", "temperature": null, "immersion_time": "20 min", "test_method": "potentiodynamic polarization", "inhibition_efficiency": "99.19%", "homo": null, "lumo": null, "delta_g_ads": null, "adsorption_energy": null}, {"inhibitor_name": "stearic acid (SA)", "substrate": "electrolytic manganese", "corrosive_medium": "NaCl", "medium_concentration": "3.5 wt%", "inhibitor_concentration": "1 g/L", "temperature": null, "immersion_time": "20 min", "test_method": "potentiodynamic polarization", "inhibition_efficiency": "99.42%", "homo": null, "lumo": null, "delta_g_ads": null, "adsorption_energy": null}, {"inhibitor_name": "stearic acid (SA)", "substrate": "electrolytic manganese", "corrosive_medium": "NaCl", "medium_concentration": "3.5 wt%", "inhibitor_concentration": "0.5 g/L", "temperature": null, "immersion_time": "20 min", "test_method": "potentiodynamic polarization", "inhibition_efficiency": "99.59%", "homo": null, "lumo": null, "delta_g_ads": null, "adsorption_energy": null}, {"inhibitor_name": "stearic acid (SA)", "substrate": "electrolytic manganese", "corrosive_medium": "NaCl", "medium_concentration": "3.5 wt%", "inhibitor_concentration": "3 g/L", "temperature": null, "immersion_time": "20 min", "test_method": "potentiodynamic polarization", "inhibition_efficiency": "99.24%", "homo": null, "lumo": null, "delta_g_ads": null, "adsorption_energy": null}, {"inhibitor_name": "stearic acid (SA)", "substrate": "electrolytic manganese", "corrosive_medium": "NaCl", "medium_concentration": "3.5 wt%", "inhibitor_concentration": "5 g/L", "temperature": null, "immersion_time": "20 min", "test_method": "potentiodynamic polarization", "inhibition_efficiency": "99.67%", "homo": null, "lumo": null, "delta_g_ads": null, "adsorption_energy": null}, {"inhibitor_name": "stearic acid (SA)", "substrate": "electrolytic manganese", "corrosive_medium": "NaCl", "medium_concentration": "3.5 wt%", "inhibitor_concentration": "7 g/L", "temperature": null, "immersion_time": "20 min", "test_method": "potentiodynamic polarization", "inhibition_efficiency": "99.04%", "homo": null, "lumo": null, "delta_g_ads": null, "adsorption_energy": null}, {"inhibitor_name": "stearic acid (SA)", "substrate": "electrolytic manganese", "corrosive_medium": "NaCl", "medium_concentration": "3.5 wt%", "inhibitor_concentration": "9 g/L", "temperature": null, "immersion_time": "20 min", "test_method": "potentiodynamic polarization", "inhibition_efficiency": "99.71%", "homo": null, "lumo": null, "delta_g_ads": null, "adsorption_energy": null}, {"inhibitor_name": "Al3+ doped stearic acid (SA-Al)", "substrate": "electrolytic manganese", "corrosive_medium": "NaCl", "medium_concentration": "3.5 wt%", "inhibitor_concentration": "1 g/L SA + 5 g/L Al(NO3)3", "temperature": null, "immersion_time": "20 min", "test_method": "potentiodynamic polarization", "inhibition_efficiency": "99.38%", "homo": null, "lumo": null, "delta_g_ads": null, "adsorption_energy": null}, {"inhibitor_name": "Al3+ doped stearic acid (SA-Al)", "substrate": "electrolytic manganese", "corrosive_medium": "NaCl", "medium_concentration": "3.5 wt%", "inhibitor_concentration": "3 g/L SA + 5 g/L Al(NO3)3", "temperature": null, "immersion_time": "20 min", "test_method": "potentiodynamic polarization", "inhibition_efficiency": "99.75%", "homo": null, "lumo": null, "delta_g_ads": null, "adsorption_energy": null}, {"inhibitor_name": "Al3+ doped stearic acid (SA-Al)", "substrate": "electrolytic manganese", "corrosive_medium": "NaCl", "medium_concentration": "3.5 wt%", "inhibitor_concentration": "5 g/L SA + 5 g/L Al(NO3)3", "temperature": null, "immersion_time": "20 min", "test_method": "potentiodynamic polarization", "inhibition_efficiency": "99.43%", "homo": null, "lumo": null, "delta_g_ads": null, "adsorption_energy": null}, {"inhibitor_name": "Al3+ doped stearic acid (SA-Al)", "substrate": "electrolytic manganese", "corrosive_medium": "NaCl", "medium_concentration": "3.5 wt%", "inhibitor_concentration": "7 g/L SA + 5 g/L Al(NO3)3", "temperature": null, "immersion_time": "20 min", "test_method": "potentiodynamic polarization", "inhibition_efficiency": "99.86%", "homo": null, "lumo": null, "delta_g_ads": null, "adsorption_energy": null}, {"inhibitor_name": "Al3+ doped stearic acid (SA-Al)", "substrate": "electrolytic manganese", "corrosive_medium": "NaCl", "medium_concentration": "3.5 wt%", "inhibitor_concentration": "9 g/L SA + 5 g/L Al(NO3)3", "temperature": null, "immersion_time": "20 min", "test_method": "potentiodynamic polarization", "inhibition_efficiency": "99.79%", "homo": null, "lumo": null, "delta_g_ads": null, "adsorption_energy": null}, {"inhibitor_name": "Al3+ doped stearic acid (SA-Al)", "substrate": "electrolytic manganese", "corrosive_medium": "NaCl", "medium_concentration": "3.5 wt%", "inhibitor_concentration": "7 g/L SA + 1 g/L Al(NO3)3", "temperature": null, "immersion_time": "20 min", "test_method": "potentiodynamic polarization", "inhibition_efficiency": "99.84%", "homo": null, "lumo": null, "delta_g_ads": null, "adsorption_energy": null}, {"inhibitor_name": "Al3+ doped stearic acid (SA-Al)", "substrate": "electrolytic manganese", "corrosive_medium": "NaCl", "medium_concentration": "3.5 wt%", "inhibitor_concentration": "7 g/L SA + 3 g/L Al(NO3)3", "temperature": null, "immersion_time": "20 min", "test_method": "potentiodynamic polarization", "inhibition_efficiency": "99.81%", "homo": null, "lumo": null, "delta_g_ads": null, "adsorption_energy": null}, {"inhibitor_name": "Al3+ doped stearic acid (SA-Al)", "substrate": "electrolytic manganese", "corrosive_medium": "NaCl", "medium_concentration": "3.5 wt%", "inhibitor_concentration": "7 g/L SA + 7 g/L Al(NO3)3", "temperature": null, "immersion_time": "20 min", "test_method": "potentiodynamic polarization", "inhibition_efficiency": "99.23%", "homo": null, "lumo": null, "delta_g_ads": null, "adsorption_energy": null}, {"inhibitor_name": "Al3+ doped stearic acid (SA-Al)", "substrate": "electrolytic manganese", "corrosive_medium": "NaCl", "medium_concentration": "3.5 wt%", "inhibitor_concentration": "7 g/L SA + 9 g/L Al(NO3)3", "temperature": null, "immersion_time": "20 min", "test_method": "potentiodynamic polarization", "inhibition_efficiency": "99.71%", "homo": null, "lumo": null, "delta_g_ads": null, "adsorption_energy": null}, {"inhibitor_name": "Al3+ doped stearic acid (SA-Al)", "substrate": "electrolytic manganese", "corrosive_medium": "NaCl", "medium_concentration": "3.5 wt%", "inhibitor_concentration": "7 g/L SA + 5 g/L Al(NO3)3", "temperature": null, "immersion_time": "20 min", "test_method": "potentiodynamic polarization", "inhibition_efficiency": "99.78%", "homo": null, "lumo": null, "delta_g_ads": null, "adsorption_energy": null}, {"inhibitor_name": "Al3+ doped stearic acid (SA-Al)", "substrate": "electrolytic manganese", "corrosive_medium": "NaCl", "medium_concentration": "3.5 wt%", "inhibitor_concentration": "7 g/L SA + 5 g/L Al(NO3)3", "temperature": null, "immersion_time": "20 min", "test_method": "potentiodynamic polarization", "inhibition_efficiency": "99.64%", "homo": null, "lumo": null, "delta_g_ads": null, "adsorption_energy": null}, {"inhibitor_name": "Al3+ doped stearic acid (SA-Al)", "substrate": "electrolytic manganese", "corrosive_medium": "NaCl", "medium_concentration": "3.5 wt%", "inhibitor_concentration": "7 g/L SA + 5 g/L Al(NO3)3", "temperature": null, "immersion_time": "20 min", "test_method": "potentiodynamic polarization", "inhibition_efficiency": "99.90%", "homo": null, "lumo": null, "delta_g_ads": null, "adsorption_energy": null}, {"inhibitor_name": "Al3+ doped stearic acid (SA-Al)", "substrate": "electrolytic manganese", "corrosive_medium": "NaCl", "medium_concentration": "3.5 wt%", "inhibitor_concentration": "7 g/L SA + 5 g/L Al(NO3)3", "temperature": null, "immersion_time": "20 min", "test_method": "potentiodynamic polarization", "inhibition_efficiency": "99.87%", "homo": null, "lumo": null, "delta_g_ads": null, "adsorption_energy": null}, {"inhibitor_name": "Al3+ doped stearic acid (SA-Al)", "substrate": "electrolytic manganese", "corrosive_medium": "NaCl", "medium_concentration": "3.5 wt%", "inhibitor_concentration": "7 g/L SA + 5 g/L Al(NO3)3", "temperature": null, "immersion_time": "20 min", "test_method": "potentiodynamic polarization", "inhibition_efficiency": "99.81%", "homo": null, "lumo": null, "delta_g_ads": null, "adsorption_energy": null}, {"inhibitor_name": "Al3+ doped stearic acid (SA-Al)", "substrate": "electrolytic manganese", "corrosive_medium": "NaCl", "medium_concentration": "3.5 wt%", "inhibitor_concentration": "7 g/L SA + 5 g/L Al(NO3)3", "temperature": null, "immersion_time": "20 min", "test_method": "potentiodynamic polarization", "inhibition_efficiency": "99.87%", "homo": null, "lumo": null, "delta_g_ads": null, "adsorption_energy": null}, {"inhibitor_name": "Al3+ doped stearic acid (SA-Al)", "substrate": "electrolytic manganese", "corrosive_medium": "NaCl", "medium_concentration": "3.5 wt%", "inhibitor_concentration": "7 g/L SA + 5 g/L Al(NO3)3", "temperature": null, "immersion_time": "20 min", "test_method": "potentiodynamic polarization", "inhibition_efficiency": "99.74%", "homo": null, "lumo": null, "delta_g_ads": null, "adsorption_energy": null}, {"inhibitor_name": "Al3+ doped stearic acid (SA-Al)", "substrate": "electrolytic manganese", "corrosive_medium": "NaCl", "medium_concentration": "3.5 wt%", "inhibitor_concentration": "7 g/L SA + 5 g/L Al(NO3)3", "temperature": null, "immersion_time": "20 min", "test_method": "potentiodynamic polarization", "inhibition_efficiency": "99.90%", "homo": null, "lumo": null, "delta_g_ads": null, "adsorption_energy": null}, {"inhibitor_name": "potassium dichromate", "substrate": "electrolytic manganese", "corrosive_medium": "NaCl", "medium_concentration": "3.5 wt%", "inhibitor_concentration": "3%", "temperature": null, "immersion_time": "20 min", "test_method": "potentiodynamic polarization", "inhibition_efficiency": "99.61%", "homo": null, "lumo": null, "delta_g_ads": null, "adsorption_energy": null}, {"inhibitor_name": "stearic acid (SA)", "substrate": "electrolytic manganese", "corrosive_medium": "NaCl", "medium_concentration": "3.5 wt%, pH 3", "inhibitor_concentration": "1 g/L", "temperature": null, "immersion_time": "20 min", "test_method": "potentiodynamic polarization", "inhibition_efficiency": "62.24%", "homo": null, "lumo": null, "delta_g_ads": null, "adsorption_energy": null}, {"inhibitor_name": "stearic acid (SA)", "substrate": "electrolytic manganese", "corrosive_medium": "NaCl", "medium_concentration": "3.5 wt%, pH 5", "inhibitor_concentration": "1 g/L", "temperature": null, "immersion_time": "20 min", "test_method": "potentiodynamic polarization", "inhibition_efficiency": "95.88%", "homo": null, "lumo": null, "delta_g_ads": null, "adsorption_energy": null}, {"inhibitor_name": "stearic acid (SA)", "substrate": "electrolytic manganese", "corrosive_medium": "NaCl", "medium_concentration": "3.5 wt%, pH 7", "inhibitor_concentration": "1 g/L", "temperature": null, "immersion_time": "20 min", "test_method": "potentiodynamic polarization", "inhibition_efficiency": "99.73%", "homo": null, "lumo": null, "delta_g_ads": null, "adsorption_energy": null}, {"inhibitor_name": "stearic acid (SA)", "substrate": "electrolytic manganese", "corrosive_medium": "NaCl", "medium_concentration": "3.5 wt%, pH 9", "inhibitor_concentration": "1 g/L", "temperature": null, "immersion_time": "20 min", "test_method": "potentiodynamic polarization", "inhibition_efficiency": "99.27%", "homo": null, "lumo": null, "delta_g_ads": null, "adsorption_energy": null}, {"inhibitor_name": "stearic acid (SA)", "substrate": "electrolytic manganese", "corrosive_medium": "NaCl", "medium_concentration": "3.5 wt%, pH 11", "inhibitor_concentration": "1 g/L", "temperature": null, "immersion_time": "20 min", "test_method": "potentiodynamic polarization", "inhibition_efficiency": "96.63%", "homo": null, "lumo": null, "delta_g_ads": null, "adsorption_energy": null}, {"inhibitor_name": "stearic acid (SA)", "substrate": "electrolytic manganese", "corrosive_medium": "NaCl", "medium_concentration": "5 wt%, pH 7", "inhibitor_concentration": "1 g/L", "temperature": null, "immersion_time": "20 min", "test_method": "potentiodynamic polarization", "inhibition_efficiency": "99.23%", "homo": null, "lumo": null, "delta_g_ads": null, "adsorption_energy": null}, {"inhibitor_name": "stearic acid (SA)", "substrate": "electrolytic manganese", "corrosive_medium": "NaCl", "medium_concentration": "10 wt%, pH 7", "inhibitor_concentration": "1 g/L", "temperature": null, "immersion_time": "20 min", "test_method": "potentiodynamic polarization", "inhibition_efficiency": "98.95%", "homo": null, "lumo": null, "delta_g_ads": null, "adsorption_energy": null}, {"inhibitor_name": "stearic acid (SA)", "substrate": "electrolytic manganese", "corrosive_medium": "NaCl", "medium_concentration": "20 wt%, pH 7", "inhibitor_concentration": "1 g/L", "temperature": null, "immersion_time": "20 min", "test_method": "potentiodynamic polarization", "inhibition_efficiency": "99.22%", "homo": null, "lumo": null, "delta_g_ads": null, "adsorption_energy": null}, {"inhibitor_name": "stearic acid (SA)", "substrate": "electrolytic manganese", "corrosive_medium": "NaCl", "medium_concentration": "3.5 wt%, pH 7", "inhibitor_concentration": "1 g/L", "temperature": null, "immersion_time": "300 min", "test_method": "potentiodynamic polarization", "inhibition_efficiency": "96.99%", "homo": null, "lumo": null, "delta_g_ads": null, "adsorption_energy": null}, {"inhibitor_name": "stearic acid (SA)", "substrate": "electrolytic manganese", "corrosive_medium": "NaCl", "medium_concentration": "3.5 wt%, pH 7", "inhibitor_concentration": "1 g/L", "temperature": null, "immersion_time": "600 min", "test_method": "potentiodynamic polarization", "inhibition_efficiency": "94.23%", "homo": null, "lumo": null, "delta_g_ads": null, "adsorption_energy": null}, {"inhibitor_name": "Al3+ doped stearic acid (SA-Al)", "substrate": "electrolytic manganese", "corrosive_medium": "NaCl", "medium_concentration": "3.5 wt%, pH 3", "inhibitor_concentration": "7 g/L SA + 5 g/L Al(NO3)3", "temperature": null, "immersion_time": "20 min", "test_method": "potentiodynamic polarization", "inhibition_efficiency": "55.74%", "homo": null, "lumo": null, "delta_g_ads": null, "adsorption_energy": null}, {"inhibitor_name": "Al3+ doped stearic acid (SA-Al)", "substrate": "electrolytic manganese", "corrosive_medium": "NaCl", "medium_concentration": "3.5 wt%, pH 5", "inhibitor_concentration": "7 g/L SA + 5 g/L Al(NO3)3", "temperature": null, "immersion_time": "20 min", "test_method": "potentiodynamic polarization", "inhibition_efficiency": "88.37%", "homo": null, "lumo": null, "delta_g_ads": null, "adsorption_energy": null}, {"inhibitor_name": "Al3+ doped stearic acid (SA-Al)", "substrate": "electrolytic manganese", "corrosive_medium": "NaCl", "medium_concentration": "3.5 wt%, pH 7", "inhibitor_concentration": "7 g/L SA + 5 g/L Al(NO3)3", "temperature": null, "immersion_time": "20 min", "test_method": "potentiodynamic polarization", "inhibition_efficiency": "99.90%", "homo": null, "lumo": null, "delta_g_ads": null, "adsorption_energy": null}, {"inhibitor_name": "Al3+ doped stearic acid (SA-Al)", "substrate": "electrolytic manganese", "corrosive_medium": "NaCl", "medium_concentration": "3.5 wt%, pH 9", "inhibitor_concentration": "7 g/L SA + 5 g/L Al(NO3)3", "temperature": null, "immersion_time": "20 min", "test_method": "potentiodynamic polarization", "inhibition_efficiency": "99.79%", "homo": null, "lumo": null, "delta_g_ads": null, "adsorption_energy": null}, {"inhibitor_name": "Al3+ doped stearic acid (SA-Al)", "substrate": "electrolytic manganese", "corrosive_medium": "NaCl", "medium_concentration": "3.5 wt%, pH 11", "inhibitor_concentration": "7 g/L SA + 5 g/L Al(NO3)3", "temperature": null, "immersion_time": "20 min", "test_method": "potentiodynamic polarization", "inhibition_efficiency": "99.68%", "homo": null, "lumo": null, "delta_g_ads": null, "adsorption_energy": null}, {"inhibitor_name": "Al3+ doped stearic acid (SA-Al)", "substrate": "electrolytic manganese", "corrosive_medium": "NaCl", "medium_concentration": "5 wt%, pH 7", "inhibitor_concentration": "7 g/L SA + 5 g/L Al(NO3)3", "temperature": null, "immersion_time": "20 min", "test_method": "potentiodynamic polarization", "inhibition_efficiency": "99.76%", "homo": null, "lumo": null, "delta_g_ads": null, "adsorption_energy": null}, {"inhibitor_name": "Al3+ doped stearic acid (SA-Al)", "substrate": "electrolytic manganese", "corrosive_medium": "NaCl", "medium_concentration": "10 wt%, pH 7", "inhibitor_concentration": "7 g/L SA + 5 g/L Al(NO3)3", "temperature": null, "immersion_time": "20 min", "test_method": "potentiodynamic polarization", "inhibition_efficiency": "99.69%", "homo": null, "lumo": null, "delta_g_ads": null, "adsorption_energy": null}, {"inhibitor_name": "Al3+ doped stearic acid (SA-Al)", "substrate": "electrolytic manganese", "corrosive_medium": "NaCl", "medium_concentration": "20 wt%, pH 7", "inhibitor_concentration": "7 g/L SA + 5 g/L Al(NO3)3", "temperature": null, "immersion_time": "20 min", "test_method": "potentiodynamic polarization", "inhibition_efficiency": "99.73%", "homo": null, "lumo": null, "delta_g_ads": null, "adsorption_energy": null}, {"inhibitor_name": "Al3+ doped stearic acid (SA-Al)", "substrate": "electrolytic manganese", "corrosive_medium": "NaCl", "medium_concentration": "3.5 wt%, pH 7", "inhibitor_concentration": "7 g/L SA + 5 g/L Al(NO3)3", "temperature": null, "immersion_time": "300 min", "test_method": "potentiodynamic polarization", "inhibition_efficiency": "97.72%", "homo": null, "lumo": null, "delta_g_ads": null, "adsorption_energy": null}, {"inhibitor_name": "Al3+ doped stearic acid (SA-Al)", "substrate": "electrolytic manganese", "corrosive_medium": "NaCl", "medium_concentration": "3.5 wt%, pH 7", "inhibitor_concentration": "7 g/L SA + 5 g/L Al(NO3)3", "temperature": null, "immersion_time": "600 min", "test_method": "potentiodynamic polarization", "inhibition_efficiency": "94.96%", "homo": null, "lumo": null, "delta_g_ads": null, "adsorption_energy": null}]}
{"paper_id": "xml_7470", "records": [{"inhibitor_name": "2-Methylimidazole (2 MI)", "substrate": "Aluminum alloy AA 2024-T3", "corrosive_medium": "NaCl", "medium_concentration": "3.5 wt%", "inhibitor_concentration": "1 wt%", "temperature": null, "immersion_time": "1 h", "test_method": "electrochemical impedance spectroscopy", "inhibition_efficiency": null, "homo": null, "lumo": null, "delta_g_ads": null, "adsorption_energy": null}, {"inhibitor_name": "2-Methylimidazole (2 MI)", "substrate": "Aluminum alloy AA 2024-T3", "corrosive_medium": "NaCl", "medium_concentration": "3.5 wt%", "inhibitor_concentration": "1 wt%", "temperature": null, "immersion_time": "72 h", "test_method": "electrochemical impedance spectroscopy", "inhibition_efficiency": null, "homo": null, "lumo": null, "delta_g_ads": null, "adsorption_energy": null}, {"inhibitor_name": "2-Methylimidazole (2 MI)", "substrate": "Aluminum alloy AA 2024-T3", "corrosive_medium": "NaCl", "medium_concentration": "3.5 wt%", "inhibitor_concentration": "1 wt%", "temperature": null, "immersion_time": "168 h", "test_method": "electrochemical impedance spectroscopy", "inhibition_efficiency": null, "homo": null, "lumo": null, "delta_g_ads": null, "adsorption_energy": null}, {"inhibitor_name": "2-Methylimidazole (2 MI)", "substrate": "Aluminum alloy AA 2024-T3", "corrosive_medium": "NaCl", "medium_concentration": "3.5 wt%", "inhibitor_concentration": "1 wt%", "temperature": null, "immersion_time": "336 h", "test_method": "electrochemical impedance spectroscopy", "inhibition_efficiency": null, "homo": null, "lumo": null, "delta_g_ads": null, "adsorption_energy": null}, {"inhibitor_name": "2-Methylimidazole (2 MI)", "substrate": "Aluminum alloy AA 2024-T3", "corrosive_medium": "NaCl", "medium_concentration": "3.5 wt%", "inhibitor_concentration": "1 wt%", "temperature": null, "immersion_time": "504 h", "test_method": "electrochemical impedance spectroscopy", "inhibition_efficiency": null, "homo": null, "lumo": null, "delta_g_ads": null, "adsorption_energy": null}, {"inhibitor_name": "2-Methylimidazole (2 MI) and Ce-MOF", "substrate": "Aluminum alloy AA 2024-T3", "corrosive_medium": "NaCl", "medium_concentration": "3.5 wt%", "inhibitor_concentration": "1 wt% 2 MI + 1 mg/mL Ce-MOF", "temperature": null, "immersion_time": "1 h", "test_method": "electrochemical impedance spectroscopy", "inhibition_efficiency": null, "homo": null, "lumo": null, "delta_g_ads": null, "adsorption_energy": null}, {"inhibitor_name": "2-Methylimidazole (2 MI) and Ce-MOF", "substrate": "Aluminum alloy AA 2024-T3", "corrosive_medium": "NaCl", "medium_concentration": "3.5 wt%", "inhibitor_concentration": "1 wt% 2 MI + 1 mg/mL Ce-MOF", "temperature": null, "immersion_time": "72 h", "test_method": "electrochemical impedance spectroscopy", "inhibition_efficiency": null, "homo": null, "lumo": null, "delta_g_ads": null, "adsorption_energy": null}, {"inhibitor_name": "2-Methylimidazole (2 MI) and Ce-MOF", "substrate": "Aluminum alloy AA 2024-T3", "corrosive_medium": "NaCl", "medium_concentration": "3.5 wt%", "inhibitor_concentration": "1 wt% 2 MI + 1 mg/mL Ce-MOF", "temperature": null, "immersion_time": "168 h", "test_method": "electrochemical impedance spectroscopy", "inhibition_efficiency": null, "homo": null, "lumo": null, "delta_g_ads": null, "adsorption_energy": null}, {"inhibitor_name": "2-Methylimidazole (2 MI) and Ce-MOF", "substrate": "Aluminum alloy AA 2024-T3", "corrosive_medium": "NaCl", "medium_concentration": "3.5 wt%", "inhibitor_concentration": "1 wt% 2 MI + 1 mg/mL Ce-MOF", "temperature": null, "immersion_time": "336 h", "test_method": "electrochemical impedance spectroscopy", "inhibition_efficiency": null, "homo": null, "lumo": null, "delta_g_ads": null, "adsorption_energy": null}, {"inhibitor_name": "2-Methylimidazole (2 MI) and Ce-MOF", "substrate": "Aluminum alloy AA 2024-T3", "corrosive_medium": "NaCl", "medium_concentration": "3.5 wt%", "inhibitor_concentration": "1 wt% 2 MI + 1 mg/mL Ce-MOF", "temperature": null, "immersion_time": "504 h", "test_method": "electrochemical impedance spectroscopy", "inhibition_efficiency": null, "homo": null, "lumo": null, "delta_g_ads": null, "adsorption_energy": null}, {"inhibitor_name": "2-Methylimidazole (2 MI) and 8 HQ@Ce-MOF", "substrate": "Aluminum alloy AA 2024-T3", "corrosive_medium": "NaCl", "medium_concentration": "3.5 wt%", "inhibitor_concentration": "1 wt% 2 MI + 1 mg/mL 8 HQ@Ce-MOF", "temperature": null, "immersion_time": "1 h", "test_method": "electrochemical impedance spectroscopy", "inhibition_efficiency": null, "homo": null, "lumo": null, "delta_g_ads": null, "adsorption_energy": null}, {"inhibitor_name": "2-Methylimidazole (2 MI) and 8 HQ@Ce-MOF", "substrate": "Aluminum alloy AA 2024-T3", "corrosive_medium": "NaCl", "medium_concentration": "3.5 wt%", "inhibitor_concentration": "1 wt% 2 MI + 1 mg/mL 8 HQ@Ce-MOF", "temperature": null, "immersion_time": "72 h", "test_method": "electrochemical impedance spectroscopy", "inhibition_efficiency": null, "homo": null, "lumo": null, "delta_g_ads": null, "adsorption_energy": null}, {"inhibitor_name": "2-Methylimidazole (2 MI) and 8 HQ@Ce-MOF", "substrate": "Aluminum alloy AA 2024-T3", "corrosive_medium": "NaCl", "medium_concentration": "3.5 wt%", "inhibitor_concentration": "1 wt% 2 MI + 1 mg/mL 8 HQ@Ce-MOF", "temperature": null, "immersion_time": "168 h", "test_method": "electrochemical impedance spectroscopy", "inhibition_efficiency": null, "homo": null, "lumo": null, "delta_g_ads": null, "adsorption_energy": null}, {"inhibitor_name": "2-Methylimidazole (2 MI) and 8 HQ@Ce-MOF", "substrate": "Aluminum alloy AA 2024-T3", "corrosive_medium": "NaCl", "medium_concentration": "3.5 wt%", "inhibitor_concentration": "1 wt% 2 MI + 1 mg/mL 8 HQ@Ce-MOF", "temperature": null, "immersion_time": "336 h", "test_method": "electrochemical impedance spectroscopy", "inhibition_efficiency": null, "homo": null, "lumo": null, "delta_g_ads": null, "adsorption_energy": null}, {"inhibitor_name": "2-Methylimidazole (2 MI) and 8 HQ@Ce-MOF", "substrate": "Aluminum alloy AA 2024-T3", "corrosive_medium": "NaCl", "medium_concentration": "3.5 wt%", "inhibitor_concentration": "1 wt% 2 MI + 1 mg/mL 8 HQ@Ce-MOF", "temperature": null, "immersion_time": "504 h", "test_method": "electrochemical impedance spectroscopy", "inhibition_efficiency": null, "homo": null, "lumo": null, "delta_g_ads": null, "adsorption_energy": null}, {"inhibitor_name": "2-Methylimidazole (2 MI)", "substrate": "Aluminum alloy AA 2024-T3", "corrosive_medium": "NaCl", "medium_concentration": "0.05 M", "inhibitor_concentration": "1 wt%", "temperature": null, "immersion_time": "72 h", "test_method": "scanning vibrating electrode technique", "inhibition_efficiency": null, "homo": null, "lumo": null, "delta_g_ads": null, "adsorption_energy": null}, {"inhibitor_name": "2-Methylimidazole (2 MI) and Ce-MOF", "substrate": "Aluminum alloy AA 2024-T3", "corrosive_medium": "NaCl", "medium_concentration": "0.05 M", "inhibitor_concentration": "1 wt% 2 MI + 1 mg/mL Ce-MOF", "temperature": null, "immersion_time": "72 h", "test_method": "scanning vibrating electrode technique", "inhibition_efficiency": null, "homo": null, "lumo": null, "delta_g_ads": null, "adsorption_energy": null}, {"inhibitor_name": "2-Methylimidazole (2 MI) and 8 HQ@Ce-MOF", "substrate": "Aluminum alloy AA 2024-T3", "corrosive_medium": "NaCl", "medium_concentration": "0.05 M", "inhibitor_concentration": "1 wt% 2 MI + 1 mg/mL 8 HQ@Ce-MOF", "temperature": null, "immersion_time": "72 h", "test_method": "scanning vibrating electrode technique", "inhibition_efficiency": null, "homo": null, "lumo": null, "delta_g_ads": null, "adsorption_energy": null}, {"inhibitor_name": "2-Methylimidazole (2 MI)", "substrate": "Aluminum alloy AA 2024-T3", "corrosive_medium": "NaCl", "medium_concentration": "5 wt%", "inhibitor_concentration": "1 wt%", "temperature": "35 \u00b1 1 \u00b0C", "immersion_time": "21 days", "test_method": "neutral salt spray", "inhibition_efficiency": null, "homo": null, "lumo": null, "delta_g_ads": null, "adsorption_energy": null}, {"inhibitor_name": "2-Methylimidazole (2 MI) and Ce-MOF", "substrate": "Aluminum alloy AA 2024-T3", "corrosive_medium": "NaCl", "medium_concentration": "5 wt%", "inhibitor_concentration": "1 wt% 2 MI + 1 mg/mL Ce-MOF", "temperature": "35 \u00b1 1 \u00b0C", "immersion_time": "21 days", "test_method": "neutral salt spray", "inhibition_efficiency": null, "homo": null, "lumo": null, "delta_g_ads": null, "adsorption_energy": null}, {"inhibitor_name": "2-Methylimidazole (2 MI) and 8 HQ@Ce-MOF", "substrate": "Aluminum alloy AA 2024-T3", "corrosive_medium": "NaCl", "medium_concentration": "5 wt%", "inhibitor_concentration": "1 wt% 2 MI + 1 mg/mL 8 HQ@Ce-MOF", "temperature": "35 \u00b1 1 \u00b0C", "immersion_time": "21 days", "test_method": "neutral salt spray", "inhibition_efficiency": null, "homo": null, "lumo": null, "delta_g_ads": null, "adsorption_energy": null}]}
