Repository: fwx-stu/Corrosion-Inhibitor-Extraction

## Dataset and experiments

| Experiment | Papers per condition | Conditions |
| --- | ---: | ---: |
| GLM-4-Plus evidence strategies E0–E5 (dev37) | 37 | 54 |
| Qwen2.5 development experiments (dev37) | 37 | 27 |
| Qwen2.5 main experiments (test50) | 50 | 9 |
| Matched-budget and component controls (test50) | 50 | 12 |
| GLM-4-Plus reference (test50) | 50 | 1 |
| **Total** | | **103** |

The expert reference dataset contains 87 papers and 3,066 normalized, deduplicated records (670 in dev37 and 2,396 in test50). The release includes 4,097 paper-level structured predictions, the reference annotations, evaluation code, statistical analyses and numerical figure data.

File: input/dev37/gold/dev37.jsonl (part 5 of 8)
{"paper_id": "xml_8183", "records": [{"inhibitor_name": "Barringtonia acutangula leaf extract (BALE)", "substrate": "carbon steel", "corrosive_medium": "HCl", "medium_concentration": "1 M", "inhibitor_concentration": "500 ppm", "temperature": null, "immersion_time": "24 h", "test_method": "potentiodynamic polarization", "inhibition_efficiency": null, "homo": null, "lumo": null, "delta_g_ads": null, "adsorption_energy": null}, {"inhibitor_name": "Barringtonia acutangula leaf extract (BALE)", "substrate": "carbon steel", "corrosive_medium": "HCl", "medium_concentration": "1 M", "inhibitor_concentration": "1000 ppm", "temperature": null, "immersion_time": "24 h", "test_method": "potentiodynamic polarization", "inhibition_efficiency": null, "homo": null, "lumo": null, "delta_g_ads": null, "adsorption_energy": null}, {"inhibitor_name": "Barringtonia acutangula leaf extract (BALE)", "substrate": "carbon steel", "corrosive_medium": "HCl", "medium_concentration": "1 M", "inhibitor_concentration": "2000 ppm", "temperature": null, "immersion_time": "24 h", "test_method": "potentiodynamic polarization", "inhibition_efficiency": null, "homo": null, "lumo": null, "delta_g_ads": null, "adsorption_energy": null}, {"inhibitor_name": "Barringtonia acutangula leaf extract (BALE)", "substrate": "carbon steel", "corrosive_medium": "HCl", "medium_concentration": "1 M", "inhibitor_concentration": "3000 ppm", "temperature": null, "immersion_time": "24 h", "test_method": "potentiodynamic polarization", "inhibition_efficiency": "97.01%", "homo": null, "lumo": null, "delta_g_ads": null, "adsorption_energy": null}, {"inhibitor_name": "Barringtonia acutangula leaf extract (BALE)", "substrate": "carbon steel", "corrosive_medium": "HCl", "medium_concentration": "1 M", "inhibitor_concentration": "4000 ppm", "temperature": null, "immersion_time": "24 h", "test_method": "potentiodynamic polarization", "inhibition_efficiency": null, "homo": null, "lumo": null, "delta_g_ads": null, "adsorption_energy": null}, {"inhibitor_name": "Olive leaf extract", "substrate": null, "corrosive_medium": "HCl", "medium_concentration": "1.0 M", "inhibitor_concentration": "1,4.10\u22125 mL/L", "temperature": null, "immersion_time": null, "test_method": null, "inhibition_efficiency": "89.83%", "homo": null, "lumo": null, "delta_g_ads": null, "adsorption_energy": null}, {"inhibitor_name": "Gundelia tournefortii leaf extract", "substrate": null, "corrosive_medium": "H2SO4", "medium_concentration": "1.0 M", "inhibitor_concentration": "150 ppm", "temperature": null, "immersion_time": null, "test_method": null, "inhibition_efficiency": "90.00%", "homo": null, "lumo": null, "delta_g_ads": null, "adsorption_energy": null}, {"inhibitor_name": "Bamboo leaf extract", "substrate": null, "corrosive_medium": "H2SO4", "medium_concentration": "0.5 M", "inhibitor_concentration": "200 ppm", "temperature": null, "immersion_time": null, "test_method": null, "inhibition_efficiency": "79.20%", "homo": null, "lumo": null, "delta_g_ads": null, "adsorption_energy": null}, {"inhibitor_name": "Acacia cyanophylla leaf extract", "substrate": null, "corrosive_medium": "H2SO4", "medium_concentration": "0.5 M", "inhibitor_concentration": "200 ppm", "temperature": null, "immersion_time": null, "test_method": null, "inhibition_efficiency": "82.14%", "homo": null, "lumo": null, "delta_g_ads": null, "adsorption_energy": null}, {"inhibitor_name": "Magnolia kobus leaf extract", "substrate": null, "corrosive_medium": "H2SO4", "medium_concentration": "1.0 M", "inhibitor_concentration": "500 ppm", "temperature": null, "immersion_time": null, "test_method": null, "inhibition_efficiency": "76.08%", "homo": null, "lumo": null, "delta_g_ads": null, "adsorption_energy": null}, {"inhibitor_name": "Loquat leaf extract", "substrate": null, "corrosive_medium": "H2SO4", "medium_concentration": "0.5 M", "inhibitor_concentration": "250 ppm", "temperature": null, "immersion_time": null, "test_method": null, "inhibition_efficiency": "44.00%", "homo": null, "lumo": null, "delta_g_ads": null, "adsorption_energy": null}, {"inhibitor_name": "Pterocarpus santalinoides leaf extract", "substrate": null, "corrosive_medium": "HCl", "medium_concentration": "1.0 M", "inhibitor_concentration": "0.7 g/L", "temperature": null, "immersion_time": null, "test_method": null, "inhibition_efficiency": "87.32%", "homo": null, "lumo": null, "delta_g_ads": null, "adsorption_energy": null}, {"inhibitor_name": "Bitter leaf extract", "substrate": null, "corrosive_medium": "HCl", "medium_concentration": "1.0 M", "inhibitor_concentration": "1 g/L", "temperature": null, "immersion_time": null, "test_method": null, "inhibition_efficiency": "88.87%", "homo": null, "lumo": null, "delta_g_ads": null, "adsorption_energy": null}, {"inhibitor_name": "Lannea coromandelica leaf extract", "substrate": null, "corrosive_medium": "H2SO4", "medium_concentration": "1.0 M", "inhibitor_concentration": "250 ppm", "temperature": null, "immersion_time": null, "test_method": null, "inhibition_efficiency": "88.00%", "homo": null, "lumo": null, "delta_g_ads": null, "adsorption_energy": null}, {"inhibitor_name": "Aster koraiensis leaf extract", "substrate": null, "corrosive_medium": "H2SO4", "medium_concentration": "1.0 M", "inhibitor_concentration": "2000 ppm", "temperature": null, "immersion_time": null, "test_method": null, "inhibition_efficiency": "90.00%", "homo": null, "lumo": null, "delta_g_ads": null, "adsorption_energy": null}, {"inhibitor_name": "Thevetia peruviana leaf extract", "substrate": null, "corrosive_medium": "H2SO4", "medium_concentration": "1.0 M", "inhibitor_concentration": "2.5 g/L", "temperature": null, "immersion_time": null, "test_method": null, "inhibition_efficiency": "89.80%", "homo": null, "lumo": null, "delta_g_ads": null, "adsorption_energy": null}, {"inhibitor_name": "Banana leaf extract", "substrate": null, "corrosive_medium": "HCl", "medium_concentration": "1.0 M", "inhibitor_concentration": "600 ppm", "temperature": null, "immersion_time": null, "test_method": null, "inhibition_efficiency": "89.90%", "homo": null, "lumo": null, "delta_g_ads": null, "adsorption_energy": null}, {"inhibitor_name": "Calamintha leaf extract", "substrate": null, "corrosive_medium": "HCl", "medium_concentration": "1.0 M", "inhibitor_concentration": "1500 ppm", "temperature": null, "immersion_time": null, "test_method": null, "inhibition_efficiency": "85.57%", "homo": null, "lumo": null, "delta_g_ads": null, "adsorption_energy": null}, {"inhibitor_name": "Moringa Oleifera leaf extract", "substrate": null, "corrosive_medium": "HCl", "medium_concentration": "1.0 M", "inhibitor_concentration": "500 ppm", "temperature": null, "immersion_time": null, "test_method": null, "inhibition_efficiency": "99.00%", "homo": null, "lumo": null, "delta_g_ads": null, "adsorption_energy": null}, {"inhibitor_name": "Mint leaf extract", "substrate": null, "corrosive_medium": "HCl", "medium_concentration": "1.0 M", "inhibitor_concentration": "800 ppm", "temperature": null, "immersion_time": null, "test_method": null, "inhibition_efficiency": "91.00%", "homo": null, "lumo": null, "delta_g_ads": null, "adsorption_energy": null}, {"inhibitor_name": "Acanthopanax senticosus leaf extract", "substrate": null, "corrosive_medium": "HCl", "medium_concentration": "1.0 M", "inhibitor_concentration": "150 ppm", "temperature": null, "immersion_time": null, "test_method": null, "inhibition_efficiency": "98.79%", "homo": null, "lumo": null, "delta_g_ads": null, "adsorption_energy": null}, {"inhibitor_name": "Falcaria vulgaris leaf extract", "substrate": null, "corrosive_medium": "HCl", "medium_concentration": "1.0 M", "inhibitor_concentration": "800 ppm", "temperature": null, "immersion_time": null, "test_method": null, "inhibition_efficiency": "91.30%", "homo": null, "lumo": null, "delta_g_ads": null, "adsorption_energy": null}, {"inhibitor_name": "Artemisia Capillaris leaf extract", "substrate": null, "corrosive_medium": "HCl", "medium_concentration": "1.0 M", "inhibitor_concentration": "10000 ppm", "temperature": null, "immersion_time": null, "test_method": null, "inhibition_efficiency": "99.00%", "homo": null, "lumo": null, "delta_g_ads": null, "adsorption_energy": null}, {"inhibitor_name": "Lemon leaf extract", "substrate": null, "corrosive_medium": "HCl", "medium_concentration": "1.0 M", "inhibitor_concentration": "660 ppm", "temperature": null, "immersion_time": null, "test_method": null, "inhibition_efficiency": "85.60%", "homo": null, "lumo": null, "delta_g_ads": null, "adsorption_energy": null}, {"inhibitor_name": "Persea americana leaf extract", "substrate": null, "corrosive_medium": "HCl", "medium_concentration": "1.0 M", "inhibitor_concentration": "800 ppm", "temperature": null, "immersion_time": null, "test_method": null, "inhibition_efficiency": "93.00%", "homo": null, "lumo": null, "delta_g_ads": null, "adsorption_energy": null}, {"inhibitor_name": "Birch leaf extract", "substrate": null, "corrosive_medium": "HCl", "medium_concentration": "1.0 M", "inhibitor_concentration": "400 ppm", "temperature": null, "immersion_time": null, "test_method": null, "inhibition_efficiency": "95.10%", "homo": null, "lumo": null, "delta_g_ads": null, "adsorption_energy": null}]}
{"paper_id": "xml_8185", "records": [{"inhibitor_name": "4-ferrocenylbutyl acrylate", "substrate": "mild steel", "corrosive_medium": "HCl", "medium_concentration": "1 M", "inhibitor_concentration": "1 mM", "temperature": "room temperature", "immersion_time": "2 h", "test_method": "electrochemical impedance spectroscopy", "inhibition_efficiency": "14.92%", "homo": null, "lumo": null, "delta_g_ads": null, "adsorption_energy": "-24.19 kcal/mol"}, {"inhibitor_name": "4-ferrocenylbutyl acrylate", "substrate": "mild steel", "corrosive_medium": "HCl", "medium_concentration": "1 M", "inhibitor_concentration": "2 mM", "temperature": "room temperature", "immersion_time": "2 h", "test_method": "electrochemical impedance spectroscopy", "inhibition_efficiency": "40.00%", "homo": null, "lumo": null, "delta_g_ads": null, "adsorption_energy": "-24.19 kcal/mol"}, {"inhibitor_name": "4-ferrocenylbutyl acrylate", "substrate": "mild steel", "corrosive_medium": "HCl", "medium_concentration": "1 M", "inhibitor_concentration": "4 mM", "temperature": "room temperature", "immersion_time": "2 h", "test_method": "electrochemical impedance spectroscopy", "inhibition_efficiency": "68.33%", "homo": null, "lumo": null, "delta_g_ads": null, "adsorption_energy": "-24.19 kcal/mol"}, {"inhibitor_name": "4-ferrocenylbutyl acrylate", "substrate": "mild steel", "corrosive_medium": "HCl", "medium_concentration": "1 M", "inhibitor_concentration": "8 mM", "temperature": "room temperature", "immersion_time": "2 h", "test_method": "electrochemical impedance spectroscopy", "inhibition_efficiency": "40.00%", "homo": null, "lumo": null, "delta_g_ads": null, "adsorption_energy": "-24.19 kcal/mol"}, {"inhibitor_name": "4-ferrocenylbutyl phenylacetate", "substrate": "mild steel", "corrosive_medium": "HCl", "medium_concentration": "1 M", "inhibitor_concentration": "1 mM", "temperature": "room temperature", "immersion_time": "2 h", "test_method": "electrochemical impedance spectroscopy", "inhibition_efficiency": "34.48%", "homo": null, "lumo": null, "delta_g_ads": null, "adsorption_energy": "-29.40 kcal/mol"}, {"inhibitor_name": "4-ferrocenylbutyl phenylacetate", "substrate": "mild steel", "corrosive_medium": "HCl", "medium_concentration": "1 M", "inhibitor_concentration": "2 mM", "temperature": "room temperature", "immersion_time": "2 h", "test_method": "electrochemical impedance spectroscopy", "inhibition_efficiency": "62.25%", "homo": null, "lumo": null, "delta_g_ads": null, "adsorption_energy": "-29.40 kcal/mol"}, {"inhibitor_name": "4-ferrocenylbutyl phenylacetate", "substrate": "mild steel", "corrosive_medium": "HCl", "medium_concentration": "1 M", "inhibitor_concentration": "4 mM", "temperature": "room temperature", "immersion_time": "2 h", "test_method": "electrochemical impedance spectroscopy", "inhibition_efficiency": "83.33%", "homo": null, "lumo": null, "delta_g_ads": null, "adsorption_energy": "-29.40 kcal/mol"}, {"inhibitor_name": "4-ferrocenylbutyl phenylacetate", "substrate": "mild steel", "corrosive_medium": "HCl", "medium_concentration": "1 M", "inhibitor_concentration": "8 mM", "temperature": "room temperature", "immersion_time": "2 h", "test_method": "electrochemical impedance spectroscopy", "inhibition_efficiency": "81.90%", "homo": null, "lumo": null, "delta_g_ads": null, "adsorption_energy": "-29.40 kcal/mol"}, {"inhibitor_name": "4-ferrocenylbutyl formate", "substrate": "mild steel", "corrosive_medium": "HCl", "medium_concentration": "1 M", "inhibitor_concentration": "1 mM", "temperature": "room temperature", "immersion_time": "2 h", "test_method": "electrochemical impedance spectroscopy", "inhibition_efficiency": "91.24%", "homo": null, "lumo": null, "delta_g_ads": null, "adsorption_energy": "-33.58 kcal/mol"}, {"inhibitor_name": "4-ferrocenylbutyl formate", "substrate": "mild steel", "corrosive_medium": "HCl", "medium_concentration": "1 M", "inhibitor_concentration": "2 mM", "temperature": "room temperature", "immersion_time": "2 h", "test_method": "electrochemical impedance spectroscopy", "inhibition_efficiency": "92.16%", "homo": null, "lumo": null, "delta_g_ads": null, "adsorption_energy": "-33.58 kcal/mol"}, {"inhibitor_name": "4-ferrocenylbutyl formate", "substrate": "mild steel", "corrosive_medium": "HCl", "medium_concentration": "1 M", "inhibitor_concentration": "4 mM", "temperature": "room temperature", "immersion_time": "2 h", "test_method": "electrochemical impedance spectroscopy", "inhibition_efficiency": "93.52%", "homo": null, "lumo": null, "delta_g_ads": null, "adsorption_energy": "-33.58 kcal/mol"}, {"inhibitor_name": "4-ferrocenylbutyl formate", "substrate": "mild steel", "corrosive_medium": "HCl", "medium_concentration": "1 M", "inhibitor_concentration": "8 mM", "temperature": "room temperature", "immersion_time": "2 h", "test_method": "electrochemical impedance spectroscopy", "inhibition_efficiency": "91.93%", "homo": null, "lumo": null, "delta_g_ads": null, "adsorption_energy": "-33.58 kcal/mol"}, {"inhibitor_name": "4-ferrocenylbutyl formate", "substrate": "mild steel", "corrosive_medium": "HCl", "medium_concentration": "1 M", "inhibitor_concentration": "4 mM", "temperature": "room temperature", "immersion_time": "170 h", "test_method": "electrochemical impedance spectroscopy", "inhibition_efficiency": "96.95%", "homo": null, "lumo": null, "delta_g_ads": null, "adsorption_energy": "-33.58 kcal/mol"}, {"inhibitor_name": "4-ferrocenylbutyl formate", "substrate": "mild steel", "corrosive_medium": "HCl", "medium_concentration": "1 M", "inhibitor_concentration": "4 mM", "temperature": "room temperature", "immersion_time": "340 h", "test_method": "electrochemical impedance spectroscopy", "inhibition_efficiency": "96.78%", "homo": null, "lumo": null, "delta_g_ads": null, "adsorption_energy": "-33.58 kcal/mol"}, {"inhibitor_name": "4-ferrocenylbutyl acrylate", "substrate": "mild steel", "corrosive_medium": "HCl", "medium_concentration": "1 M", "inhibitor_concentration": "1 mM", "temperature": "room temperature", "immersion_time": "2 h", "test_method": "potentiodynamic polarization", "inhibition_efficiency": "15.81%", "homo": null, "lumo": null, "delta_g_ads": null, "adsorption_energy": "-24.19 kcal/mol"}, {"inhibitor_name": "4-ferrocenylbutyl acrylate", "substrate": "mild steel", "corrosive_medium": "HCl", "medium_concentration": "1 M", "inhibitor_concentration": "2 mM", "temperature": "room temperature", "immersion_time": "2 h", "test_method": "potentiodynamic polarization", "inhibition_efficiency": "64.68%", "homo": null, "lumo": null, "delta_g_ads": null, "adsorption_energy": "-24.19 kcal/mol"}, {"inhibitor_name": "4-ferrocenylbutyl acrylate", "substrate": "mild steel", "corrosive_medium": "HCl", "medium_concentration": "1 M", "inhibitor_concentration": "4 mM", "temperature": "room temperature", "immersion_time": "2 h", "test_method": "potentiodynamic polarization", "inhibition_efficiency": "71.50%", "homo": null, "lumo": null, "delta_g_ads": null, "adsorption_energy": "-24.19 kcal/mol"}, {"inhibitor_name": "4-ferrocenylbutyl acrylate", "substrate": "mild steel", "corrosive_medium": "HCl", "medium_concentration": "1 M", "inhibitor_concentration": "8 mM", "temperature": "room temperature", "immersion_time": "2 h", "test_method": "potentiodynamic polarization", "inhibition_efficiency": "54.19%", "homo": null, "lumo": null, "delta_g_ads": null, "adsorption_energy": "-24.19 kcal/mol"}, {"inhibitor_name": "4-ferrocenylbutyl phenylacetate", "substrate": "mild steel", "corrosive_medium": "HCl", "medium_concentration": "1 M", "inhibitor_concentration": "1 mM", "temperature": "room temperature", "immersion_time": "2 h", "test_method": "potentiodynamic polarization", "inhibition_efficiency": "53.30%", "homo": null, "lumo": null, "delta_g_ads": null, "adsorption_energy": "-29.40 kcal/mol"}, {"inhibitor_name": "4-ferrocenylbutyl phenylacetate", "substrate": "mild steel", "corrosive_medium": "HCl", "medium_concentration": "1 M", "inhibitor_concentration": "2 mM", "temperature": "room temperature", "immersion_time": "2 h", "test_method": "potentiodynamic polarization", "inhibition_efficiency": "77.40%", "homo": null, "lumo": null, "delta_g_ads": null, "adsorption_energy": "-29.40 kcal/mol"}, {"inhibitor_name": "4-ferrocenylbutyl phenylacetate", "substrate": "mild steel", "corrosive_medium": "HCl", "medium_concentration": "1 M", "inhibitor_concentration": "4 mM", "temperature": "room temperature", "immersion_time": "2 h", "test_method": "potentiodynamic polarization", "inhibition_efficiency": "86.38%", "homo": null, "lumo": null, "delta_g_ads": null, "adsorption_energy": "-29.40 kcal/mol"}, {"inhibitor_name": "4-ferrocenylbutyl phenylacetate", "substrate": "mild steel", "corrosive_medium": "HCl", "medium_concentration": "1 M", "inhibitor_concentration": "8 mM", "temperature": "room temperature", "immersion_time": "2 h", "test_method": "potentiodynamic polarization", "inhibition_efficiency": "84.86%", "homo": null, "lumo": null, "delta_g_ads": null, "adsorption_energy": "-29.40 kcal/mol"}, {"inhibitor_name": "4-ferrocenylbutyl formate", "substrate": "mild steel", "corrosive_medium": "HCl", "medium_concentration": "1 M", "inhibitor_concentration": "1 mM", "temperature": "room temperature", "immersion_time": "2 h", "test_method": "potentiodynamic polarization", "inhibition_efficiency": "87.36%", "homo": null, "lumo": null, "delta_g_ads": null, "adsorption_energy": "-33.58 kcal/mol"}, {"inhibitor_name": "4-ferrocenylbutyl formate", "substrate": "mild steel", "corrosive_medium": "HCl", "medium_concentration": "1 M", "inhibitor_concentration": "2 mM", "temperature": "room temperature", "immersion_time": "2 h", "test_method": "potentiodynamic polarization", "inhibition_efficiency": "90.88%", "homo": null, "lumo": null, "delta_g_ads": null, "adsorption_energy": "-33.58 kcal/mol"}, {"inhibitor_name": "4-ferrocenylbutyl formate", "substrate": "mild steel", "corrosive_medium": "HCl", "medium_concentration": "1 M", "inhibitor_concentration": "4 mM", "temperature": "room temperature", "immersion_time": "2 h", "test_method": "potentiodynamic polarization", "inhibition_efficiency": "92.50%", "homo": null, "lumo": null, "delta_g_ads": null, "adsorption_energy": "-33.58 kcal/mol"}, {"inhibitor_name": "4-ferrocenylbutyl formate", "substrate": "mild steel", "corrosive_medium": "HCl", "medium_concentration": "1 M", "inhibitor_concentration": "8 mM", "temperature": "room temperature", "immersion_time": "2 h", "test_method": "potentiodynamic polarization", "inhibition_efficiency": "82.12%", "homo": null, "lumo": null, "delta_g_ads": null, "adsorption_energy": "-33.58 kcal/mol"}, {"inhibitor_name": "4-ferrocenylbutyl formate", "substrate": "mild steel", "corrosive_medium": "HCl", "medium_concentration": "1 M", "inhibitor_concentration": "4 mM", "temperature": "room temperature", "immersion_time": "170 h", "test_method": "potentiodynamic polarization", "inhibition_efficiency": "95.06%", "homo": null, "lumo": null, "delta_g_ads": null, "adsorption_energy": "-33.58 kcal/mol"}, {"inhibitor_name": "4-ferrocenylbutyl formate", "substrate": "mild steel", "corrosive_medium": "HCl", "medium_concentration": "1 M", "inhibitor_concentration": "4 mM", "temperature": "room temperature", "immersion_time": "340 h", "test_method": "potentiodynamic polarization", "inhibition_efficiency": "94.49%", "homo": null, "lumo": null, "delta_g_ads": null, "adsorption_energy": "-33.58 kcal/mol"}]}
{"paper_id": "xml_8257", "records": [{"inhibitor_name": "sodium dodecyl benzene sulfonate (SDBS)", "substrate": "aluminum alloy", "corrosive_medium": "simulated vehicle coolant (SVC)", "medium_concentration": null, "inhibitor_concentration": null, "temperature": "88 \u00b0C", "immersion_time": "14 days", "test_method": "weight loss", "inhibition_efficiency": "61.7%", "homo": "-5.926 eV", "lumo": "-1.139 eV", "delta_g_ads": "-35.2 kJ mol-1", "adsorption_energy": "-272.53 kcal/mol"}, {"inhibitor_name": "sodium dodecyl benzene sulfonate (SDBS)", "substrate": "aluminum alloy", "corrosive_medium": "nano Al2O3 coolant (SVC-Al2O3)", "medium_concentration": null, "inhibitor_concentration": null, "temperature": "88 \u00b0C", "immersion_time": "14 days", "test_method": "weight loss", "inhibition_efficiency": "40.0%", "homo": "-5.926 eV", "lumo": "-1.139 eV", "delta_g_ads": null, "adsorption_energy": "-551.45 kcal/mol"}]}
{"paper_id": "xml_9023", "records": [{"inhibitor_name": "TiO2-8-hydroxyquinoline (TiO2-8 HQ)", "substrate": "AZ 31 Mg alloy", "corrosive_medium": "NaCl", "medium_concentration": "3.5 wt%", "inhibitor_concentration": "1 wt%", "temperature": null, "immersion_time": "50 days", "test_method": "electrochemical impedance spectroscopy", "inhibition_efficiency": null, "homo": null, "lumo": null, "delta_g_ads": null, "adsorption_energy": null}, {"inhibitor_name": "TiO2-8-hydroxyquinoline (TiO2-8 HQ)", "substrate": "AZ 31 Mg alloy", "corrosive_medium": "NaCl", "medium_concentration": "3.5 wt%", "inhibitor_concentration": "2 wt%", "temperature": null, "immersion_time": "50 days", "test_method": "electrochemical impedance spectroscopy", "inhibition_efficiency": null, "homo": null, "lumo": null, "delta_g_ads": null, "adsorption_energy": null}, {"inhibitor_name": "TiO2-8-hydroxyquinoline (TiO2-8 HQ)", "substrate": "AZ 31 Mg alloy", "corrosive_medium": "NaCl", "medium_concentration": "3.5 wt%", "inhibitor_concentration": "3 wt%", "temperature": null, "immersion_time": "50 days", "test_method": "electrochemical impedance spectroscopy", "inhibition_efficiency": null, "homo": null, "lumo": null, "delta_g_ads": null, "adsorption_energy": null}, {"inhibitor_name": "TiO2-8-hydroxyquinoline (TiO2-8 HQ)", "substrate": "AZ 31 Mg alloy", "corrosive_medium": "NaCl", "medium_concentration": "3.5 wt%", "inhibitor_concentration": "1 wt%", "temperature": null, "immersion_time": "10 h", "test_method": "electrochemical impedance spectroscopy", "inhibition_efficiency": null, "homo": null, "lumo": null, "delta_g_ads": null, "adsorption_energy": null}, {"inhibitor_name": "TiO2-8-hydroxyquinoline (TiO2-8 HQ)", "substrate": "AZ 31 Mg alloy", "corrosive_medium": "NaCl", "medium_concentration": "3.5 wt%", "inhibitor_concentration": "2 wt%", "temperature": null, "immersion_time": "10 h", "test_method": "electrochemical impedance spectroscopy", "inhibition_efficiency": null, "homo": null, "lumo": null, "delta_g_ads": null, "adsorption_energy": null}, {"inhibitor_name": "TiO2-8-hydroxyquinoline (TiO2-8 HQ)", "substrate": "AZ 31 Mg alloy", "corrosive_medium": "NaCl", "medium_concentration": "3.5 wt%", "inhibitor_concentration": "3 wt%", "temperature": null, "immersion_time": "10 h", "test_method": "electrochemical impedance spectroscopy", "inhibition_efficiency": null, "homo": null, "lumo": null, "delta_g_ads": null, "adsorption_energy": null}]}
{"paper_id": "xml_9172", "records": [{"inhibitor_name": "Pisum sativum L leaf extract (PSLLE)", "substrate": "Q235 steel", "corrosive_medium": "H2SO4", "medium_concentration": "0.5 M", "inhibitor_concentration": "600 mg/L", "temperature": "298 K", "immersion_time": "1200 s", "test_method": "potentiodynamic polarization", "inhibition_efficiency": "95.9%", "homo": null, "lumo": null, "delta_g_ads": "-26.1 kJ/mol", "adsorption_energy": null}, {"inhibitor_name": "Pisum sativum L leaf extract (PSLLE)", "substrate": "Q235 steel", "corrosive_medium": "H2SO4", "medium_concentration": "0.5 M", "inhibitor_concentration": "600 mg/L", "temperature": "303 K", "immersion_time": "1200 s", "test_method": "potentiodynamic polarization", "inhibition_efficiency": "95.2%", "homo": null, "lumo": null, "delta_g_ads": "-26.1 kJ/mol", "adsorption_energy": null}, {"inhibitor_name": "Pisum sativum L leaf extract (PSLLE)", "substrate": "Q235 steel", "corrosive_medium": "H2SO4", "medium_concentration": "0.5 M", "inhibitor_concentration": "600 mg/L", "temperature": "308 K", "immersion_time": "1200 s", "test_method": "potentiodynamic polarization", "inhibition_efficiency": "92.6%", "homo": null, "lumo": null, "delta_g_ads": "-26.1 kJ/mol", "adsorption_energy": null}, {"inhibitor_name": "Pisum sativum L leaf extract (PSLLE)", "substrate": "Q235 steel", "corrosive_medium": "H2SO4", "medium_concentration": "0.5 M", "inhibitor_concentration": "600 mg/L", "temperature": "298 K", "immersion_time": "1200 s", "test_method": "electrochemical impedance spectroscopy", "inhibition_efficiency": "94.2%", "homo": null, "lumo": null, "delta_g_ads": "-26.1 kJ/mol", "adsorption_energy": null}, {"inhibitor_name": "Pisum sativum L leaf extract (PSLLE)", "substrate": "Q235 steel", "corrosive_medium": "H2SO4", "medium_concentration": "0.5 M", "inhibitor_concentration": "600 mg/L", "temperature": "303 K", "immersion_time": "1200 s", "test_method": "electrochemical impedance spectroscopy", "inhibition_efficiency": "94.1%", "homo": null, "lumo": null, "delta_g_ads": "-26.1 kJ/mol", "adsorption_energy": null}, {"inhibitor_name": "Pisum sativum L leaf extract (PSLLE)", "substrate": "Q235 steel", "corrosive_medium": "H2SO4", "medium_concentration": "0.5 M", "inhibitor_concentration": "600 mg/L", "temperature": "308 K", "immersion_time": "1200 s", "test_method": "electrochemical impedance spectroscopy", "inhibition_efficiency": "91.8%", "homo": null, "lumo": null, "delta_g_ads": "-26.1 kJ/mol", "adsorption_energy": null}, {"inhibitor_name": "Pisum sativum L leaf extract (PSLLE)", "substrate": "Q235 steel", "corrosive_medium": "H2SO4", "medium_concentration": "0.5 M", "inhibitor_concentration": "50 mg/L", "temperature": "298 K", "immersion_time": "1200 s", "test_method": "potentiodynamic polarization", "inhibition_efficiency": "70.4%", "homo": null, "lumo": null, "delta_g_ads": "-26.1 kJ/mol", "adsorption_energy": null}, {"inhibitor_name": "Pisum sativum L leaf extract (PSLLE)", "substrate": "Q235 steel", "corrosive_medium": "H2SO4", "medium_concentration": "0.5 M", "inhibitor_concentration": "150 mg/L", "temperature": "298 K", "immersion_time": "1200 s", "test_method": "potentiodynamic polarization", "inhibition_efficiency": "86.6%", "homo": null, "lumo": null, "delta_g_ads": "-26.1 kJ/mol", "adsorption_energy": null}, {"inhibitor_name": "Pisum sativum L leaf extract (PSLLE)", "substrate": "Q235 steel", "corrosive_medium": "H2SO4", "medium_concentration": "0.5 M", "inhibitor_concentration": "300 mg/L", "temperature": "298 K", "immersion_time": "1200 s", "test_method": "potentiodynamic polarization", "inhibition_efficiency": "92.1%", "homo": null, "lumo": null, "delta_g_ads": "-26.1 kJ/mol", "adsorption_energy": null}, {"inhibitor_name": "Pisum sativum L leaf extract (PSLLE)", "substrate": "Q235 steel", "corrosive_medium": "H2SO4", "medium_concentration": "0.5 M", "inhibitor_concentration": "50 mg/L", "temperature": "298 K", "immersion_time": "1200 s", "test_method": "electrochemical impedance spectroscopy", "inhibition_efficiency": "68.8%", "homo": null, "lumo": null, "delta_g_ads": "-26.1 kJ/mol", "adsorption_energy": null}, {"inhibitor_name": "Pisum sativum L leaf extract (PSLLE)", "substrate": "Q235 steel", "corrosive_medium": "H2SO4", "medium_concentration": "0.5 M", "inhibitor_concentration": "150 mg/L", "temperature": "298 K", "immersion_time": "1200 s", "test_method": "electrochemical impedance spectroscopy", "inhibition_efficiency": "84.7%", "homo": null, "lumo": null, "delta_g_ads": "-26.1 kJ/mol", "adsorption_energy": null}, {"inhibitor_name": "Pisum sativum L leaf extract (PSLLE)", "substrate": "Q235 steel", "corrosive_medium": "H2SO4", "medium_concentration": "0.5 M", "inhibitor_concentration": "300 mg/L", "temperature": "298 K", "immersion_time": "1200 s", "test_method": "electrochemical impedance spectroscopy", "inhibition_efficiency": "91.5%", "homo": null, "lumo": null, "delta_g_ads": "-26.1 kJ/mol", "adsorption_energy": null}]}
{"paper_id": "pdf_913", "records": [{"inhibitor_name": "Pure PANI", "substrate": "316L stainless steel", "corrosive_medium": "HCl", "medium_concentration": "1 M", "inhibitor_concentration": null, "temperature": "room temperature", "immersion_time": null, "test_method": "potentiodynamic polarization", "inhibition_efficiency": null, "homo": null, "lumo": null, "delta_g_ads": null, "adsorption_energy": null}, {"inhibitor_name": "PANI-5 wt.%CNT", "substrate": "316L stainless steel", "corrosive_medium": "HCl", "medium_concentration": "1 M", "inhibitor_concentration": null, "temperature": "room temperature", "immersion_time": null, "test_method": "potentiodynamic polarization", "inhibition_efficiency": null, "homo": null, "lumo": null, "delta_g_ads": null, "adsorption_energy": null}, {"inhibitor_name": "PANI-10 wt.%CNT", "substrate": "316L stainless steel", "corrosive_medium": "HCl", "medium_concentration": "1 M", "inhibitor_concentration": null, "temperature": "room temperature", "immersion_time": null, "test_method": "potentiodynamic polarization", "inhibition_efficiency": null, "homo": null, "lumo": null, "delta_g_ads": null, "adsorption_energy": null}, {"inhibitor_name": "PANI-15 wt.% CNT", "substrate": "316L stainless steel", "corrosive_medium": "HCl", "medium_concentration": "1 M", "inhibitor_concentration": null, "temperature": "room temperature", "immersion_time": null, "test_method": "potentiodynamic polarization", "inhibition_efficiency": null, "homo": null, "lumo": null, "delta_g_ads": null, "adsorption_energy": null}, {"inhibitor_name": "PANI-20 wt.% CNT", "substrate": "316L stainless steel", "corrosive_medium": "HCl", "medium_concentration": "1 M", "inhibitor_concentration": null, "temperature": "room temperature", "immersion_time": null, "test_method": "potentiodynamic polarization", "inhibition_efficiency": null, "homo": null, "lumo": null, "delta_g_ads": null, "adsorption_energy": null}, {"inhibitor_name": "PANI-25 wt.% CNT", "substrate": "316L stainless steel", "corrosive_medium": "HCl", "medium_concentration": "1 M", "inhibitor_concentration": null, "temperature": "room temperature", "immersion_time": null, "test_method": "potentiodynamic polarization", "inhibition_efficiency": null, "homo": null, "lumo": null, "delta_g_ads": null, "adsorption_energy": null}, {"inhibitor_name": "Pure PANI", "substrate": "316L stainless steel", "corrosive_medium": "HCl", "medium_concentration": "1 M", "inhibitor_concentration": null, "temperature": "room temperature", "immersion_time": "4~20 h", "test_method": "electrochemical impedance spectroscopy", "inhibition_efficiency": null, "homo": null, "lumo": null, "delta_g_ads": null, "adsorption_energy": null}, {"inhibitor_name": "PANI-5 wt.%CNT", "substrate": "316L stainless steel", "corrosive_medium": "HCl", "medium_concentration": "1 M", "inhibitor_concentration": null, "temperature": "room temperature", "immersion_time": "4~20 h", "test_method": "electrochemical impedance spectroscopy", "inhibition_efficiency": null, "homo": null, "lumo": null, "delta_g_ads": null, "adsorption_energy": null}, {"inhibitor_name": "PANI-10 wt.%CNT", "substrate": "316L stainless steel", "corrosive_medium": "HCl", "medium_concentration": "1 M", "inhibitor_concentration": null, "temperature": "room temperature", "immersion_time": "4~20 h", "test_method": "electrochemical impedance spectroscopy", "inhibition_efficiency": null, "homo": null, "lumo": null, "delta_g_ads": null, "adsorption_energy": null}, {"inhibitor_name": "PANI-15 wt.% CNT", "substrate": "316L stainless steel", "corrosive_medium": "HCl", "medium_concentration": "1 M", "inhibitor_concentration": null, "temperature": "room temperature", "immersion_time": "4~20 h", "test_method": "electrochemical impedance spectroscopy", "inhibition_efficiency": null, "homo": null, "lumo": null, "delta_g_ads": null, "adsorption_energy": null}, {"inhibitor_name": "PANI-20 wt.% CNT", "substrate": "316L stainless steel", "corrosive_medium": "HCl", "medium_concentration": "1 M", "inhibitor_concentration": null, "temperature": "room temperature", "immersion_time": "4~20 h", "test_method": "electrochemical impedance spectroscopy", "inhibition_efficiency": null, "homo": null, "lumo": null, "delta_g_ads": null, "adsorption_energy": null}, {"inhibitor_name": "PANI-25 wt.% CNT", "substrate": "316L stainless steel", "corrosive_medium": "HCl", "medium_concentration": "1 M", "inhibitor_concentration": null, "temperature": "room temperature", "immersion_time": "4~20 h", "test_method": "electrochemical impedance spectroscopy", "inhibition_efficiency": null, "homo": null, "lumo": null, "delta_g_ads": null, "adsorption_energy": null}]}
{"paper_id": "pdf_960", "records": [{"inhibitor_name": "Allium sativum essential oil", "substrate": "copper", "corrosive_medium": "H2SO4", "medium_concentration": "0.5 M", "inhibitor_concentration": "0.5 g/L", "temperature": "298 K", "immersion_time": "30 min", "test_method": "potentiodynamic polarization", "inhibition_efficiency": "95.8%", "homo": null, "lumo": null, "delta_g_ads": null, "adsorption_energy": null}, {"inhibitor_name": "Allium sativum essential oil", "substrate": "copper", "corrosive_medium": "H2SO4", "medium_concentration": "0.5 M", "inhibitor_concentration": "1.0 g/L", "temperature": "298 K", "immersion_time": "30 min", "test_method": "potentiodynamic polarization", "inhibition_efficiency": "97.6%", "homo": null, "lumo": null, "delta_g_ads": null, "adsorption_energy": null}, {"inhibitor_name": "Allium sativum essential oil", "substrate": "copper", "corrosive_medium": "H2SO4", "medium_concentration": "0.5 M", "inhibitor_concentration": "1.5 g/L", "temperature": "298 K", "immersion_time": "30 min", "test_method": "potentiodynamic polarization", "inhibition_efficiency": "97.2%", "homo": null, "lumo": null, "delta_g_ads": null, "adsorption_energy": null}, {"inhibitor_name": "Allium sativum essential oil", "substrate": "copper", "corrosive_medium": "H2SO4", "medium_concentration": "0.5 M", "inhibitor_concentration": "2.0 g/L", "temperature": "298 K", "immersion_time": "30 min", "test_method": "potentiodynamic polarization", "inhibition_efficiency": "95.1%", "homo": null, "lumo": null, "delta_g_ads": null, "adsorption_energy": null}, {"inhibitor_name": "Allium sativum essential oil", "substrate": "copper", "corrosive_medium": "H2SO4", "medium_concentration": "0.5 M", "inhibitor_concentration": "1.0 g/L", "temperature": "308 K", "immersion_time": "30 min", "test_method": "potentiodynamic polarization", "inhibition_efficiency": "94.8%", "homo": null, "lumo": null, "delta_g_ads": null, "adsorption_energy": null}, {"inhibitor_name": "Allium sativum essential oil", "substrate": "copper", "corrosive_medium": "H2SO4", "medium_concentration": "0.5 M", "inhibitor_concentration": "1.0 g/L", "temperature": "318 K", "immersion_time": "30 min", "test_method": "potentiodynamic polarization", "inhibition_efficiency": "91.9%", "homo": null, "lumo": null, "delta_g_ads": null, "adsorption_energy": null}, {"inhibitor_name": "Allium sativum essential oil", "substrate": "copper", "corrosive_medium": "H2SO4", "medium_concentration": "0.5 M", "inhibitor_concentration": "1.0 g/L", "temperature": "328 K", "immersion_time": "30 min", "test_method": "potentiodynamic polarization", "inhibition_efficiency": "88.5%", "homo": null, "lumo": null, "delta_g_ads": null, "adsorption_energy": null}, {"inhibitor_name": "Allium sativum essential oil", "substrate": "copper", "corrosive_medium": "H2SO4", "medium_concentration": "0.5 M", "inhibitor_concentration": "0.5 g/L", "temperature": "298 K", "immersion_time": "30 min", "test_method": "electrochemical impedance spectroscopy", "inhibition_efficiency": "95.8%", "homo": null, "lumo": null, "delta_g_ads": null, "adsorption_energy": null}, {"inhibitor_name": "Allium sativum essential oil", "substrate": "copper", "corrosive_medium": "H2SO4", "medium_concentration": "0.5 M", "inhibitor_concentration": "1.0 g/L", "temperature": "298 K", "immersion_time": "30 min", "test_method": "electrochemical impedance spectroscopy", "inhibition_efficiency": "97.5%", "homo": null, "lumo": null, "delta_g_ads": null, "adsorption_energy": null}, {"inhibitor_name": "Allium sativum essential oil", "substrate": "copper", "corrosive_medium": "H2SO4", "medium_concentration": "0.5 M", "inhibitor_concentration": "1.5 g/L", "temperature": "298 K", "immersion_time": "30 min", "test_method": "electrochemical impedance spectroscopy", "inhibition_efficiency": "97.1%", "homo": null, "lumo": null, "delta_g_ads": null, "adsorption_energy": null}, {"inhibitor_name": "Allium sativum essential oil", "substrate": "copper", "corrosive_medium": "H2SO4", "medium_concentration": "0.5 M", "inhibitor_concentration": "2.0 g/L", "temperature": "298 K", "immersion_time": "30 min", "test_method": "electrochemical impedance spectroscopy", "inhibition_efficiency": "94.8%", "homo": null, "lumo": null, "delta_g_ads": null, "adsorption_energy": null}]}
