Repository: fwx-stu/Corrosion-Inhibitor-Extraction

## Dataset and experiments

| Experiment | Papers per condition | Conditions |
| --- | ---: | ---: |
| GLM-4-Plus evidence strategies E0–E5 (dev37) | 37 | 54 |
| Qwen2.5 development experiments (dev37) | 37 | 27 |
| Qwen2.5 main experiments (test50) | 50 | 9 |
| Matched-budget and component controls (test50) | 50 | 12 |
| GLM-4-Plus reference (test50) | 50 | 1 |
| **Total** | | **103** |

The expert reference dataset contains 87 papers and 3,066 normalized, deduplicated records (670 in dev37 and 2,396 in test50). The release includes 4,097 paper-level structured predictions, the reference annotations, evaluation code, statistical analyses and numerical figure data.

File: input/dev37/gold/dev37.jsonl (part 6 of 8)
{"paper_id": "pdf_1093", "records": [{"inhibitor_name": "2-(2-Bromophenyl)-1H-benzimidazole (BHB)", "substrate": "X60 steel", "corrosive_medium": "HCl", "medium_concentration": "1 M", "inhibitor_concentration": "300 ppm", "temperature": "room temperature", "immersion_time": null, "test_method": "electrochemical impedance spectroscopy", "inhibition_efficiency": "29.5%", "homo": "-6.0249 eV", "lumo": "-2.0427 eV", "delta_g_ads": null, "adsorption_energy": "-646.45 kJ mol-1"}, {"inhibitor_name": "2-(2-Bromophenyl)-1H-benzimidazole (BHB)", "substrate": "X60 steel", "corrosive_medium": "HCl", "medium_concentration": "1 M", "inhibitor_concentration": "600 ppm", "temperature": "room temperature", "immersion_time": null, "test_method": "electrochemical impedance spectroscopy", "inhibition_efficiency": "47.7%", "homo": "-6.0249 eV", "lumo": "-2.0427 eV", "delta_g_ads": null, "adsorption_energy": "-646.45 kJ mol-1"}, {"inhibitor_name": "2-(2-Bromophenyl)-1H-benzimidazole (BHB)", "substrate": "X60 steel", "corrosive_medium": "HCl", "medium_concentration": "1 M", "inhibitor_concentration": "1200 ppm", "temperature": "room temperature", "immersion_time": null, "test_method": "electrochemical impedance spectroscopy", "inhibition_efficiency": "64.5%", "homo": "-6.0249 eV", "lumo": "-2.0427 eV", "delta_g_ads": null, "adsorption_energy": "-646.45 kJ mol-1"}, {"inhibitor_name": "2-(2-Bromophenyl)-1H-benzimidazole (BHB)", "substrate": "X60 steel", "corrosive_medium": "HCl", "medium_concentration": "1 M", "inhibitor_concentration": "300 ppm", "temperature": "room temperature", "immersion_time": null, "test_method": "electrochemical impedance spectroscopy", "inhibition_efficiency": "55.7%", "homo": "-6.0249 eV", "lumo": "-2.0427 eV", "delta_g_ads": null, "adsorption_energy": "-646.45 kJ mol-1"}, {"inhibitor_name": "2-(2-Bromophenyl)-1H-benzimidazole (BHB)", "substrate": "X60 steel", "corrosive_medium": "HCl", "medium_concentration": "1 M", "inhibitor_concentration": "600 ppm", "temperature": "room temperature", "immersion_time": null, "test_method": "electrochemical impedance spectroscopy", "inhibition_efficiency": "72.0%", "homo": "-6.0249 eV", "lumo": "-2.0427 eV", "delta_g_ads": null, "adsorption_energy": "-646.45 kJ mol-1"}, {"inhibitor_name": "2-(2-Bromophenyl)-1H-benzimidazole (BHB)", "substrate": "X60 steel", "corrosive_medium": "HCl", "medium_concentration": "1 M", "inhibitor_concentration": "1200 ppm", "temperature": "room temperature", "immersion_time": null, "test_method": "electrochemical impedance spectroscopy", "inhibition_efficiency": "81.6%", "homo": "-6.0249 eV", "lumo": "-2.0427 eV", "delta_g_ads": null, "adsorption_energy": "-646.45 kJ mol-1"}, {"inhibitor_name": "2-(2-Bromophenyl)-1H-benzimidazole (BHB)", "substrate": "X60 steel", "corrosive_medium": "HCl", "medium_concentration": "1 M", "inhibitor_concentration": "300 ppm", "temperature": "room temperature", "immersion_time": null, "test_method": "potentiodynamic polarization", "inhibition_efficiency": "35.60%", "homo": "-6.0249 eV", "lumo": "-2.0427 eV", "delta_g_ads": null, "adsorption_energy": "-646.45 kJ mol-1"}, {"inhibitor_name": "2-(2-Bromophenyl)-1H-benzimidazole (BHB)", "substrate": "X60 steel", "corrosive_medium": "HCl", "medium_concentration": "1 M", "inhibitor_concentration": "600 ppm", "temperature": "room temperature", "immersion_time": null, "test_method": "potentiodynamic polarization", "inhibition_efficiency": "58.31%", "homo": "-6.0249 eV", "lumo": "-2.0427 eV", "delta_g_ads": null, "adsorption_energy": "-646.45 kJ mol-1"}, {"inhibitor_name": "2-(2-Bromophenyl)-1H-benzimidazole (BHB)", "substrate": "X60 steel", "corrosive_medium": "HCl", "medium_concentration": "1 M", "inhibitor_concentration": "1200 ppm", "temperature": "room temperature", "immersion_time": null, "test_method": "potentiodynamic polarization", "inhibition_efficiency": "62.56%", "homo": "-6.0249 eV", "lumo": "-2.0427 eV", "delta_g_ads": null, "adsorption_energy": "-646.45 kJ mol-1"}, {"inhibitor_name": "2-(2-Bromophenyl)-1H-benzimidazole (BHB)", "substrate": "X60 steel", "corrosive_medium": "HCl", "medium_concentration": "1 M", "inhibitor_concentration": "300 ppm", "temperature": "room temperature", "immersion_time": null, "test_method": "linear polarization resistance", "inhibition_efficiency": "29.25%", "homo": "-6.0249 eV", "lumo": "-2.0427 eV", "delta_g_ads": null, "adsorption_energy": "-646.45 kJ mol-1"}, {"inhibitor_name": "2-(2-Bromophenyl)-1H-benzimidazole (BHB)", "substrate": "X60 steel", "corrosive_medium": "HCl", "medium_concentration": "1 M", "inhibitor_concentration": "600 ppm", "temperature": "room temperature", "immersion_time": null, "test_method": "linear polarization resistance", "inhibition_efficiency": "51.00%", "homo": "-6.0249 eV", "lumo": "-2.0427 eV", "delta_g_ads": null, "adsorption_energy": "-646.45 kJ mol-1"}, {"inhibitor_name": "2-(2-Bromophenyl)-1H-benzimidazole (BHB)", "substrate": "X60 steel", "corrosive_medium": "HCl", "medium_concentration": "1 M", "inhibitor_concentration": "1200 ppm", "temperature": "room temperature", "immersion_time": null, "test_method": "linear polarization resistance", "inhibition_efficiency": "63.70%", "homo": "-6.0249 eV", "lumo": "-2.0427 eV", "delta_g_ads": null, "adsorption_energy": "-646.45 kJ mol-1"}, {"inhibitor_name": "2-(2-Bromophenyl)-1H-benzimidazole (BHB)", "substrate": "X60 steel", "corrosive_medium": "HCl", "medium_concentration": "1 M", "inhibitor_concentration": "300 ppm", "temperature": "room temperature", "immersion_time": null, "test_method": "potentiodynamic polarization", "inhibition_efficiency": "57.08%", "homo": "-6.0249 eV", "lumo": "-2.0427 eV", "delta_g_ads": null, "adsorption_energy": "-646.45 kJ mol-1"}, {"inhibitor_name": "2-(2-Bromophenyl)-1H-benzimidazole (BHB)", "substrate": "X60 steel", "corrosive_medium": "HCl", "medium_concentration": "1 M", "inhibitor_concentration": "600 ppm", "temperature": "room temperature", "immersion_time": null, "test_method": "potentiodynamic polarization", "inhibition_efficiency": "72.36%", "homo": "-6.0249 eV", "lumo": "-2.0427 eV", "delta_g_ads": null, "adsorption_energy": "-646.45 kJ mol-1"}, {"inhibitor_name": "2-(2-Bromophenyl)-1H-benzimidazole (BHB)", "substrate": "X60 steel", "corrosive_medium": "HCl", "medium_concentration": "1 M", "inhibitor_concentration": "1200 ppm", "temperature": "room temperature", "immersion_time": null, "test_method": "potentiodynamic polarization", "inhibition_efficiency": "78.61%", "homo": "-6.0249 eV", "lumo": "-2.0427 eV", "delta_g_ads": null, "adsorption_energy": "-646.45 kJ mol-1"}, {"inhibitor_name": "2-(2-Bromophenyl)-1H-benzimidazole (BHB)", "substrate": "X60 steel", "corrosive_medium": "HCl", "medium_concentration": "1 M", "inhibitor_concentration": "300 ppm", "temperature": "room temperature", "immersion_time": null, "test_method": "linear polarization resistance", "inhibition_efficiency": "57.70%", "homo": "-6.0249 eV", "lumo": "-2.0427 eV", "delta_g_ads": null, "adsorption_energy": "-646.45 kJ mol-1"}, {"inhibitor_name": "2-(2-Bromophenyl)-1H-benzimidazole (BHB)", "substrate": "X60 steel", "corrosive_medium": "HCl", "medium_concentration": "1 M", "inhibitor_concentration": "600 ppm", "temperature": "room temperature", "immersion_time": null, "test_method": "linear polarization resistance", "inhibition_efficiency": "72.80%", "homo": "-6.0249 eV", "lumo": "-2.0427 eV", "delta_g_ads": null, "adsorption_energy": "-646.45 kJ mol-1"}, {"inhibitor_name": "2-(2-Bromophenyl)-1H-benzimidazole (BHB)", "substrate": "X60 steel", "corrosive_medium": "HCl", "medium_concentration": "1 M", "inhibitor_concentration": "1200 ppm", "temperature": "room temperature", "immersion_time": null, "test_method": "linear polarization resistance", "inhibition_efficiency": "80.50%", "homo": "-6.0249 eV", "lumo": "-2.0427 eV", "delta_g_ads": null, "adsorption_energy": "-646.45 kJ mol-1"}, {"inhibitor_name": "2-(2-Bromophenyl)-1-methyl-1H-benzimidazole (BMB)", "substrate": "X60 steel", "corrosive_medium": "HCl", "medium_concentration": "1 M", "inhibitor_concentration": "300 ppm", "temperature": "room temperature", "immersion_time": null, "test_method": "electrochemical impedance spectroscopy", "inhibition_efficiency": "53.7%", "homo": "-6.0855 eV", "lumo": "-3.0208 eV", "delta_g_ads": null, "adsorption_energy": "-674.14 kJ mol-1"}, {"inhibitor_name": "2-(2-Bromophenyl)-1-methyl-1H-benzimidazole (BMB)", "substrate": "X60 steel", "corrosive_medium": "HCl", "medium_concentration": "1 M", "inhibitor_concentration": "600 ppm", "temperature": "room temperature", "immersion_time": null, "test_method": "electrochemical impedance spectroscopy", "inhibition_efficiency": "59.2%", "homo": "-6.0855 eV", "lumo": "-3.0208 eV", "delta_g_ads": null, "adsorption_energy": "-674.14 kJ mol-1"}, {"inhibitor_name": "2-(2-Bromophenyl)-1-methyl-1H-benzimidazole (BMB)", "substrate": "X60 steel", "corrosive_medium": "HCl", "medium_concentration": "1 M", "inhibitor_concentration": "1200 ppm", "temperature": "room temperature", "immersion_time": null, "test_method": "electrochemical impedance spectroscopy", "inhibition_efficiency": "70.8%", "homo": "-6.0855 eV", "lumo": "-3.0208 eV", "delta_g_ads": null, "adsorption_energy": "-674.14 kJ mol-1"}, {"inhibitor_name": "2-(2-Bromophenyl)-1-methyl-1H-benzimidazole (BMB)", "substrate": "X60 steel", "corrosive_medium": "HCl", "medium_concentration": "1 M", "inhibitor_concentration": "300 ppm", "temperature": "room temperature", "immersion_time": null, "test_method": "electrochemical impedance spectroscopy", "inhibition_efficiency": "70.2%", "homo": "-6.0855 eV", "lumo": "-3.0208 eV", "delta_g_ads": null, "adsorption_energy": "-674.14 kJ mol-1"}, {"inhibitor_name": "2-(2-Bromophenyl)-1-methyl-1H-benzimidazole (BMB)", "substrate": "X60 steel", "corrosive_medium": "HCl", "medium_concentration": "1 M", "inhibitor_concentration": "600 ppm", "temperature": "room temperature", "immersion_time": null, "test_method": "electrochemical impedance spectroscopy", "inhibition_efficiency": "78.8%", "homo": "-6.0855 eV", "lumo": "-3.0208 eV", "delta_g_ads": null, "adsorption_energy": "-674.14 kJ mol-1"}, {"inhibitor_name": "2-(2-Bromophenyl)-1-methyl-1H-benzimidazole (BMB)", "substrate": "X60 steel", "corrosive_medium": "HCl", "medium_concentration": "1 M", "inhibitor_concentration": "1200 ppm", "temperature": "room temperature", "immersion_time": null, "test_method": "electrochemical impedance spectroscopy", "inhibition_efficiency": "86.0%", "homo": "-6.0855 eV", "lumo": "-3.0208 eV", "delta_g_ads": null, "adsorption_energy": "-674.14 kJ mol-1"}, {"inhibitor_name": "2-(2-Bromophenyl)-1-methyl-1H-benzimidazole (BMB)", "substrate": "X60 steel", "corrosive_medium": "HCl", "medium_concentration": "1 M", "inhibitor_concentration": "300 ppm", "temperature": "room temperature", "immersion_time": null, "test_method": "potentiodynamic polarization", "inhibition_efficiency": "56.67%", "homo": "-6.0855 eV", "lumo": "-3.0208 eV", "delta_g_ads": null, "adsorption_energy": "-674.14 kJ mol-1"}, {"inhibitor_name": "2-(2-Bromophenyl)-1-methyl-1H-benzimidazole (BMB)", "substrate": "X60 steel", "corrosive_medium": "HCl", "medium_concentration": "1 M", "inhibitor_concentration": "600 ppm", "temperature": "room temperature", "immersion_time": null, "test_method": "potentiodynamic polarization", "inhibition_efficiency": "67.67%", "homo": "-6.0855 eV", "lumo": "-3.0208 eV", "delta_g_ads": null, "adsorption_energy": "-674.14 kJ mol-1"}, {"inhibitor_name": "2-(2-Bromophenyl)-1-methyl-1H-benzimidazole (BMB)", "substrate": "X60 steel", "corrosive_medium": "HCl", "medium_concentration": "1 M", "inhibitor_concentration": "1200 ppm", "temperature": "room temperature", "immersion_time": null, "test_method": "potentiodynamic polarization", "inhibition_efficiency": "73.16%", "homo": "-6.0855 eV", "lumo": "-3.0208 eV", "delta_g_ads": null, "adsorption_energy": "-674.14 kJ mol-1"}, {"inhibitor_name": "2-(2-Bromophenyl)-1-methyl-1H-benzimidazole (BMB)", "substrate": "X60 steel", "corrosive_medium": "HCl", "medium_concentration": "1 M", "inhibitor_concentration": "300 ppm", "temperature": "room temperature", "immersion_time": null, "test_method": "linear polarization resistance", "inhibition_efficiency": "56.71%", "homo": "-6.0855 eV", "lumo": "-3.0208 eV", "delta_g_ads": null, "adsorption_energy": "-674.14 kJ mol-1"}, {"inhibitor_name": "2-(2-Bromophenyl)-1-methyl-1H-benzimidazole (BMB)", "substrate": "X60 steel", "corrosive_medium": "HCl", "medium_concentration": "1 M", "inhibitor_concentration": "600 ppm", "temperature": "room temperature", "immersion_time": null, "test_method": "linear polarization resistance", "inhibition_efficiency": "66.83%", "homo": "-6.0855 eV", "lumo": "-3.0208 eV", "delta_g_ads": null, "adsorption_energy": "-674.14 kJ mol-1"}, {"inhibitor_name": "2-(2-Bromophenyl)-1-methyl-1H-benzimidazole (BMB)", "substrate": "X60 steel", "corrosive_medium": "HCl", "medium_concentration": "1 M", "inhibitor_concentration": "1200 ppm", "temperature": "room temperature", "immersion_time": null, "test_method": "linear polarization resistance", "inhibition_efficiency": "72.42%", "homo": "-6.0855 eV", "lumo": "-3.0208 eV", "delta_g_ads": null, "adsorption_energy": "-674.14 kJ mol-1"}, {"inhibitor_name": "2-(2-Bromophenyl)-1-methyl-1H-benzimidazole (BMB)", "substrate": "X60 steel", "corrosive_medium": "HCl", "medium_concentration": "1 M", "inhibitor_concentration": "300 ppm", "temperature": "room temperature", "immersion_time": null, "test_method": "potentiodynamic polarization", "inhibition_efficiency": "76.62%", "homo": "-6.0855 eV", "lumo": "-3.0208 eV", "delta_g_ads": null, "adsorption_energy": "-674.14 kJ mol-1"}, {"inhibitor_name": "2-(2-Bromophenyl)-1-methyl-1H-benzimidazole (BMB)", "substrate": "X60 steel", "corrosive_medium": "HCl", "medium_concentration": "1 M", "inhibitor_concentration": "600 ppm", "temperature": "room temperature", "immersion_time": null, "test_method": "potentiodynamic polarization", "inhibition_efficiency": "81.34%", "homo": "-6.0855 eV", "lumo": "-3.0208 eV", "delta_g_ads": null, "adsorption_energy": "-674.14 kJ mol-1"}, {"inhibitor_name": "2-(2-Bromophenyl)-1-methyl-1H-benzimidazole (BMB)", "substrate": "X60 steel", "corrosive_medium": "HCl", "medium_concentration": "1 M", "inhibitor_concentration": "1200 ppm", "temperature": "room temperature", "immersion_time": null, "test_method": "potentiodynamic polarization", "inhibition_efficiency": "87.40%", "homo": "-6.0855 eV", "lumo": "-3.0208 eV", "delta_g_ads": null, "adsorption_energy": "-674.14 kJ mol-1"}, {"inhibitor_name": "2-(2-Bromophenyl)-1-methyl-1H-benzimidazole (BMB)", "substrate": "X60 steel", "corrosive_medium": "HCl", "medium_concentration": "1 M", "inhibitor_concentration": "300 ppm", "temperature": "room temperature", "immersion_time": null, "test_method": "linear polarization resistance", "inhibition_efficiency": "73.69%", "homo": "-6.0855 eV", "lumo": "-3.0208 eV", "delta_g_ads": null, "adsorption_energy": "-674.14 kJ mol-1"}, {"inhibitor_name": "2-(2-Bromophenyl)-1-methyl-1H-benzimidazole (BMB)", "substrate": "X60 steel", "corrosive_medium": "HCl", "medium_concentration": "1 M", "inhibitor_concentration": "600 ppm", "temperature": "room temperature", "immersion_time": null, "test_method": "linear polarization resistance", "inhibition_efficiency": "83.08%", "homo": "-6.0855 eV", "lumo": "-3.0208 eV", "delta_g_ads": null, "adsorption_energy": "-674.14 kJ mol-1"}, {"inhibitor_name": "2-(2-Bromophenyl)-1-methyl-1H-benzimidazole (BMB)", "substrate": "X60 steel", "corrosive_medium": "HCl", "medium_concentration": "1 M", "inhibitor_concentration": "1200 ppm", "temperature": "room temperature", "immersion_time": null, "test_method": "linear polarization resistance", "inhibition_efficiency": "86.28%", "homo": "-6.0855 eV", "lumo": "-3.0208 eV", "delta_g_ads": null, "adsorption_energy": "-674.14 kJ mol-1"}]}
{"paper_id": "pdf_1131", "records": [{"inhibitor_name": "PGMA", "substrate": "Q215 steel", "corrosive_medium": "NaCl", "medium_concentration": "3.5 wt.%", "inhibitor_concentration": "1.0 wt.%", "temperature": null, "immersion_time": "1 d", "test_method": "electrochemical impedance spectroscopy", "inhibition_efficiency": null, "homo": null, "lumo": null, "delta_g_ads": null, "adsorption_energy": null}, {"inhibitor_name": "PGMA", "substrate": "Q215 steel", "corrosive_medium": "NaCl", "medium_concentration": "3.5 wt.%", "inhibitor_concentration": "1.0 wt.%", "temperature": null, "immersion_time": "7 d", "test_method": "electrochemical impedance spectroscopy", "inhibition_efficiency": null, "homo": null, "lumo": null, "delta_g_ads": null, "adsorption_energy": null}, {"inhibitor_name": "PGMA", "substrate": "Q215 steel", "corrosive_medium": "NaCl", "medium_concentration": "3.5 wt.%", "inhibitor_concentration": "1.0 wt.%", "temperature": null, "immersion_time": "14 d", "test_method": "electrochemical impedance spectroscopy", "inhibition_efficiency": null, "homo": null, "lumo": null, "delta_g_ads": null, "adsorption_energy": null}, {"inhibitor_name": "PGMA", "substrate": "Q215 steel", "corrosive_medium": "NaCl", "medium_concentration": "3.5 wt.%", "inhibitor_concentration": "1.0 wt.%", "temperature": null, "immersion_time": "21 d", "test_method": "electrochemical impedance spectroscopy", "inhibition_efficiency": null, "homo": null, "lumo": null, "delta_g_ads": null, "adsorption_energy": null}, {"inhibitor_name": "GO", "substrate": "Q215 steel", "corrosive_medium": "NaCl", "medium_concentration": "3.5 wt.%", "inhibitor_concentration": "0.67 wt.%", "temperature": null, "immersion_time": "1 d", "test_method": "electrochemical impedance spectroscopy", "inhibition_efficiency": null, "homo": null, "lumo": null, "delta_g_ads": null, "adsorption_energy": null}, {"inhibitor_name": "GO", "substrate": "Q215 steel", "corrosive_medium": "NaCl", "medium_concentration": "3.5 wt.%", "inhibitor_concentration": "0.67 wt.%", "temperature": null, "immersion_time": "7 d", "test_method": "electrochemical impedance spectroscopy", "inhibition_efficiency": null, "homo": null, "lumo": null, "delta_g_ads": null, "adsorption_energy": null}, {"inhibitor_name": "GO", "substrate": "Q215 steel", "corrosive_medium": "NaCl", "medium_concentration": "3.5 wt.%", "inhibitor_concentration": "0.67 wt.%", "temperature": null, "immersion_time": "14 d", "test_method": "electrochemical impedance spectroscopy", "inhibition_efficiency": null, "homo": null, "lumo": null, "delta_g_ads": null, "adsorption_energy": null}, {"inhibitor_name": "GO", "substrate": "Q215 steel", "corrosive_medium": "NaCl", "medium_concentration": "3.5 wt.%", "inhibitor_concentration": "0.67 wt.%", "temperature": null, "immersion_time": "21 d", "test_method": "electrochemical impedance spectroscopy", "inhibition_efficiency": null, "homo": null, "lumo": null, "delta_g_ads": null, "adsorption_energy": null}, {"inhibitor_name": "PGMA@GO", "substrate": "Q215 steel", "corrosive_medium": "NaCl", "medium_concentration": "3.5 wt.%", "inhibitor_concentration": "0.5 wt.%", "temperature": null, "immersion_time": "1 d", "test_method": "electrochemical impedance spectroscopy", "inhibition_efficiency": null, "homo": null, "lumo": null, "delta_g_ads": null, "adsorption_energy": null}, {"inhibitor_name": "PGMA@GO", "substrate": "Q215 steel", "corrosive_medium": "NaCl", "medium_concentration": "3.5 wt.%", "inhibitor_concentration": "0.5 wt.%", "temperature": null, "immersion_time": "7 d", "test_method": "electrochemical impedance spectroscopy", "inhibition_efficiency": null, "homo": null, "lumo": null, "delta_g_ads": null, "adsorption_energy": null}, {"inhibitor_name": "PGMA@GO", "substrate": "Q215 steel", "corrosive_medium": "NaCl", "medium_concentration": "3.5 wt.%", "inhibitor_concentration": "0.5 wt.%", "temperature": null, "immersion_time": "14 d", "test_method": "electrochemical impedance spectroscopy", "inhibition_efficiency": null, "homo": null, "lumo": null, "delta_g_ads": null, "adsorption_energy": null}, {"inhibitor_name": "PGMA@GO", "substrate": "Q215 steel", "corrosive_medium": "NaCl", "medium_concentration": "3.5 wt.%", "inhibitor_concentration": "0.5 wt.%", "temperature": null, "immersion_time": "21 d", "test_method": "electrochemical impedance spectroscopy", "inhibition_efficiency": null, "homo": null, "lumo": null, "delta_g_ads": null, "adsorption_energy": null}, {"inhibitor_name": "PGMA@GO", "substrate": "Q215 steel", "corrosive_medium": "NaCl", "medium_concentration": "3.5 wt.%", "inhibitor_concentration": "1.0 wt.%", "temperature": null, "immersion_time": "1 d", "test_method": "electrochemical impedance spectroscopy", "inhibition_efficiency": null, "homo": null, "lumo": null, "delta_g_ads": null, "adsorption_energy": null}, {"inhibitor_name": "PGMA@GO", "substrate": "Q215 steel", "corrosive_medium": "NaCl", "medium_concentration": "3.5 wt.%", "inhibitor_concentration": "1.0 wt.%", "temperature": null, "immersion_time": "7 d", "test_method": "electrochemical impedance spectroscopy", "inhibition_efficiency": null, "homo": null, "lumo": null, "delta_g_ads": null, "adsorption_energy": null}, {"inhibitor_name": "PGMA@GO", "substrate": "Q215 steel", "corrosive_medium": "NaCl", "medium_concentration": "3.5 wt.%", "inhibitor_concentration": "1.0 wt.%", "temperature": null, "immersion_time": "14 d", "test_method": "electrochemical impedance spectroscopy", "inhibition_efficiency": null, "homo": null, "lumo": null, "delta_g_ads": null, "adsorption_energy": null}, {"inhibitor_name": "PGMA@GO", "substrate": "Q215 steel", "corrosive_medium": "NaCl", "medium_concentration": "3.5 wt.%", "inhibitor_concentration": "1.0 wt.%", "temperature": null, "immersion_time": "21 d", "test_method": "electrochemical impedance spectroscopy", "inhibition_efficiency": null, "homo": null, "lumo": null, "delta_g_ads": null, "adsorption_energy": null}, {"inhibitor_name": "PGMA@GO", "substrate": "Q215 steel", "corrosive_medium": "NaCl", "medium_concentration": "3.5 wt.%", "inhibitor_concentration": "1.5 wt.%", "temperature": null, "immersion_time": "1 d", "test_method": "electrochemical impedance spectroscopy", "inhibition_efficiency": null, "homo": null, "lumo": null, "delta_g_ads": null, "adsorption_energy": null}, {"inhibitor_name": "PGMA@GO", "substrate": "Q215 steel", "corrosive_medium": "NaCl", "medium_concentration": "3.5 wt.%", "inhibitor_concentration": "1.5 wt.%", "temperature": null, "immersion_time": "7 d", "test_method": "electrochemical impedance spectroscopy", "inhibition_efficiency": null, "homo": null, "lumo": null, "delta_g_ads": null, "adsorption_energy": null}, {"inhibitor_name": "PGMA@GO", "substrate": "Q215 steel", "corrosive_medium": "NaCl", "medium_concentration": "3.5 wt.%", "inhibitor_concentration": "1.5 wt.%", "temperature": null, "immersion_time": "14 d", "test_method": "electrochemical impedance spectroscopy", "inhibition_efficiency": null, "homo": null, "lumo": null, "delta_g_ads": null, "adsorption_energy": null}, {"inhibitor_name": "PGMA@GO", "substrate": "Q215 steel", "corrosive_medium": "NaCl", "medium_concentration": "3.5 wt.%", "inhibitor_concentration": "1.5 wt.%", "temperature": null, "immersion_time": "21 d", "test_method": "electrochemical impedance spectroscopy", "inhibition_efficiency": null, "homo": null, "lumo": null, "delta_g_ads": null, "adsorption_energy": null}, {"inhibitor_name": "PGMA@GO", "substrate": "Q215 steel", "corrosive_medium": "NaCl", "medium_concentration": "3.5 wt.%", "inhibitor_concentration": "2.0 wt.%", "temperature": null, "immersion_time": "1 d", "test_method": "electrochemical impedance spectroscopy", "inhibition_efficiency": null, "homo": null, "lumo": null, "delta_g_ads": null, "adsorption_energy": null}, {"inhibitor_name": "PGMA@GO", "substrate": "Q215 steel", "corrosive_medium": "NaCl", "medium_concentration": "3.5 wt.%", "inhibitor_concentration": "2.0 wt.%", "temperature": null, "immersion_time": "7 d", "test_method": "electrochemical impedance spectroscopy", "inhibition_efficiency": null, "homo": null, "lumo": null, "delta_g_ads": null, "adsorption_energy": null}, {"inhibitor_name": "PGMA@GO", "substrate": "Q215 steel", "corrosive_medium": "NaCl", "medium_concentration": "3.5 wt.%", "inhibitor_concentration": "2.0 wt.%", "temperature": null, "immersion_time": "14 d", "test_method": "electrochemical impedance spectroscopy", "inhibition_efficiency": null, "homo": null, "lumo": null, "delta_g_ads": null, "adsorption_energy": null}, {"inhibitor_name": "PGMA@GO", "substrate": "Q215 steel", "corrosive_medium": "NaCl", "medium_concentration": "3.5 wt.%", "inhibitor_concentration": "2.0 wt.%", "temperature": null, "immersion_time": "21 d", "test_method": "electrochemical impedance spectroscopy", "inhibition_efficiency": null, "homo": null, "lumo": null, "delta_g_ads": null, "adsorption_energy": null}]}
{"paper_id": "pdf_1159", "records": [{"inhibitor_name": "Gongronema latifolium leaf methanol extract", "substrate": "mild steel", "corrosive_medium": "HCl", "medium_concentration": "0.5 M", "inhibitor_concentration": "0.1 %w/v", "temperature": "303 K", "immersion_time": "5 days", "test_method": "weight loss", "inhibition_efficiency": "63.14%", "homo": null, "lumo": null, "delta_g_ads": "-9.85 kJ/mol", "adsorption_energy": null}, {"inhibitor_name": "Gongronema latifolium leaf methanol extract", "substrate": "mild steel", "corrosive_medium": "HCl", "medium_concentration": "0.5 M", "inhibitor_concentration": "0.2 %w/v", "temperature": "303 K", "immersion_time": "5 days", "test_method": "weight loss", "inhibition_efficiency": "69.25%", "homo": null, "lumo": null, "delta_g_ads": "-9.85 kJ/mol", "adsorption_energy": null}, {"inhibitor_name": "Gongronema latifolium leaf methanol extract", "substrate": "mild steel", "corrosive_medium": "HCl", "medium_concentration": "0.5 M", "inhibitor_concentration": "0.3 %w/v", "temperature": "303 K", "immersion_time": "5 days", "test_method": "weight loss", "inhibition_efficiency": "72.49%", "homo": null, "lumo": null, "delta_g_ads": "-9.85 kJ/mol", "adsorption_energy": null}, {"inhibitor_name": "Gongronema latifolium leaf methanol extract", "substrate": "mild steel", "corrosive_medium": "HCl", "medium_concentration": "0.5 M", "inhibitor_concentration": "0.4 %w/v", "temperature": "303 K", "immersion_time": "5 days", "test_method": "weight loss", "inhibition_efficiency": "78.35%", "homo": null, "lumo": null, "delta_g_ads": "-9.85 kJ/mol", "adsorption_energy": null}, {"inhibitor_name": "Gongronema latifolium leaf methanol extract", "substrate": "mild steel", "corrosive_medium": "HCl", "medium_concentration": "0.5 M", "inhibitor_concentration": "0.5 %w/v", "temperature": "303 K", "immersion_time": "5 days", "test_method": "weight loss", "inhibition_efficiency": "81.69%", "homo": null, "lumo": null, "delta_g_ads": "-9.85 kJ/mol", "adsorption_energy": null}, {"inhibitor_name": "Gongronema latifolium leaf methanol extract", "substrate": "mild steel", "corrosive_medium": "HCl", "medium_concentration": "0.5 M", "inhibitor_concentration": "0.1 %w/v", "temperature": "313 K", "immersion_time": "5 days", "test_method": "weight loss", "inhibition_efficiency": "59.06%", "homo": null, "lumo": null, "delta_g_ads": "-10.18 kJ/mol", "adsorption_energy": null}, {"inhibitor_name": "Gongronema latifolium leaf methanol extract", "substrate": "mild steel", "corrosive_medium": "HCl", "medium_concentration": "0.5 M", "inhibitor_concentration": "0.2 %w/v", "temperature": "313 K", "immersion_time": "5 days", "test_method": "weight loss", "inhibition_efficiency": "64.57%", "homo": null, "lumo": null, "delta_g_ads": "-10.18 kJ/mol", "adsorption_energy": null}, {"inhibitor_name": "Gongronema latifolium leaf methanol extract", "substrate": "mild steel", "corrosive_medium": "HCl", "medium_concentration": "0.5 M", "inhibitor_concentration": "0.3 %w/v", "temperature": "313 K", "immersion_time": "5 days", "test_method": "weight loss", "inhibition_efficiency": "70.13%", "homo": null, "lumo": null, "delta_g_ads": "-10.18 kJ/mol", "adsorption_energy": null}, {"inhibitor_name": "Gongronema latifolium leaf methanol extract", "substrate": "mild steel", "corrosive_medium": "HCl", "medium_concentration": "0.5 M", "inhibitor_concentration": "0.4 %w/v", "temperature": "313 K", "immersion_time": "5 days", "test_method": "weight loss", "inhibition_efficiency": "76.22%", "homo": null, "lumo": null, "delta_g_ads": "-10.18 kJ/mol", "adsorption_energy": null}, {"inhibitor_name": "Gongronema latifolium leaf methanol extract", "substrate": "mild steel", "corrosive_medium": "HCl", "medium_concentration": "0.5 M", "inhibitor_concentration": "0.5 %w/v", "temperature": "313 K", "immersion_time": "5 days", "test_method": "weight loss", "inhibition_efficiency": "78.74%", "homo": null, "lumo": null, "delta_g_ads": "-10.18 kJ/mol", "adsorption_energy": null}, {"inhibitor_name": "Gongronema latifolium leaf methanol extract", "substrate": "mild steel", "corrosive_medium": "HCl", "medium_concentration": "0.5 M", "inhibitor_concentration": "0.1 %w/v", "temperature": "323 K", "immersion_time": "5 days", "test_method": "weight loss", "inhibition_efficiency": "56.75%", "homo": null, "lumo": null, "delta_g_ads": "-10.38 kJ/mol", "adsorption_energy": null}, {"inhibitor_name": "Gongronema latifolium leaf methanol extract", "substrate": "mild steel", "corrosive_medium": "HCl", "medium_concentration": "0.5 M", "inhibitor_concentration": "0.2 %w/v", "temperature": "323 K", "immersion_time": "5 days", "test_method": "weight loss", "inhibition_efficiency": "62.87%", "homo": null, "lumo": null, "delta_g_ads": "-10.38 kJ/mol", "adsorption_energy": null}, {"inhibitor_name": "Gongronema latifolium leaf methanol extract", "substrate": "mild steel", "corrosive_medium": "HCl", "medium_concentration": "0.5 M", "inhibitor_concentration": "0.3 %w/v", "temperature": "323 K", "immersion_time": "5 days", "test_method": "weight loss", "inhibition_efficiency": "68.17%", "homo": null, "lumo": null, "delta_g_ads": "-10.38 kJ/mol", "adsorption_energy": null}, {"inhibitor_name": "Gongronema latifolium leaf methanol extract", "substrate": "mild steel", "corrosive_medium": "HCl", "medium_concentration": "0.5 M", "inhibitor_concentration": "0.4 %w/v", "temperature": "323 K", "immersion_time": "5 days", "test_method": "weight loss", "inhibition_efficiency": "72.51%", "homo": null, "lumo": null, "delta_g_ads": "-10.38 kJ/mol", "adsorption_energy": null}, {"inhibitor_name": "Gongronema latifolium leaf methanol extract", "substrate": "mild steel", "corrosive_medium": "HCl", "medium_concentration": "0.5 M", "inhibitor_concentration": "0.5 %w/v", "temperature": "323 K", "immersion_time": "5 days", "test_method": "weight loss", "inhibition_efficiency": "77.47%", "homo": null, "lumo": null, "delta_g_ads": "-10.38 kJ/mol", "adsorption_energy": null}]}
{"paper_id": "pdf_1343", "records": [{"inhibitor_name": "polyurethane", "substrate": "cast iron", "corrosive_medium": "NaCl", "medium_concentration": "3.5 wt%", "inhibitor_concentration": "1%", "temperature": "ambient temperature", "immersion_time": "3000 s", "test_method": "potentiodynamic polarization", "inhibition_efficiency": "83.7%", "homo": null, "lumo": null, "delta_g_ads": "-38.81 kJ/mol", "adsorption_energy": null}, {"inhibitor_name": "polyurethane", "substrate": "cast iron", "corrosive_medium": "NaCl", "medium_concentration": "3.5 wt%", "inhibitor_concentration": "2%", "temperature": "ambient temperature", "immersion_time": "3000 s", "test_method": "potentiodynamic polarization", "inhibition_efficiency": "94.8%", "homo": null, "lumo": null, "delta_g_ads": "-38.81 kJ/mol", "adsorption_energy": null}, {"inhibitor_name": "polyurethane", "substrate": "cast iron", "corrosive_medium": "NaCl", "medium_concentration": "3.5 wt%", "inhibitor_concentration": "1%", "temperature": "ambient temperature", "immersion_time": "3000 s", "test_method": "electrochemical impedance spectroscopy", "inhibition_efficiency": "87.9%", "homo": null, "lumo": null, "delta_g_ads": "-38.81 kJ/mol", "adsorption_energy": null}, {"inhibitor_name": "polyurethane", "substrate": "cast iron", "corrosive_medium": "NaCl", "medium_concentration": "3.5 wt%", "inhibitor_concentration": "2%", "temperature": "ambient temperature", "immersion_time": "3000 s", "test_method": "electrochemical impedance spectroscopy", "inhibition_efficiency": "93.8%", "homo": null, "lumo": null, "delta_g_ads": "-38.81 kJ/mol", "adsorption_energy": null}]}
