Repository: fwx-stu/Corrosion-Inhibitor-Extraction

## Dataset and experiments

| Experiment | Papers per condition | Conditions |
| --- | ---: | ---: |
| GLM-4-Plus evidence strategies E0–E5 (dev37) | 37 | 54 |
| Qwen2.5 development experiments (dev37) | 37 | 27 |
| Qwen2.5 main experiments (test50) | 50 | 9 |
| Matched-budget and component controls (test50) | 50 | 12 |
| GLM-4-Plus reference (test50) | 50 | 1 |
| **Total** | | **103** |

The expert reference dataset contains 87 papers and 3,066 normalized, deduplicated records (670 in dev37 and 2,396 in test50). The release includes 4,097 paper-level structured predictions, the reference annotations, evaluation code, statistical analyses and numerical figure data.

File: input/dev37/gold/dev37.jsonl (part 7 of 8)
{"paper_id": "pdf_1549", "records": [{"inhibitor_name": "GPTMS-TEOS sol-gel coating", "substrate": "low carbon steel", "corrosive_medium": "NaCl", "medium_concentration": "3.5%", "inhibitor_concentration": null, "temperature": "30 °C", "immersion_time": "30 min", "test_method": "electrochemical impedance spectroscopy", "inhibition_efficiency": "38.74%", "homo": null, "lumo": null, "delta_g_ads": null, "adsorption_energy": null}, {"inhibitor_name": "Morus nigra ethanol extract (MNE) doped GPTMS-TEOS coating", "substrate": "low carbon steel", "corrosive_medium": "NaCl", "medium_concentration": "3.5%", "inhibitor_concentration": "250 ppm", "temperature": "30 °C", "immersion_time": "30 min", "test_method": "electrochemical impedance spectroscopy", "inhibition_efficiency": "53.38%", "homo": null, "lumo": null, "delta_g_ads": null, "adsorption_energy": null}, {"inhibitor_name": "Morus nigra ethanol extract (MNE) doped GPTMS-TEOS coating", "substrate": "low carbon steel", "corrosive_medium": "NaCl", "medium_concentration": "3.5%", "inhibitor_concentration": "500 ppm", "temperature": "30 °C", "immersion_time": "30 min", "test_method": "electrochemical impedance spectroscopy", "inhibition_efficiency": "76.51%", "homo": null, "lumo": null, "delta_g_ads": null, "adsorption_energy": null}, {"inhibitor_name": "Morus nigra ethanol extract (MNE) doped GPTMS-TEOS coating", "substrate": "low carbon steel", "corrosive_medium": "NaCl", "medium_concentration": "3.5%", "inhibitor_concentration": "750 ppm", "temperature": "30 °C", "immersion_time": "30 min", "test_method": "electrochemical impedance spectroscopy", "inhibition_efficiency": "89.04%", "homo": null, "lumo": null, "delta_g_ads": null, "adsorption_energy": null}, {"inhibitor_name": "Morus nigra ethanol extract (MNE) doped GPTMS-TEOS coating", "substrate": "low carbon steel", "corrosive_medium": "NaCl", "medium_concentration": "3.5%", "inhibitor_concentration": "1000 ppm", "temperature": "30 °C", "immersion_time": "30 min", "test_method": "electrochemical impedance spectroscopy", "inhibition_efficiency": "68.54%", "homo": null, "lumo": null, "delta_g_ads": null, "adsorption_energy": null}, {"inhibitor_name": "Morus nigra water extract (MNW) doped GPTMS-TEOS coating", "substrate": "low carbon steel", "corrosive_medium": "NaCl", "medium_concentration": "3.5%", "inhibitor_concentration": "250 ppm", "temperature": "30 °C", "immersion_time": "30 min", "test_method": "electrochemical impedance spectroscopy", "inhibition_efficiency": "61.72%", "homo": null, "lumo": null, "delta_g_ads": null, "adsorption_energy": null}, {"inhibitor_name": "Morus nigra water extract (MNW) doped GPTMS-TEOS coating", "substrate": "low carbon steel", "corrosive_medium": "NaCl", "medium_concentration": "3.5%", "inhibitor_concentration": "500 ppm", "temperature": "30 °C", "immersion_time": "30 min", "test_method": "electrochemical impedance spectroscopy", "inhibition_efficiency": "70.05%", "homo": null, "lumo": null, "delta_g_ads": null, "adsorption_energy": null}, {"inhibitor_name": "Morus nigra water extract (MNW) doped GPTMS-TEOS coating", "substrate": "low carbon steel", "corrosive_medium": "NaCl", "medium_concentration": "3.5%", "inhibitor_concentration": "750 ppm", "temperature": "30 °C", "immersion_time": "30 min", "test_method": "electrochemical impedance spectroscopy", "inhibition_efficiency": "80.96%", "homo": null, "lumo": null, "delta_g_ads": null, "adsorption_energy": null}, {"inhibitor_name": "Morus nigra water extract (MNW) doped GPTMS-TEOS coating", "substrate": "low carbon steel", "corrosive_medium": "NaCl", "medium_concentration": "3.5%", "inhibitor_concentration": "1000 ppm", "temperature": "30 °C", "immersion_time": "30 min", "test_method": "electrochemical impedance spectroscopy", "inhibition_efficiency": "68.98%", "homo": null, "lumo": null, "delta_g_ads": null, "adsorption_energy": null}, {"inhibitor_name": "GPTMS-TEOS sol-gel coating", "substrate": "low carbon steel", "corrosive_medium": "NaCl", "medium_concentration": "3.5%", "inhibitor_concentration": null, "temperature": "30 °C", "immersion_time": "20 min", "test_method": "potentiodynamic polarization", "inhibition_efficiency": "40.68%", "homo": null, "lumo": null, "delta_g_ads": null, "adsorption_energy": null}, {"inhibitor_name": "Morus nigra ethanol extract (MNE) doped GPTMS-TEOS coating", "substrate": "low carbon steel", "corrosive_medium": "NaCl", "medium_concentration": "3.5%", "inhibitor_concentration": "250 ppm", "temperature": "30 °C", "immersion_time": "20 min", "test_method": "potentiodynamic polarization", "inhibition_efficiency": "46.72%", "homo": null, "lumo": null, "delta_g_ads": null, "adsorption_energy": null}, {"inhibitor_name": "Morus nigra ethanol extract (MNE) doped GPTMS-TEOS coating", "substrate": "low carbon steel", "corrosive_medium": "NaCl", "medium_concentration": "3.5%", "inhibitor_concentration": "500 ppm", "temperature": "30 °C", "immersion_time": "20 min", "test_method": "potentiodynamic polarization", "inhibition_efficiency": "62.49%", "homo": null, "lumo": null, "delta_g_ads": null, "adsorption_energy": null}, {"inhibitor_name": "Morus nigra ethanol extract (MNE) doped GPTMS-TEOS coating", "substrate": "low carbon steel", "corrosive_medium": "NaCl", "medium_concentration": "3.5%", "inhibitor_concentration": "750 ppm", "temperature": "30 °C", "immersion_time": "20 min", "test_method": "potentiodynamic polarization", "inhibition_efficiency": "85.57%", "homo": null, "lumo": null, "delta_g_ads": null, "adsorption_energy": null}, {"inhibitor_name": "Morus nigra ethanol extract (MNE) doped GPTMS-TEOS coating", "substrate": "low carbon steel", "corrosive_medium": "NaCl", "medium_concentration": "3.5%", "inhibitor_concentration": "1000 ppm", "temperature": "30 °C", "immersion_time": "20 min", "test_method": "potentiodynamic polarization", "inhibition_efficiency": "70.27%", "homo": null, "lumo": null, "delta_g_ads": null, "adsorption_energy": null}, {"inhibitor_name": "Morus nigra water extract (MNW) doped GPTMS-TEOS coating", "substrate": "low carbon steel", "corrosive_medium": "NaCl", "medium_concentration": "3.5%", "inhibitor_concentration": "250 ppm", "temperature": "30 °C", "immersion_time": "20 min", "test_method": "potentiodynamic polarization", "inhibition_efficiency": "42.88%", "homo": null, "lumo": null, "delta_g_ads": null, "adsorption_energy": null}, {"inhibitor_name": "Morus nigra water extract (MNW) doped GPTMS-TEOS coating", "substrate": "low carbon steel", "corrosive_medium": "NaCl", "medium_concentration": "3.5%", "inhibitor_concentration": "500 ppm", "temperature": "30 °C", "immersion_time": "20 min", "test_method": "potentiodynamic polarization", "inhibition_efficiency": "55.63%", "homo": null, "lumo": null, "delta_g_ads": null, "adsorption_energy": null}, {"inhibitor_name": "Morus nigra water extract (MNW) doped GPTMS-TEOS coating", "substrate": "low carbon steel", "corrosive_medium": "NaCl", "medium_concentration": "3.5%", "inhibitor_concentration": "750 ppm", "temperature": "30 °C", "immersion_time": "20 min", "test_method": "potentiodynamic polarization", "inhibition_efficiency": "81.37%", "homo": null, "lumo": null, "delta_g_ads": null, "adsorption_energy": null}, {"inhibitor_name": "Morus nigra water extract (MNW) doped GPTMS-TEOS coating", "substrate": "low carbon steel", "corrosive_medium": "NaCl", "medium_concentration": "3.5%", "inhibitor_concentration": "1000 ppm", "temperature": "30 °C", "immersion_time": "20 min", "test_method": "potentiodynamic polarization", "inhibition_efficiency": "69.35%", "homo": null, "lumo": null, "delta_g_ads": null, "adsorption_energy": null}, {"inhibitor_name": "GPTMS-TEOS sol-gel coating", "substrate": "low carbon steel", "corrosive_medium": "NaCl", "medium_concentration": "3.5%", "inhibitor_concentration": null, "temperature": "30 °C", "immersion_time": "1 h", "test_method": "electrochemical noise measurement", "inhibition_efficiency": "62.74%", "homo": null, "lumo": null, "delta_g_ads": null, "adsorption_energy": null}, {"inhibitor_name": "Morus nigra water extract (MNW) doped GPTMS-TEOS coating", "substrate": "low carbon steel", "corrosive_medium": "NaCl", "medium_concentration": "3.5%", "inhibitor_concentration": "750 ppm", "temperature": "30 °C", "immersion_time": "1 h", "test_method": "electrochemical noise measurement", "inhibition_efficiency": "84.87%", "homo": null, "lumo": null, "delta_g_ads": null, "adsorption_energy": null}, {"inhibitor_name": "Morus nigra ethanol extract (MNE) doped GPTMS-TEOS coating", "substrate": "low carbon steel", "corrosive_medium": "NaCl", "medium_concentration": "3.5%", "inhibitor_concentration": "750 ppm", "temperature": "30 °C", "immersion_time": "1 h", "test_method": "electrochemical noise measurement", "inhibition_efficiency": "87.10%", "homo": null, "lumo": null, "delta_g_ads": null, "adsorption_energy": null}]}
{"paper_id": "pdf_1577", "records": [{"inhibitor_name": "2-mercaptoimidazole (2-MI)", "substrate": "API 5L X70 steel", "corrosive_medium": "NaCl", "medium_concentration": "3%", "inhibitor_concentration": "5 ppm", "temperature": null, "immersion_time": "1800 s", "test_method": "electrochemical impedance spectroscopy", "inhibition_efficiency": "90.7%", "homo": null, "lumo": null, "delta_g_ads": null, "adsorption_energy": null}, {"inhibitor_name": "2-mercaptoimidazole (2-MI)", "substrate": "API 5L X70 steel", "corrosive_medium": "NaCl", "medium_concentration": "3%", "inhibitor_concentration": "10 ppm", "temperature": null, "immersion_time": "1800 s", "test_method": "electrochemical impedance spectroscopy", "inhibition_efficiency": "81.9%", "homo": null, "lumo": null, "delta_g_ads": null, "adsorption_energy": null}, {"inhibitor_name": "2-mercaptoimidazole (2-MI)", "substrate": "API 5L X70 steel", "corrosive_medium": "NaCl", "medium_concentration": "3%", "inhibitor_concentration": "20 ppm", "temperature": null, "immersion_time": "1800 s", "test_method": "electrochemical impedance spectroscopy", "inhibition_efficiency": "81.5%", "homo": null, "lumo": null, "delta_g_ads": null, "adsorption_energy": null}, {"inhibitor_name": "2-mercaptoimidazole (2-MI)", "substrate": "API 5L X70 steel", "corrosive_medium": "NaCl", "medium_concentration": "3%", "inhibitor_concentration": "50 ppm", "temperature": null, "immersion_time": "1800 s", "test_method": "electrochemical impedance spectroscopy", "inhibition_efficiency": "85.6%", "homo": null, "lumo": null, "delta_g_ads": null, "adsorption_energy": null}, {"inhibitor_name": "2-mercaptoimidazole (2-MI)", "substrate": "API 5L X70 steel", "corrosive_medium": "NaCl", "medium_concentration": "3%", "inhibitor_concentration": "5 ppm", "temperature": null, "immersion_time": "1800 s", "test_method": "electrochemical impedance spectroscopy", "inhibition_efficiency": "19.8%", "homo": null, "lumo": null, "delta_g_ads": null, "adsorption_energy": null}, {"inhibitor_name": "2-mercaptoimidazole (2-MI)", "substrate": "API 5L X70 steel", "corrosive_medium": "NaCl", "medium_concentration": "3%", "inhibitor_concentration": "10 ppm", "temperature": null, "immersion_time": "1800 s", "test_method": "electrochemical impedance spectroscopy", "inhibition_efficiency": "41.9%", "homo": null, "lumo": null, "delta_g_ads": null, "adsorption_energy": null}, {"inhibitor_name": "2-mercaptoimidazole (2-MI)", "substrate": "API 5L X70 steel", "corrosive_medium": "NaCl", "medium_concentration": "3%", "inhibitor_concentration": "20 ppm", "temperature": null, "immersion_time": "1800 s", "test_method": "electrochemical impedance spectroscopy", "inhibition_efficiency": "58.6%", "homo": null, "lumo": null, "delta_g_ads": null, "adsorption_energy": null}, {"inhibitor_name": "2-mercaptoimidazole (2-MI)", "substrate": "API 5L X70 steel", "corrosive_medium": "NaCl", "medium_concentration": "3%", "inhibitor_concentration": "50 ppm", "temperature": null, "immersion_time": "1800 s", "test_method": "electrochemical impedance spectroscopy", "inhibition_efficiency": "44.0%", "homo": null, "lumo": null, "delta_g_ads": null, "adsorption_energy": null}, {"inhibitor_name": "2-mercaptoimidazole (2-MI)", "substrate": "API 5L X70 steel", "corrosive_medium": "NaCl", "medium_concentration": "3%", "inhibitor_concentration": "5 ppm", "temperature": null, "immersion_time": "1800 s", "test_method": "electrochemical impedance spectroscopy", "inhibition_efficiency": "53.0%", "homo": null, "lumo": null, "delta_g_ads": null, "adsorption_energy": null}, {"inhibitor_name": "2-mercaptoimidazole (2-MI)", "substrate": "API 5L X70 steel", "corrosive_medium": "NaCl", "medium_concentration": "3%", "inhibitor_concentration": "10 ppm", "temperature": null, "immersion_time": "1800 s", "test_method": "electrochemical impedance spectroscopy", "inhibition_efficiency": "49.0%", "homo": null, "lumo": null, "delta_g_ads": null, "adsorption_energy": null}, {"inhibitor_name": "2-mercaptoimidazole (2-MI)", "substrate": "API 5L X70 steel", "corrosive_medium": "NaCl", "medium_concentration": "3%", "inhibitor_concentration": "20 ppm", "temperature": null, "immersion_time": "1800 s", "test_method": "electrochemical impedance spectroscopy", "inhibition_efficiency": "63.6%", "homo": null, "lumo": null, "delta_g_ads": null, "adsorption_energy": null}, {"inhibitor_name": "2-mercaptoimidazole (2-MI)", "substrate": "API 5L X70 steel", "corrosive_medium": "NaCl", "medium_concentration": "3%", "inhibitor_concentration": "50 ppm", "temperature": null, "immersion_time": "1800 s", "test_method": "electrochemical impedance spectroscopy", "inhibition_efficiency": "20.0%", "homo": null, "lumo": null, "delta_g_ads": null, "adsorption_energy": null}]}
{"paper_id": "pdf_1726", "records": [{"inhibitor_name": "sodium molybdate", "substrate": "X70 steel", "corrosive_medium": "NaCl", "medium_concentration": "3.5 wt%", "inhibitor_concentration": "50 mg/L", "temperature": "25 \u00b0C", "immersion_time": "30 min", "test_method": "electrochemical impedance spectroscopy", "inhibition_efficiency": "71.33%", "homo": null, "lumo": null, "delta_g_ads": null, "adsorption_energy": null}, {"inhibitor_name": "sodium molybdate", "substrate": "X70 steel", "corrosive_medium": "NaCl", "medium_concentration": "3.5 wt%", "inhibitor_concentration": "75 mg/L", "temperature": "25 \u00b0C", "immersion_time": "30 min", "test_method": "electrochemical impedance spectroscopy", "inhibition_efficiency": "73.78%", "homo": null, "lumo": null, "delta_g_ads": null, "adsorption_energy": null}, {"inhibitor_name": "sodium molybdate", "substrate": "X70 steel", "corrosive_medium": "NaCl", "medium_concentration": "3.5 wt%", "inhibitor_concentration": "100 mg/L", "temperature": "25 \u00b0C", "immersion_time": "30 min", "test_method": "electrochemical impedance spectroscopy", "inhibition_efficiency": "77.54%", "homo": null, "lumo": null, "delta_g_ads": null, "adsorption_energy": null}, {"inhibitor_name": "s-EPS", "substrate": "X70 steel", "corrosive_medium": "NaCl", "medium_concentration": "3.5 wt%", "inhibitor_concentration": "10 mg/L", "temperature": "25 \u00b0C", "immersion_time": "30 min", "test_method": "electrochemical impedance spectroscopy", "inhibition_efficiency": "67.68%", "homo": null, "lumo": null, "delta_g_ads": null, "adsorption_energy": null}, {"inhibitor_name": "s-EPS", "substrate": "X70 steel", "corrosive_medium": "NaCl", "medium_concentration": "3.5 wt%", "inhibitor_concentration": "20 mg/L", "temperature": "25 \u00b0C", "immersion_time": "30 min", "test_method": "electrochemical impedance spectroscopy", "inhibition_efficiency": "69.10%", "homo": null, "lumo": null, "delta_g_ads": null, "adsorption_energy": null}, {"inhibitor_name": "s-EPS", "substrate": "X70 steel", "corrosive_medium": "NaCl", "medium_concentration": "3.5 wt%", "inhibitor_concentration": "30 mg/L", "temperature": "25 \u00b0C", "immersion_time": "30 min", "test_method": "electrochemical impedance spectroscopy", "inhibition_efficiency": "76.46%", "homo": null, "lumo": null, "delta_g_ads": null, "adsorption_energy": null}, {"inhibitor_name": "s-EPS", "substrate": "X70 steel", "corrosive_medium": "NaCl", "medium_concentration": "3.5 wt%", "inhibitor_concentration": "40 mg/L", "temperature": "25 \u00b0C", "immersion_time": "30 min", "test_method": "electrochemical impedance spectroscopy", "inhibition_efficiency": "78.55%", "homo": null, "lumo": null, "delta_g_ads": null, "adsorption_energy": null}, {"inhibitor_name": "sodium molybdate and s-EPS", "substrate": "X70 steel", "corrosive_medium": "NaCl", "medium_concentration": "3.5 wt%", "inhibitor_concentration": "50 mg/L sodium molybdate + 10 mg/L s-EPS", "temperature": "25 \u00b0C", "immersion_time": "30 min", "test_method": "electrochemical impedance spectroscopy", "inhibition_efficiency": "76.80%", "homo": null, "lumo": null, "delta_g_ads": null, "adsorption_energy": null}, {"inhibitor_name": "sodium molybdate and s-EPS", "substrate": "X70 steel", "corrosive_medium": "NaCl", "medium_concentration": "3.5 wt%", "inhibitor_concentration": "50 mg/L sodium molybdate + 20 mg/L s-EPS", "temperature": "25 \u00b0C", "immersion_time": "30 min", "test_method": "electrochemical impedance spectroscopy", "inhibition_efficiency": "81.24%", "homo": null, "lumo": null, "delta_g_ads": null, "adsorption_energy": null}, {"inhibitor_name": "sodium molybdate and s-EPS", "substrate": "X70 steel", "corrosive_medium": "NaCl", "medium_concentration": "3.5 wt%", "inhibitor_concentration": "50 mg/L sodium molybdate + 30 mg/L s-EPS", "temperature": "25 \u00b0C", "immersion_time": "30 min", "test_method": "electrochemical impedance spectroscopy", "inhibition_efficiency": "86.61%", "homo": null, "lumo": null, "delta_g_ads": null, "adsorption_energy": null}, {"inhibitor_name": "sodium molybdate and s-EPS", "substrate": "X70 steel", "corrosive_medium": "NaCl", "medium_concentration": "3.5 wt%", "inhibitor_concentration": "50 mg/L sodium molybdate + 40 mg/L s-EPS", "temperature": "25 \u00b0C", "immersion_time": "30 min", "test_method": "electrochemical impedance spectroscopy", "inhibition_efficiency": "90.26%", "homo": null, "lumo": null, "delta_g_ads": null, "adsorption_energy": null}, {"inhibitor_name": "sodium molybdate", "substrate": "X70 steel", "corrosive_medium": "NaCl", "medium_concentration": "3.5 wt%", "inhibitor_concentration": "50 mg/L", "temperature": "25 \u00b0C", "immersion_time": "30 min", "test_method": "potentiodynamic polarization", "inhibition_efficiency": "68.02%", "homo": null, "lumo": null, "delta_g_ads": null, "adsorption_energy": null}, {"inhibitor_name": "sodium molybdate", "substrate": "X70 steel", "corrosive_medium": "NaCl", "medium_concentration": "3.5 wt%", "inhibitor_concentration": "75 mg/L", "temperature": "25 \u00b0C", "immersion_time": "30 min", "test_method": "potentiodynamic polarization", "inhibition_efficiency": "71.13%", "homo": null, "lumo": null, "delta_g_ads": null, "adsorption_energy": null}, {"inhibitor_name": "sodium molybdate", "substrate": "X70 steel", "corrosive_medium": "NaCl", "medium_concentration": "3.5 wt%", "inhibitor_concentration": "100 mg/L", "temperature": "25 \u00b0C", "immersion_time": "30 min", "test_method": "potentiodynamic polarization", "inhibition_efficiency": "81.35%", "homo": null, "lumo": null, "delta_g_ads": null, "adsorption_energy": null}, {"inhibitor_name": "s-EPS", "substrate": "X70 steel", "corrosive_medium": "NaCl", "medium_concentration": "3.5 wt%", "inhibitor_concentration": "10 mg/L", "temperature": "25 \u00b0C", "immersion_time": "30 min", "test_method": "potentiodynamic polarization", "inhibition_efficiency": "64.71%", "homo": null, "lumo": null, "delta_g_ads": null, "adsorption_energy": null}, {"inhibitor_name": "s-EPS", "substrate": "X70 steel", "corrosive_medium": "NaCl", "medium_concentration": "3.5 wt%", "inhibitor_concentration": "20 mg/L", "temperature": "25 \u00b0C", "immersion_time": "30 min", "test_method": "potentiodynamic polarization", "inhibition_efficiency": "67.02%", "homo": null, "lumo": null, "delta_g_ads": null, "adsorption_energy": null}, {"inhibitor_name": "s-EPS", "substrate": "X70 steel", "corrosive_medium": "NaCl", "medium_concentration": "3.5 wt%", "inhibitor_concentration": "30 mg/L", "temperature": "25 \u00b0C", "immersion_time": "30 min", "test_method": "potentiodynamic polarization", "inhibition_efficiency": "78.69%", "homo": null, "lumo": null, "delta_g_ads": null, "adsorption_energy": null}, {"inhibitor_name": "s-EPS", "substrate": "X70 steel", "corrosive_medium": "NaCl", "medium_concentration": "3.5 wt%", "inhibitor_concentration": "40 mg/L", "temperature": "25 \u00b0C", "immersion_time": "30 min", "test_method": "potentiodynamic polarization", "inhibition_efficiency": "81.77%", "homo": null, "lumo": null, "delta_g_ads": null, "adsorption_energy": null}, {"inhibitor_name": "sodium molybdate and s-EPS", "substrate": "X70 steel", "corrosive_medium": "NaCl", "medium_concentration": "3.5 wt%", "inhibitor_concentration": "50 mg/L sodium molybdate + 10 mg/L s-EPS", "temperature": "25 \u00b0C", "immersion_time": "30 min", "test_method": "potentiodynamic polarization", "inhibition_efficiency": "76.14%", "homo": null, "lumo": null, "delta_g_ads": null, "adsorption_energy": null}, {"inhibitor_name": "sodium molybdate and s-EPS", "substrate": "X70 steel", "corrosive_medium": "NaCl", "medium_concentration": "3.5 wt%", "inhibitor_concentration": "50 mg/L sodium molybdate + 20 mg/L s-EPS", "temperature": "25 \u00b0C", "immersion_time": "30 min", "test_method": "potentiodynamic polarization", "inhibition_efficiency": "82.35%", "homo": null, "lumo": null, "delta_g_ads": null, "adsorption_energy": null}, {"inhibitor_name": "sodium molybdate and s-EPS", "substrate": "X70 steel", "corrosive_medium": "NaCl", "medium_concentration": "3.5 wt%", "inhibitor_concentration": "50 mg/L sodium molybdate + 30 mg/L s-EPS", "temperature": "25 \u00b0C", "immersion_time": "30 min", "test_method": "potentiodynamic polarization", "inhibition_efficiency": "88.05%", "homo": null, "lumo": null, "delta_g_ads": null, "adsorption_energy": null}, {"inhibitor_name": "sodium molybdate and s-EPS", "substrate": "X70 steel", "corrosive_medium": "NaCl", "medium_concentration": "3.5 wt%", "inhibitor_concentration": "50 mg/L sodium molybdate + 40 mg/L s-EPS", "temperature": "25 \u00b0C", "immersion_time": "30 min", "test_method": "potentiodynamic polarization", "inhibition_efficiency": "92.23%", "homo": null, "lumo": null, "delta_g_ads": null, "adsorption_energy": null}, {"inhibitor_name": "sodium molybdate and s-EPS", "substrate": "X70 steel", "corrosive_medium": "NaCl", "medium_concentration": "3.5 wt%", "inhibitor_concentration": "50 mg/L sodium molybdate + 40 mg/L s-EPS", "temperature": "15 \u00b0C", "immersion_time": "30 min", "test_method": "potentiodynamic polarization", "inhibition_efficiency": "97.13%", "homo": null, "lumo": null, "delta_g_ads": null, "adsorption_energy": null}, {"inhibitor_name": "sodium molybdate and s-EPS", "substrate": "X70 steel", "corrosive_medium": "NaCl", "medium_concentration": "3.5 wt%", "inhibitor_concentration": "50 mg/L sodium molybdate + 40 mg/L s-EPS", "temperature": "35 \u00b0C", "immersion_time": "30 min", "test_method": "potentiodynamic polarization", "inhibition_efficiency": "72.70%", "homo": null, "lumo": null, "delta_g_ads": null, "adsorption_energy": null}, {"inhibitor_name": "sodium molybdate and s-EPS", "substrate": "X70 steel", "corrosive_medium": "NaCl", "medium_concentration": "3.5 wt%", "inhibitor_concentration": "50 mg/L sodium molybdate + 40 mg/L s-EPS", "temperature": "45 \u00b0C", "immersion_time": "30 min", "test_method": "potentiodynamic polarization", "inhibition_efficiency": "62.46%", "homo": null, "lumo": null, "delta_g_ads": null, "adsorption_energy": null}]}
{"paper_id": "pdf_2125", "records": [{"inhibitor_name": "rMrCP20", "substrate": "AH36 steel", "corrosive_medium": "NaCl and Tris buffer", "medium_concentration": "150 mM NaCl and 20 mM Tris, pH 8.3", "inhibitor_concentration": "1 mg/mL", "temperature": "room temperature", "immersion_time": "24 h", "test_method": "electrochemical impedance spectroscopy", "inhibition_efficiency": "19.8%", "homo": null, "lumo": null, "delta_g_ads": "-23.52 kJ mol-1", "adsorption_energy": null}, {"inhibitor_name": "rMrCP20", "substrate": "AH36 steel", "corrosive_medium": "NaCl and Tris buffer", "medium_concentration": "150 mM NaCl and 20 mM Tris, pH 8.3", "inhibitor_concentration": "3 mg/mL", "temperature": "room temperature", "immersion_time": "24 h", "test_method": "electrochemical impedance spectroscopy", "inhibition_efficiency": "51.7%", "homo": null, "lumo": null, "delta_g_ads": "-23.52 kJ mol-1", "adsorption_energy": null}, {"inhibitor_name": "rMrCP20", "substrate": "AH36 steel", "corrosive_medium": "NaCl and Tris buffer", "medium_concentration": "150 mM NaCl and 20 mM Tris, pH 8.3", "inhibitor_concentration": "5 mg/mL", "temperature": "room temperature", "immersion_time": "24 h", "test_method": "electrochemical impedance spectroscopy", "inhibition_efficiency": "84.3%", "homo": null, "lumo": null, "delta_g_ads": "-23.52 kJ mol-1", "adsorption_energy": null}, {"inhibitor_name": "rMrCP20", "substrate": "AH36 steel", "corrosive_medium": "NaCl and Tris buffer", "medium_concentration": "150 mM NaCl and 20 mM Tris, pH 8.3", "inhibitor_concentration": "1 mg/mL", "temperature": "room temperature", "immersion_time": "24 h", "test_method": "potentiodynamic polarization", "inhibition_efficiency": "15.9%", "homo": null, "lumo": null, "delta_g_ads": "-23.52 kJ mol-1", "adsorption_energy": null}, {"inhibitor_name": "rMrCP20", "substrate": "AH36 steel", "corrosive_medium": "NaCl and Tris buffer", "medium_concentration": "150 mM NaCl and 20 mM Tris, pH 8.3", "inhibitor_concentration": "3 mg/mL", "temperature": "room temperature", "immersion_time": "24 h", "test_method": "potentiodynamic polarization", "inhibition_efficiency": "63.2%", "homo": null, "lumo": null, "delta_g_ads": "-23.52 kJ mol-1", "adsorption_energy": null}, {"inhibitor_name": "rMrCP20", "substrate": "AH36 steel", "corrosive_medium": "NaCl and Tris buffer", "medium_concentration": "150 mM NaCl and 20 mM Tris, pH 8.3", "inhibitor_concentration": "5 mg/mL", "temperature": "room temperature", "immersion_time": "24 h", "test_method": "potentiodynamic polarization", "inhibition_efficiency": "86.5%", "homo": null, "lumo": null, "delta_g_ads": "-23.52 kJ mol-1", "adsorption_energy": null}]}
{"paper_id": "pdf_2258", "records": [{"inhibitor_name": "Ginger extract (GE)", "substrate": "304 stainless steel", "corrosive_medium": "HCl", "medium_concentration": "1 M", "inhibitor_concentration": "0.1 g/L", "temperature": "25 \u00b0C", "immersion_time": "1 h", "test_method": "potentiodynamic polarization", "inhibition_efficiency": "68.7%", "homo": null, "lumo": null, "delta_g_ads": "-23.0 kJ/mol", "adsorption_energy": null}, {"inhibitor_name": "Ginger extract (GE)", "substrate": "304 stainless steel", "corrosive_medium": "HCl", "medium_concentration": "1 M", "inhibitor_concentration": "0.5 g/L", "temperature": "25 \u00b0C", "immersion_time": "1 h", "test_method": "potentiodynamic polarization", "inhibition_efficiency": "83.1%", "homo": null, "lumo": null, "delta_g_ads": "-23.0 kJ/mol", "adsorption_energy": null}, {"inhibitor_name": "Ginger extract (GE)", "substrate": "304 stainless steel", "corrosive_medium": "HCl", "medium_concentration": "1 M", "inhibitor_concentration": "1.0 g/L", "temperature": "25 \u00b0C", "immersion_time": "1 h", "test_method": "potentiodynamic polarization", "inhibition_efficiency": "86.2%", "homo": null, "lumo": null, "delta_g_ads": "-23.0 kJ/mol", "adsorption_energy": null}, {"inhibitor_name": "Ginger extract (GE)", "substrate": "304 stainless steel", "corrosive_medium": "HCl", "medium_concentration": "1 M", "inhibitor_concentration": "3.0 g/L", "temperature": "25 \u00b0C", "immersion_time": "1 h", "test_method": "potentiodynamic polarization", "inhibition_efficiency": "96.4%", "homo": null, "lumo": null, "delta_g_ads": "-23.0 kJ/mol", "adsorption_energy": null}, {"inhibitor_name": "Ginger extract (GE)", "substrate": "304 stainless steel", "corrosive_medium": "HCl", "medium_concentration": "1 M", "inhibitor_concentration": "0.1 g/L", "temperature": "35 \u00b0C", "immersion_time": "1 h", "test_method": "potentiodynamic polarization", "inhibition_efficiency": "71.0%", "homo": null, "lumo": null, "delta_g_ads": "-23.5 kJ/mol", "adsorption_energy": null}, {"inhibitor_name": "Ginger extract (GE)", "substrate": "304 stainless steel", "corrosive_medium": "HCl", "medium_concentration": "1 M", "inhibitor_concentration": "0.5 g/L", "temperature": "35 \u00b0C", "immersion_time": "1 h", "test_method": "potentiodynamic polarization", "inhibition_efficiency": "76.7%", "homo": null, "lumo": null, "delta_g_ads": "-23.5 kJ/mol", "adsorption_energy": null}, {"inhibitor_name": "Ginger extract (GE)", "substrate": "304 stainless steel", "corrosive_medium": "HCl", "medium_concentration": "1 M", "inhibitor_concentration": "1.0 g/L", "temperature": "35 \u00b0C", "immersion_time": "1 h", "test_method": "potentiodynamic polarization", "inhibition_efficiency": "78.4%", "homo": null, "lumo": null, "delta_g_ads": "-23.5 kJ/mol", "adsorption_energy": null}, {"inhibitor_name": "Ginger extract (GE)", "substrate": "304 stainless steel", "corrosive_medium": "HCl", "medium_concentration": "1 M", "inhibitor_concentration": "3.0 g/L", "temperature": "35 \u00b0C", "immersion_time": "1 h", "test_method": "potentiodynamic polarization", "inhibition_efficiency": "90.1%", "homo": null, "lumo": null, "delta_g_ads": "-23.5 kJ/mol", "adsorption_energy": null}, {"inhibitor_name": "Ginger extract (GE)", "substrate": "304 stainless steel", "corrosive_medium": "HCl", "medium_concentration": "1 M", "inhibitor_concentration": "0.1 g/L", "temperature": "45 \u00b0C", "immersion_time": "1 h", "test_method": "potentiodynamic polarization", "inhibition_efficiency": "47.8%", "homo": null, "lumo": null, "delta_g_ads": "-23.8 kJ/mol", "adsorption_energy": null}, {"inhibitor_name": "Ginger extract (GE)", "substrate": "304 stainless steel", "corrosive_medium": "HCl", "medium_concentration": "1 M", "inhibitor_concentration": "0.5 g/L", "temperature": "45 \u00b0C", "immersion_time": "1 h", "test_method": "potentiodynamic polarization", "inhibition_efficiency": "73.3%", "homo": null, "lumo": null, "delta_g_ads": "-23.8 kJ/mol", "adsorption_energy": null}, {"inhibitor_name": "Ginger extract (GE)", "substrate": "304 stainless steel", "corrosive_medium": "HCl", "medium_concentration": "1 M", "inhibitor_concentration": "1.0 g/L", "temperature": "45 \u00b0C", "immersion_time": "1 h", "test_method": "potentiodynamic polarization", "inhibition_efficiency": "78.0%", "homo": null, "lumo": null, "delta_g_ads": "-23.8 kJ/mol", "adsorption_energy": null}, {"inhibitor_name": "Ginger extract (GE)", "substrate": "304 stainless steel", "corrosive_medium": "HCl", "medium_concentration": "1 M", "inhibitor_concentration": "3.0 g/L", "temperature": "45 \u00b0C", "immersion_time": "1 h", "test_method": "potentiodynamic polarization", "inhibition_efficiency": "85.8%", "homo": null, "lumo": null, "delta_g_ads": "-23.8 kJ/mol", "adsorption_energy": null}, {"inhibitor_name": "Ginger extract (GE)", "substrate": "304 stainless steel", "corrosive_medium": "HCl", "medium_concentration": "1 M", "inhibitor_concentration": "0.1 g/L", "temperature": "25 \u00b0C", "immersion_time": "1 h", "test_method": "electrochemical impedance spectroscopy", "inhibition_efficiency": "58.4%", "homo": null, "lumo": null, "delta_g_ads": "-23.0 kJ/mol", "adsorption_energy": null}, {"inhibitor_name": "Ginger extract (GE)", "substrate": "304 stainless steel", "corrosive_medium": "HCl", "medium_concentration": "1 M", "inhibitor_concentration": "0.5 g/L", "temperature": "25 \u00b0C", "immersion_time": "1 h", "test_method": "electrochemical impedance spectroscopy", "inhibition_efficiency": "65.3%", "homo": null, "lumo": null, "delta_g_ads": "-23.0 kJ/mol", "adsorption_energy": null}, {"inhibitor_name": "Ginger extract (GE)", "substrate": "304 stainless steel", "corrosive_medium": "HCl", "medium_concentration": "1 M", "inhibitor_concentration": "1.0 g/L", "temperature": "25 \u00b0C", "immersion_time": "1 h", "test_method": "electrochemical impedance spectroscopy", "inhibition_efficiency": "80.2%", "homo": null, "lumo": null, "delta_g_ads": "-23.0 kJ/mol", "adsorption_energy": null}, {"inhibitor_name": "Ginger extract (GE)", "substrate": "304 stainless steel", "corrosive_medium": "HCl", "medium_concentration": "1 M", "inhibitor_concentration": "3.0 g/L", "temperature": "25 \u00b0C", "immersion_time": "1 h", "test_method": "electrochemical impedance spectroscopy", "inhibition_efficiency": "81.5%", "homo": null, "lumo": null, "delta_g_ads": "-23.0 kJ/mol", "adsorption_energy": null}, {"inhibitor_name": "Ginger extract (GE)", "substrate": "304 stainless steel", "corrosive_medium": "HCl", "medium_concentration": "1 M", "inhibitor_concentration": "0.1 g/L", "temperature": "35 \u00b0C", "immersion_time": "1 h", "test_method": "electrochemical impedance spectroscopy", "inhibition_efficiency": "58.7%", "homo": null, "lumo": null, "delta_g_ads": "-22.9 kJ/mol", "adsorption_energy": null}, {"inhibitor_name": "Ginger extract (GE)", "substrate": "304 stainless steel", "corrosive_medium": "HCl", "medium_concentration": "1 M", "inhibitor_concentration": "0.5 g/L", "temperature": "35 \u00b0C", "immersion_time": "1 h", "test_method": "electrochemical impedance spectroscopy", "inhibition_efficiency": "65.0%", "homo": null, "lumo": null, "delta_g_ads": "-22.9 kJ/mol", "adsorption_energy": null}, {"inhibitor_name": "Ginger extract (GE)", "substrate": "304 stainless steel", "corrosive_medium": "HCl", "medium_concentration": "1 M", "inhibitor_concentration": "1.0 g/L", "temperature": "35 \u00b0C", "immersion_time": "1 h", "test_method": "electrochemical impedance spectroscopy", "inhibition_efficiency": "65.8%", "homo": null, "lumo": null, "delta_g_ads": "-22.9 kJ/mol", "adsorption_energy": null}, {"inhibitor_name": "Ginger extract (GE)", "substrate": "304 stainless steel", "corrosive_medium": "HCl", "medium_concentration": "1 M", "inhibitor_concentration": "3.0 g/L", "temperature": "35 \u00b0C", "immersion_time": "1 h", "test_method": "electrochemical impedance spectroscopy", "inhibition_efficiency": "76.3%", "homo": null, "lumo": null, "delta_g_ads": "-22.9 kJ/mol", "adsorption_energy": null}, {"inhibitor_name": "Ginger extract (GE)", "substrate": "304 stainless steel", "corrosive_medium": "HCl", "medium_concentration": "1 M", "inhibitor_concentration": "0.1 g/L", "temperature": "45 \u00b0C", "immersion_time": "1 h", "test_method": "electrochemical impedance spectroscopy", "inhibition_efficiency": "41.3%", "homo": null, "lumo": null, "delta_g_ads": "-21.9 kJ/mol", "adsorption_energy": null}, {"inhibitor_name": "Ginger extract (GE)", "substrate": "304 stainless steel", "corrosive_medium": "HCl", "medium_concentration": "1 M", "inhibitor_concentration": "0.5 g/L", "temperature": "45 \u00b0C", "immersion_time": "1 h", "test_method": "electrochemical impedance spectroscopy", "inhibition_efficiency": "55.1%", "homo": null, "lumo": null, "delta_g_ads": "-21.9 kJ/mol", "adsorption_energy": null}, {"inhibitor_name": "Ginger extract (GE)", "substrate": "304 stainless steel", "corrosive_medium": "HCl", "medium_concentration": "1 M", "inhibitor_concentration": "1.0 g/L", "temperature": "45 \u00b0C", "immersion_time": "1 h", "test_method": "electrochemical impedance spectroscopy", "inhibition_efficiency": "59.1%", "homo": null, "lumo": null, "delta_g_ads": "-21.9 kJ/mol", "adsorption_energy": null}, {"inhibitor_name": "Ginger extract (GE)", "substrate": "304 stainless steel", "corrosive_medium": "HCl", "medium_concentration": "1 M", "inhibitor_concentration": "3.0 g/L", "temperature": "45 \u00b0C", "immersion_time": "1 h", "test_method": "electrochemical impedance spectroscopy", "inhibition_efficiency": "74.3%", "homo": null, "lumo": null, "delta_g_ads": "-21.9 kJ/mol", "adsorption_energy": null}, {"inhibitor_name": "6-Shogaol", "substrate": "304 stainless steel", "corrosive_medium": "HCl", "medium_concentration": "1 M", "inhibitor_concentration": null, "temperature": null, "immersion_time": null, "test_method": "density functional theory and molecular dynamics", "inhibition_efficiency": null, "homo": "-5.816 eV", "lumo": "-1.613 eV", "delta_g_ads": null, "adsorption_energy": "-170.9 kcal/mol"}, {"inhibitor_name": "Gingerdione", "substrate": "304 stainless steel", "corrosive_medium": "HCl", "medium_concentration": "1 M", "inhibitor_concentration": null, "temperature": null, "immersion_time": null, "test_method": "density functional theory and molecular dynamics", "inhibition_efficiency": null, "homo": "-6.032 eV", "lumo": "-1.252 eV", "delta_g_ads": null, "adsorption_energy": "-210.1 kcal/mol"}, {"inhibitor_name": "Zingerone", "substrate": "304 stainless steel", "corrosive_medium": "HCl", "medium_concentration": "1 M", "inhibitor_concentration": null, "temperature": null, "immersion_time": null, "test_method": "density functional theory and molecular dynamics", "inhibition_efficiency": null, "homo": "-6.076 eV", "lumo": "-0.619 eV", "delta_g_ads": null, "adsorption_energy": "-145.2 kcal/mol"}, {"inhibitor_name": "Arginine", "substrate": "304 stainless steel", "corrosive_medium": "HCl", "medium_concentration": "1 M", "inhibitor_concentration": null, "temperature": null, "immersion_time": null, "test_method": "density functional theory and molecular dynamics", "inhibition_efficiency": null, "homo": "-6.487 eV", "lumo": "-0.340 eV", "delta_g_ads": null, "adsorption_energy": "-113.5 kcal/mol"}, {"inhibitor_name": "Protonated 6-Shogaol", "substrate": "304 stainless steel", "corrosive_medium": "HCl", "medium_concentration": "1 M", "inhibitor_concentration": null, "temperature": null, "immersion_time": null, "test_method": "density functional theory and molecular dynamics", "inhibition_efficiency": null, "homo": "-6.116 eV", "lumo": "-3.814 eV", "delta_g_ads": null, "adsorption_energy": "-188.4 kcal/mol"}, {"inhibitor_name": "Protonated Gingerdione", "substrate": "304 stainless steel", "corrosive_medium": "HCl", "medium_concentration": "1 M", "inhibitor_concentration": null, "temperature": null, "immersion_time": null, "test_method": "density functional theory and molecular dynamics", "inhibition_efficiency": null, "homo": "-6.107 eV", "lumo": "-3.485 eV", "delta_g_ads": null, "adsorption_energy": "-206.8 kcal/mol"}, {"inhibitor_name": "Protonated Zingerone", "substrate": "304 stainless steel", "corrosive_medium": "HCl", "medium_concentration": "1 M", "inhibitor_concentration": null, "temperature": null, "immersion_time": null, "test_method": "density functional theory and molecular dynamics", "inhibition_efficiency": null, "homo": "-7.014 eV", "lumo": "-3.686 eV", "delta_g_ads": null, "adsorption_energy": "-127.7 kcal/mol"}, {"inhibitor_name": "Protonated Arginine", "substrate": "304 stainless steel", "corrosive_medium": "HCl", "medium_concentration": "1 M", "inhibitor_concentration": null, "temperature": null, "immersion_time": null, "test_method": "density functional theory and molecular dynamics", "inhibition_efficiency": null, "homo": "-7.508 eV", "lumo": "-0.662 eV", "delta_g_ads": null, "adsorption_energy": "-160.5 kcal/mol"}]}
