Repository: fwx-stu/Corrosion-Inhibitor-Extraction

## Dataset and experiments

| Experiment | Papers per condition | Conditions |
| --- | ---: | ---: |
| GLM-4-Plus evidence strategies E0–E5 (dev37) | 37 | 54 |
| Qwen2.5 development experiments (dev37) | 37 | 27 |
| Qwen2.5 main experiments (test50) | 50 | 9 |
| Matched-budget and component controls (test50) | 50 | 12 |
| GLM-4-Plus reference (test50) | 50 | 1 |
| **Total** | | **103** |

The expert reference dataset contains 87 papers and 3,066 normalized, deduplicated records (670 in dev37 and 2,396 in test50). The release includes 4,097 paper-level structured predictions, the reference annotations, evaluation code, statistical analyses and numerical figure data.

File: input/dev37/gold/dev37.jsonl (part 8 of 8)
{"paper_id": "pdf_2261", "records": [{"inhibitor_name": "Meftal-P", "substrate": "mild steel", "corrosive_medium": "HCl", "medium_concentration": "0.5 M", "inhibitor_concentration": "25 mg/L", "temperature": "298 K", "immersion_time": "24 h", "test_method": "weight loss", "inhibition_efficiency": "60.15%", "homo": "-5.48 eV", "lumo": "-1.41 eV", "delta_g_ads": "-34.83 kJ/mol", "adsorption_energy": null}, {"inhibitor_name": "Meftal-P", "substrate": "mild steel", "corrosive_medium": "HCl", "medium_concentration": "0.5 M", "inhibitor_concentration": "50 mg/L", "temperature": "298 K", "immersion_time": "24 h", "test_method": "weight loss", "inhibition_efficiency": "67.45%", "homo": "-5.48 eV", "lumo": "-1.41 eV", "delta_g_ads": "-34.83 kJ/mol", "adsorption_energy": null}, {"inhibitor_name": "Meftal-P", "substrate": "mild steel", "corrosive_medium": "HCl", "medium_concentration": "0.5 M", "inhibitor_concentration": "75 mg/L", "temperature": "298 K", "immersion_time": "24 h", "test_method": "weight loss", "inhibition_efficiency": "79.36%", "homo": "-5.48 eV", "lumo": "-1.41 eV", "delta_g_ads": "-34.83 kJ/mol", "adsorption_energy": null}, {"inhibitor_name": "Meftal-P", "substrate": "mild steel", "corrosive_medium": "HCl", "medium_concentration": "0.5 M", "inhibitor_concentration": "100 mg/L", "temperature": "298 K", "immersion_time": "24 h", "test_method": "weight loss", "inhibition_efficiency": "91.51%", "homo": "-5.48 eV", "lumo": "-1.41 eV", "delta_g_ads": "-34.83 kJ/mol", "adsorption_energy": null}, {"inhibitor_name": "Meftal-P", "substrate": "mild steel", "corrosive_medium": "HCl", "medium_concentration": "0.5 M", "inhibitor_concentration": "25 mg/L", "temperature": "308 K", "immersion_time": "24 h", "test_method": "weight loss", "inhibition_efficiency": "58.65%", "homo": "-5.48 eV", "lumo": "-1.41 eV", "delta_g_ads": "-34.83 kJ/mol", "adsorption_energy": null}, {"inhibitor_name": "Meftal-P", "substrate": "mild steel", "corrosive_medium": "HCl", "medium_concentration": "0.5 M", "inhibitor_concentration": "50 mg/L", "temperature": "308 K", "immersion_time": "24 h", "test_method": "weight loss", "inhibition_efficiency": "62.78%", "homo": "-5.48 eV", "lumo": "-1.41 eV", "delta_g_ads": "-34.83 kJ/mol", "adsorption_energy": null}, {"inhibitor_name": "Meftal-P", "substrate": "mild steel", "corrosive_medium": "HCl", "medium_concentration": "0.5 M", "inhibitor_concentration": "75 mg/L", "temperature": "308 K", "immersion_time": "24 h", "test_method": "weight loss", "inhibition_efficiency": "71.22%", "homo": "-5.48 eV", "lumo": "-1.41 eV", "delta_g_ads": "-34.83 kJ/mol", "adsorption_energy": null}, {"inhibitor_name": "Meftal-P", "substrate": "mild steel", "corrosive_medium": "HCl", "medium_concentration": "0.5 M", "inhibitor_concentration": "100 mg/L", "temperature": "308 K", "immersion_time": "24 h", "test_method": "weight loss", "inhibition_efficiency": "83.18%", "homo": "-5.48 eV", "lumo": "-1.41 eV", "delta_g_ads": "-34.83 kJ/mol", "adsorption_energy": null}, {"inhibitor_name": "Meftal-P", "substrate": "mild steel", "corrosive_medium": "HCl", "medium_concentration": "0.5 M", "inhibitor_concentration": "25 mg/L", "temperature": "318 K", "immersion_time": "24 h", "test_method": "weight loss", "inhibition_efficiency": "54.18%", "homo": "-5.48 eV", "lumo": "-1.41 eV", "delta_g_ads": "-34.83 kJ/mol", "adsorption_energy": null}, {"inhibitor_name": "Meftal-P", "substrate": "mild steel", "corrosive_medium": "HCl", "medium_concentration": "0.5 M", "inhibitor_concentration": "50 mg/L", "temperature": "318 K", "immersion_time": "24 h", "test_method": "weight loss", "inhibition_efficiency": "60.20%", "homo": "-5.48 eV", "lumo": "-1.41 eV", "delta_g_ads": "-34.83 kJ/mol", "adsorption_energy": null}, {"inhibitor_name": "Meftal-P", "substrate": "mild steel", "corrosive_medium": "HCl", "medium_concentration": "0.5 M", "inhibitor_concentration": "75 mg/L", "temperature": "318 K", "immersion_time": "24 h", "test_method": "weight loss", "inhibition_efficiency": "67.25%", "homo": "-5.48 eV", "lumo": "-1.41 eV", "delta_g_ads": "-34.83 kJ/mol", "adsorption_energy": null}, {"inhibitor_name": "Meftal-P", "substrate": "mild steel", "corrosive_medium": "HCl", "medium_concentration": "0.5 M", "inhibitor_concentration": "100 mg/L", "temperature": "318 K", "immersion_time": "24 h", "test_method": "weight loss", "inhibition_efficiency": "76.44%", "homo": "-5.48 eV", "lumo": "-1.41 eV", "delta_g_ads": "-34.83 kJ/mol", "adsorption_energy": null}, {"inhibitor_name": "Meftal-P", "substrate": "mild steel", "corrosive_medium": "HCl", "medium_concentration": "0.5 M", "inhibitor_concentration": "25 mg/L", "temperature": null, "immersion_time": "60 min", "test_method": "potentiodynamic polarization", "inhibition_efficiency": "65.83%", "homo": "-5.48 eV", "lumo": "-1.41 eV", "delta_g_ads": "-34.83 kJ/mol", "adsorption_energy": null}, {"inhibitor_name": "Meftal-P", "substrate": "mild steel", "corrosive_medium": "HCl", "medium_concentration": "0.5 M", "inhibitor_concentration": "50 mg/L", "temperature": null, "immersion_time": "60 min", "test_method": "potentiodynamic polarization", "inhibition_efficiency": "76.66%", "homo": "-5.48 eV", "lumo": "-1.41 eV", "delta_g_ads": "-34.83 kJ/mol", "adsorption_energy": null}, {"inhibitor_name": "Meftal-P", "substrate": "mild steel", "corrosive_medium": "HCl", "medium_concentration": "0.5 M", "inhibitor_concentration": "75 mg/L", "temperature": null, "immersion_time": "60 min", "test_method": "potentiodynamic polarization", "inhibition_efficiency": "87.50%", "homo": "-5.48 eV", "lumo": "-1.41 eV", "delta_g_ads": "-34.83 kJ/mol", "adsorption_energy": null}, {"inhibitor_name": "Meftal-P", "substrate": "mild steel", "corrosive_medium": "HCl", "medium_concentration": "0.5 M", "inhibitor_concentration": "100 mg/L", "temperature": null, "immersion_time": "60 min", "test_method": "potentiodynamic polarization", "inhibition_efficiency": "95.83%", "homo": "-5.48 eV", "lumo": "-1.41 eV", "delta_g_ads": "-34.83 kJ/mol", "adsorption_energy": null}, {"inhibitor_name": "Meftal-P", "substrate": "mild steel", "corrosive_medium": "HCl", "medium_concentration": "0.5 M", "inhibitor_concentration": "25 mg/L", "temperature": null, "immersion_time": "60 min", "test_method": "electrochemical impedance spectroscopy", "inhibition_efficiency": "64.53%", "homo": "-5.48 eV", "lumo": "-1.41 eV", "delta_g_ads": "-34.83 kJ/mol", "adsorption_energy": null}, {"inhibitor_name": "Meftal-P", "substrate": "mild steel", "corrosive_medium": "HCl", "medium_concentration": "0.5 M", "inhibitor_concentration": "50 mg/L", "temperature": null, "immersion_time": "60 min", "test_method": "electrochemical impedance spectroscopy", "inhibition_efficiency": "78.95%", "homo": "-5.48 eV", "lumo": "-1.41 eV", "delta_g_ads": "-34.83 kJ/mol", "adsorption_energy": null}, {"inhibitor_name": "Meftal-P", "substrate": "mild steel", "corrosive_medium": "HCl", "medium_concentration": "0.5 M", "inhibitor_concentration": "75 mg/L", "temperature": null, "immersion_time": "60 min", "test_method": "electrochemical impedance spectroscopy", "inhibition_efficiency": "85.57%", "homo": "-5.48 eV", "lumo": "-1.41 eV", "delta_g_ads": "-34.83 kJ/mol", "adsorption_energy": null}, {"inhibitor_name": "Meftal-P", "substrate": "mild steel", "corrosive_medium": "HCl", "medium_concentration": "0.5 M", "inhibitor_concentration": "100 mg/L", "temperature": null, "immersion_time": "60 min", "test_method": "electrochemical impedance spectroscopy", "inhibition_efficiency": "91.60%", "homo": "-5.48 eV", "lumo": "-1.41 eV", "delta_g_ads": "-34.83 kJ/mol", "adsorption_energy": null}]}
{"paper_id": "pdf_2327", "records": [{"inhibitor_name": "KI", "substrate": "17-4 PH steel", "corrosive_medium": "NaCl + H2SO4", "medium_concentration": "0.5 M NaCl + 0.5 M H2SO4", "inhibitor_concentration": "1000 ppm", "temperature": "298 K", "immersion_time": "8 h", "test_method": "potentiodynamic polarization", "inhibition_efficiency": "84.1%", "homo": null, "lumo": null, "delta_g_ads": null, "adsorption_energy": null}, {"inhibitor_name": "L-1 copolymer", "substrate": "17-4 PH steel", "corrosive_medium": "NaCl + H2SO4", "medium_concentration": "0.5 M NaCl + 0.5 M H2SO4", "inhibitor_concentration": "1000 ppm", "temperature": "298 K", "immersion_time": "8 h", "test_method": "potentiodynamic polarization", "inhibition_efficiency": "90.86%", "homo": "-6.43 eV", "lumo": "-2.42 eV", "delta_g_ads": null, "adsorption_energy": null}, {"inhibitor_name": "L-1 copolymer", "substrate": "17-4 PH steel", "corrosive_medium": "NaCl + H2SO4", "medium_concentration": "0.5 M NaCl + 0.5 M H2SO4", "inhibitor_concentration": "2000 ppm", "temperature": "298 K", "immersion_time": "8 h", "test_method": "potentiodynamic polarization", "inhibition_efficiency": "89.7%", "homo": "-6.43 eV", "lumo": "-2.42 eV", "delta_g_ads": null, "adsorption_energy": null}, {"inhibitor_name": "L-1 copolymer + KI", "substrate": "17-4 PH steel", "corrosive_medium": "NaCl + H2SO4", "medium_concentration": "0.5 M NaCl + 0.5 M H2SO4", "inhibitor_concentration": "1000 ppm L-1 + 1000 ppm KI", "temperature": "298 K", "immersion_time": "8 h", "test_method": "potentiodynamic polarization", "inhibition_efficiency": "93.5%", "homo": null, "lumo": null, "delta_g_ads": null, "adsorption_energy": null}, {"inhibitor_name": "KI", "substrate": "17-4 PH steel", "corrosive_medium": "NaCl + H2SO4", "medium_concentration": "0.5 M NaCl + 0.5 M H2SO4", "inhibitor_concentration": "1000 ppm", "temperature": "298 K", "immersion_time": "8 h", "test_method": "electrochemical impedance spectroscopy", "inhibition_efficiency": "17.0%", "homo": null, "lumo": null, "delta_g_ads": null, "adsorption_energy": null}, {"inhibitor_name": "L-1 copolymer", "substrate": "17-4 PH steel", "corrosive_medium": "NaCl + H2SO4", "medium_concentration": "0.5 M NaCl + 0.5 M H2SO4", "inhibitor_concentration": "1000 ppm", "temperature": "298 K", "immersion_time": "8 h", "test_method": "electrochemical impedance spectroscopy", "inhibition_efficiency": "59.2%", "homo": "-6.43 eV", "lumo": "-2.42 eV", "delta_g_ads": null, "adsorption_energy": null}, {"inhibitor_name": "L-1 copolymer", "substrate": "17-4 PH steel", "corrosive_medium": "NaCl + H2SO4", "medium_concentration": "0.5 M NaCl + 0.5 M H2SO4", "inhibitor_concentration": "2000 ppm", "temperature": "298 K", "immersion_time": "8 h", "test_method": "electrochemical impedance spectroscopy", "inhibition_efficiency": "31.8%", "homo": "-6.43 eV", "lumo": "-2.42 eV", "delta_g_ads": null, "adsorption_energy": null}, {"inhibitor_name": "L-1 copolymer + KI", "substrate": "17-4 PH steel", "corrosive_medium": "NaCl + H2SO4", "medium_concentration": "0.5 M NaCl + 0.5 M H2SO4", "inhibitor_concentration": "1000 ppm L-1 + 1000 ppm KI", "temperature": "298 K", "immersion_time": "8 h", "test_method": "electrochemical impedance spectroscopy", "inhibition_efficiency": "71.9%", "homo": null, "lumo": null, "delta_g_ads": null, "adsorption_energy": null}]}
{"paper_id": "pdf_2409", "records": [{"inhibitor_name": "P-Meth", "substrate": "Q235 steel", "corrosive_medium": "HCl", "medium_concentration": "1 M", "inhibitor_concentration": "25 mg/L", "temperature": "25 \u00b0C", "immersion_time": "12 h", "test_method": "weight loss", "inhibition_efficiency": "83.03%", "homo": "-6.0300 eV", "lumo": "-1.2816 eV", "delta_g_ads": "-34.18 kJ/mol", "adsorption_energy": "-2688.19 kJ/mol"}, {"inhibitor_name": "P-Meth", "substrate": "Q235 steel", "corrosive_medium": "HCl", "medium_concentration": "1 M", "inhibitor_concentration": "50 mg/L", "temperature": "25 \u00b0C", "immersion_time": "12 h", "test_method": "weight loss", "inhibition_efficiency": "87.56%", "homo": "-6.0300 eV", "lumo": "-1.2816 eV", "delta_g_ads": "-34.18 kJ/mol", "adsorption_energy": "-2688.19 kJ/mol"}, {"inhibitor_name": "P-Meth", "substrate": "Q235 steel", "corrosive_medium": "HCl", "medium_concentration": "1 M", "inhibitor_concentration": "75 mg/L", "temperature": "25 \u00b0C", "immersion_time": "12 h", "test_method": "weight loss", "inhibition_efficiency": "94.38%", "homo": "-6.0300 eV", "lumo": "-1.2816 eV", "delta_g_ads": "-34.18 kJ/mol", "adsorption_energy": "-2688.19 kJ/mol"}, {"inhibitor_name": "P-Meth", "substrate": "Q235 steel", "corrosive_medium": "HCl", "medium_concentration": "1 M", "inhibitor_concentration": "100 mg/L", "temperature": "25 \u00b0C", "immersion_time": "12 h", "test_method": "weight loss", "inhibition_efficiency": "95.55%", "homo": "-6.0300 eV", "lumo": "-1.2816 eV", "delta_g_ads": "-34.18 kJ/mol", "adsorption_energy": "-2688.19 kJ/mol"}, {"inhibitor_name": "P-Cys", "substrate": "Q235 steel", "corrosive_medium": "HCl", "medium_concentration": "1 M", "inhibitor_concentration": "25 mg/L", "temperature": "25 \u00b0C", "immersion_time": "12 h", "test_method": "weight loss", "inhibition_efficiency": "54.73%", "homo": "-6.4923 eV", "lumo": "-1.3850 eV", "delta_g_ads": "-34.32 kJ/mol", "adsorption_energy": "-2408.32 kJ/mol"}, {"inhibitor_name": "P-Cys", "substrate": "Q235 steel", "corrosive_medium": "HCl", "medium_concentration": "1 M", "inhibitor_concentration": "50 mg/L", "temperature": "25 \u00b0C", "immersion_time": "12 h", "test_method": "weight loss", "inhibition_efficiency": "73.03%", "homo": "-6.4923 eV", "lumo": "-1.3850 eV", "delta_g_ads": "-34.32 kJ/mol", "adsorption_energy": "-2408.32 kJ/mol"}, {"inhibitor_name": "P-Cys", "substrate": "Q235 steel", "corrosive_medium": "HCl", "medium_concentration": "1 M", "inhibitor_concentration": "75 mg/L", "temperature": "25 \u00b0C", "immersion_time": "12 h", "test_method": "weight loss", "inhibition_efficiency": "87.82%", "homo": "-6.4923 eV", "lumo": "-1.3850 eV", "delta_g_ads": "-34.32 kJ/mol", "adsorption_energy": "-2408.32 kJ/mol"}, {"inhibitor_name": "P-Cys", "substrate": "Q235 steel", "corrosive_medium": "HCl", "medium_concentration": "1 M", "inhibitor_concentration": "100 mg/L", "temperature": "25 \u00b0C", "immersion_time": "12 h", "test_method": "weight loss", "inhibition_efficiency": "93.13%", "homo": "-6.4923 eV", "lumo": "-1.3850 eV", "delta_g_ads": "-34.32 kJ/mol", "adsorption_energy": "-2408.32 kJ/mol"}, {"inhibitor_name": "P-Meth", "substrate": "Q235 steel", "corrosive_medium": "HCl", "medium_concentration": "1 M", "inhibitor_concentration": "25 mg/L", "temperature": "25 \u00b0C", "immersion_time": "30 min", "test_method": "electrochemical impedance spectroscopy", "inhibition_efficiency": "88.63%", "homo": "-6.0300 eV", "lumo": "-1.2816 eV", "delta_g_ads": "-34.18 kJ/mol", "adsorption_energy": "-2688.19 kJ/mol"}, {"inhibitor_name": "P-Meth", "substrate": "Q235 steel", "corrosive_medium": "HCl", "medium_concentration": "1 M", "inhibitor_concentration": "50 mg/L", "temperature": "25 \u00b0C", "immersion_time": "30 min", "test_method": "electrochemical impedance spectroscopy", "inhibition_efficiency": "90.43%", "homo": "-6.0300 eV", "lumo": "-1.2816 eV", "delta_g_ads": "-34.18 kJ/mol", "adsorption_energy": "-2688.19 kJ/mol"}, {"inhibitor_name": "P-Meth", "substrate": "Q235 steel", "corrosive_medium": "HCl", "medium_concentration": "1 M", "inhibitor_concentration": "75 mg/L", "temperature": "25 \u00b0C", "immersion_time": "30 min", "test_method": "electrochemical impedance spectroscopy", "inhibition_efficiency": "93.09%", "homo": "-6.0300 eV", "lumo": "-1.2816 eV", "delta_g_ads": "-34.18 kJ/mol", "adsorption_energy": "-2688.19 kJ/mol"}, {"inhibitor_name": "P-Meth", "substrate": "Q235 steel", "corrosive_medium": "HCl", "medium_concentration": "1 M", "inhibitor_concentration": "100 mg/L", "temperature": "25 \u00b0C", "immersion_time": "30 min", "test_method": "electrochemical impedance spectroscopy", "inhibition_efficiency": "94.98%", "homo": "-6.0300 eV", "lumo": "-1.2816 eV", "delta_g_ads": "-34.18 kJ/mol", "adsorption_energy": "-2688.19 kJ/mol"}, {"inhibitor_name": "P-Cys", "substrate": "Q235 steel", "corrosive_medium": "HCl", "medium_concentration": "1 M", "inhibitor_concentration": "25 mg/L", "temperature": "25 \u00b0C", "immersion_time": "30 min", "test_method": "electrochemical impedance spectroscopy", "inhibition_efficiency": "73.39%", "homo": "-6.4923 eV", "lumo": "-1.3850 eV", "delta_g_ads": "-34.32 kJ/mol", "adsorption_energy": "-2408.32 kJ/mol"}, {"inhibitor_name": "P-Cys", "substrate": "Q235 steel", "corrosive_medium": "HCl", "medium_concentration": "1 M", "inhibitor_concentration": "50 mg/L", "temperature": "25 \u00b0C", "immersion_time": "30 min", "test_method": "electrochemical impedance spectroscopy", "inhibition_efficiency": "87.78%", "homo": "-6.4923 eV", "lumo": "-1.3850 eV", "delta_g_ads": "-34.32 kJ/mol", "adsorption_energy": "-2408.32 kJ/mol"}, {"inhibitor_name": "P-Cys", "substrate": "Q235 steel", "corrosive_medium": "HCl", "medium_concentration": "1 M", "inhibitor_concentration": "75 mg/L", "temperature": "25 \u00b0C", "immersion_time": "30 min", "test_method": "electrochemical impedance spectroscopy", "inhibition_efficiency": "91.40%", "homo": "-6.4923 eV", "lumo": "-1.3850 eV", "delta_g_ads": "-34.32 kJ/mol", "adsorption_energy": "-2408.32 kJ/mol"}, {"inhibitor_name": "P-Cys", "substrate": "Q235 steel", "corrosive_medium": "HCl", "medium_concentration": "1 M", "inhibitor_concentration": "100 mg/L", "temperature": "25 \u00b0C", "immersion_time": "30 min", "test_method": "electrochemical impedance spectroscopy", "inhibition_efficiency": "94.08%", "homo": "-6.4923 eV", "lumo": "-1.3850 eV", "delta_g_ads": "-34.32 kJ/mol", "adsorption_energy": "-2408.32 kJ/mol"}, {"inhibitor_name": "P-Meth", "substrate": "Q235 steel", "corrosive_medium": "HCl", "medium_concentration": "1 M", "inhibitor_concentration": "25 mg/L", "temperature": "25 \u00b0C", "immersion_time": "30 min", "test_method": "potentiodynamic polarization", "inhibition_efficiency": "72.03%", "homo": "-6.0300 eV", "lumo": "-1.2816 eV", "delta_g_ads": "-34.18 kJ/mol", "adsorption_energy": "-2688.19 kJ/mol"}, {"inhibitor_name": "P-Meth", "substrate": "Q235 steel", "corrosive_medium": "HCl", "medium_concentration": "1 M", "inhibitor_concentration": "50 mg/L", "temperature": "25 \u00b0C", "immersion_time": "30 min", "test_method": "potentiodynamic polarization", "inhibition_efficiency": "76.42%", "homo": "-6.0300 eV", "lumo": "-1.2816 eV", "delta_g_ads": "-34.18 kJ/mol", "adsorption_energy": "-2688.19 kJ/mol"}, {"inhibitor_name": "P-Meth", "substrate": "Q235 steel", "corrosive_medium": "HCl", "medium_concentration": "1 M", "inhibitor_concentration": "75 mg/L", "temperature": "25 \u00b0C", "immersion_time": "30 min", "test_method": "potentiodynamic polarization", "inhibition_efficiency": "83.38%", "homo": "-6.0300 eV", "lumo": "-1.2816 eV", "delta_g_ads": "-34.18 kJ/mol", "adsorption_energy": "-2688.19 kJ/mol"}, {"inhibitor_name": "P-Meth", "substrate": "Q235 steel", "corrosive_medium": "HCl", "medium_concentration": "1 M", "inhibitor_concentration": "100 mg/L", "temperature": "25 \u00b0C", "immersion_time": "30 min", "test_method": "potentiodynamic polarization", "inhibition_efficiency": "85.71%", "homo": "-6.0300 eV", "lumo": "-1.2816 eV", "delta_g_ads": "-34.18 kJ/mol", "adsorption_energy": "-2688.19 kJ/mol"}, {"inhibitor_name": "P-Cys", "substrate": "Q235 steel", "corrosive_medium": "HCl", "medium_concentration": "1 M", "inhibitor_concentration": "25 mg/L", "temperature": "25 \u00b0C", "immersion_time": "30 min", "test_method": "potentiodynamic polarization", "inhibition_efficiency": "48.85%", "homo": "-6.4923 eV", "lumo": "-1.3850 eV", "delta_g_ads": "-34.32 kJ/mol", "adsorption_energy": "-2408.32 kJ/mol"}, {"inhibitor_name": "P-Cys", "substrate": "Q235 steel", "corrosive_medium": "HCl", "medium_concentration": "1 M", "inhibitor_concentration": "50 mg/L", "temperature": "25 \u00b0C", "immersion_time": "30 min", "test_method": "potentiodynamic polarization", "inhibition_efficiency": "74.47%", "homo": "-6.4923 eV", "lumo": "-1.3850 eV", "delta_g_ads": "-34.32 kJ/mol", "adsorption_energy": "-2408.32 kJ/mol"}, {"inhibitor_name": "P-Cys", "substrate": "Q235 steel", "corrosive_medium": "HCl", "medium_concentration": "1 M", "inhibitor_concentration": "75 mg/L", "temperature": "25 \u00b0C", "immersion_time": "30 min", "test_method": "potentiodynamic polarization", "inhibition_efficiency": "78.50%", "homo": "-6.4923 eV", "lumo": "-1.3850 eV", "delta_g_ads": "-34.32 kJ/mol", "adsorption_energy": "-2408.32 kJ/mol"}, {"inhibitor_name": "P-Cys", "substrate": "Q235 steel", "corrosive_medium": "HCl", "medium_concentration": "1 M", "inhibitor_concentration": "100 mg/L", "temperature": "25 \u00b0C", "immersion_time": "30 min", "test_method": "potentiodynamic polarization", "inhibition_efficiency": "88.30%", "homo": "-6.4923 eV", "lumo": "-1.3850 eV", "delta_g_ads": "-34.32 kJ/mol", "adsorption_energy": "-2408.32 kJ/mol"}]}
{"paper_id": "pdf_2490", "records": [{"inhibitor_name": "4-BPOMP", "substrate": "mild steel", "corrosive_medium": "HCl", "medium_concentration": null, "inhibitor_concentration": null, "temperature": null, "immersion_time": null, "test_method": null, "inhibition_efficiency": "85.1%", "homo": "-6.433 eV", "lumo": "-1.988 eV", "delta_g_ads": null, "adsorption_energy": "-370.23 kcal/mol"}, {"inhibitor_name": "5-MPOP", "substrate": "mild steel", "corrosive_medium": "HCl", "medium_concentration": null, "inhibitor_concentration": null, "temperature": null, "immersion_time": null, "test_method": null, "inhibition_efficiency": "85%", "homo": "-6.722 eV", "lumo": "-2.178 eV", "delta_g_ads": null, "adsorption_energy": "-359.47 kcal/mol"}, {"inhibitor_name": "6-MMOPP", "substrate": "mild steel", "corrosive_medium": "HCl", "medium_concentration": null, "inhibitor_concentration": null, "temperature": null, "immersion_time": null, "test_method": null, "inhibition_efficiency": "86.1%", "homo": "-6.459 eV", "lumo": "-1.939 eV", "delta_g_ads": null, "adsorption_energy": "-361.65 kcal/mol"}]}
{"paper_id": "pdf_2505", "records": [{"inhibitor_name": "2-amino-5-(4-bromobenzyl)-1,3,4-thiadiazole", "substrate": "mild steel", "corrosive_medium": "H2SO4", "medium_concentration": "0.5 M", "inhibitor_concentration": "0.0005 M", "temperature": "25 \u00b0C", "immersion_time": "15 min", "test_method": "potentiodynamic polarization", "inhibition_efficiency": "74.6%", "homo": null, "lumo": null, "delta_g_ads": "-31 kJ/mol", "adsorption_energy": null}, {"inhibitor_name": "2-amino-5-(4-bromobenzyl)-1,3,4-thiadiazole", "substrate": "mild steel", "corrosive_medium": "H2SO4", "medium_concentration": "0.5 M", "inhibitor_concentration": "0.001 M", "temperature": "25 \u00b0C", "immersion_time": "15 min", "test_method": "potentiodynamic polarization", "inhibition_efficiency": "80.9%", "homo": null, "lumo": null, "delta_g_ads": "-31 kJ/mol", "adsorption_energy": null}, {"inhibitor_name": "2-amino-5-(4-bromobenzyl)-1,3,4-thiadiazole", "substrate": "mild steel", "corrosive_medium": "H2SO4", "medium_concentration": "0.5 M", "inhibitor_concentration": "0.002 M", "temperature": "25 \u00b0C", "immersion_time": "15 min", "test_method": "potentiodynamic polarization", "inhibition_efficiency": "90.4%", "homo": null, "lumo": null, "delta_g_ads": "-31 kJ/mol", "adsorption_energy": null}, {"inhibitor_name": "2-amino-5-(4-bromobenzyl)-1,3,4-thiadiazole", "substrate": "mild steel", "corrosive_medium": "H2SO4", "medium_concentration": "0.5 M", "inhibitor_concentration": "0.003 M", "temperature": "25 \u00b0C", "immersion_time": "15 min", "test_method": "potentiodynamic polarization", "inhibition_efficiency": "94.8%", "homo": null, "lumo": null, "delta_g_ads": "-31 kJ/mol", "adsorption_energy": null}, {"inhibitor_name": "2-amino-5-(4-bromobenzyl)-1,3,4-thiadiazole", "substrate": "mild steel", "corrosive_medium": "H2SO4", "medium_concentration": "0.5 M", "inhibitor_concentration": "0.004 M", "temperature": "25 \u00b0C", "immersion_time": "15 min", "test_method": "potentiodynamic polarization", "inhibition_efficiency": "96.3%", "homo": null, "lumo": null, "delta_g_ads": "-31 kJ/mol", "adsorption_energy": null}, {"inhibitor_name": "2-amino-5-(4-bromobenzyl)-1,3,4-thiadiazole", "substrate": "mild steel", "corrosive_medium": "H2SO4", "medium_concentration": "0.5 M", "inhibitor_concentration": "0.005 M", "temperature": "25 \u00b0C", "immersion_time": "15 min", "test_method": "potentiodynamic polarization", "inhibition_efficiency": "97.1%", "homo": null, "lumo": null, "delta_g_ads": "-31 kJ/mol", "adsorption_energy": null}, {"inhibitor_name": "2-amino-5-(3-nitrophenyl)-1,3,4-thiadiazole", "substrate": "mild steel", "corrosive_medium": "H2SO4", "medium_concentration": "0.5 M", "inhibitor_concentration": "0.005 M", "temperature": "25 \u00b0C", "immersion_time": "15 min", "test_method": "potentiodynamic polarization", "inhibition_efficiency": "63.4%", "homo": null, "lumo": null, "delta_g_ads": null, "adsorption_energy": null}]}
{"paper_id": "pdf_2506", "records": [{"inhibitor_name": "imidazole derivative (ID)", "substrate": "Q235 carbon steel", "corrosive_medium": "NaCl", "medium_concentration": "3.5 wt.% (pH 3.0)", "inhibitor_concentration": "200 ppm", "temperature": null, "immersion_time": "24 h", "test_method": "potentiodynamic polarization", "inhibition_efficiency": null, "homo": null, "lumo": null, "delta_g_ads": null, "adsorption_energy": null}, {"inhibitor_name": "imidazole derivative (ID)", "substrate": "Q235 carbon steel", "corrosive_medium": "NaCl", "medium_concentration": "3.5 wt.% (pH 3.0)", "inhibitor_concentration": "400 ppm", "temperature": null, "immersion_time": "24 h", "test_method": "potentiodynamic polarization", "inhibition_efficiency": null, "homo": null, "lumo": null, "delta_g_ads": null, "adsorption_energy": null}, {"inhibitor_name": "imidazole derivative (ID)", "substrate": "Q235 carbon steel", "corrosive_medium": "NaCl", "medium_concentration": "3.5 wt.% (pH 3.0)", "inhibitor_concentration": "600 ppm", "temperature": null, "immersion_time": "24 h", "test_method": "potentiodynamic polarization", "inhibition_efficiency": null, "homo": null, "lumo": null, "delta_g_ads": null, "adsorption_energy": null}, {"inhibitor_name": "imidazole derivative (ID)", "substrate": "Q235 carbon steel", "corrosive_medium": "NaCl", "medium_concentration": "3.5 wt.% (pH 3.0)", "inhibitor_concentration": "800 ppm", "temperature": null, "immersion_time": "24 h", "test_method": "potentiodynamic polarization", "inhibition_efficiency": null, "homo": null, "lumo": null, "delta_g_ads": null, "adsorption_energy": null}, {"inhibitor_name": "imidazole derivative (ID)", "substrate": "Q235 carbon steel", "corrosive_medium": "NaCl", "medium_concentration": "3.5 wt.% (pH 3.0)", "inhibitor_concentration": "1000 ppm", "temperature": null, "immersion_time": "24 h", "test_method": "potentiodynamic polarization", "inhibition_efficiency": null, "homo": null, "lumo": null, "delta_g_ads": null, "adsorption_energy": null}, {"inhibitor_name": "imidazole derivative (ID)", "substrate": "Q235 carbon steel", "corrosive_medium": "NaCl", "medium_concentration": "3.5 wt.% (pH 3.0)", "inhibitor_concentration": "200 ppm", "temperature": null, "immersion_time": "24 h", "test_method": "electrochemical impedance spectroscopy", "inhibition_efficiency": null, "homo": null, "lumo": null, "delta_g_ads": null, "adsorption_energy": null}, {"inhibitor_name": "imidazole derivative (ID)", "substrate": "Q235 carbon steel", "corrosive_medium": "NaCl", "medium_concentration": "3.5 wt.% (pH 3.0)", "inhibitor_concentration": "400 ppm", "temperature": null, "immersion_time": "24 h", "test_method": "electrochemical impedance spectroscopy", "inhibition_efficiency": null, "homo": null, "lumo": null, "delta_g_ads": null, "adsorption_energy": null}, {"inhibitor_name": "imidazole derivative (ID)", "substrate": "Q235 carbon steel", "corrosive_medium": "NaCl", "medium_concentration": "3.5 wt.% (pH 3.0)", "inhibitor_concentration": "600 ppm", "temperature": null, "immersion_time": "24 h", "test_method": "electrochemical impedance spectroscopy", "inhibition_efficiency": null, "homo": null, "lumo": null, "delta_g_ads": null, "adsorption_energy": null}, {"inhibitor_name": "imidazole derivative (ID)", "substrate": "Q235 carbon steel", "corrosive_medium": "NaCl", "medium_concentration": "3.5 wt.% (pH 3.0)", "inhibitor_concentration": "800 ppm", "temperature": null, "immersion_time": "24 h", "test_method": "electrochemical impedance spectroscopy", "inhibition_efficiency": null, "homo": null, "lumo": null, "delta_g_ads": null, "adsorption_energy": null}, {"inhibitor_name": "imidazole derivative (ID)", "substrate": "Q235 carbon steel", "corrosive_medium": "NaCl", "medium_concentration": "3.5 wt.% (pH 3.0)", "inhibitor_concentration": "1000 ppm", "temperature": null, "immersion_time": "24 h", "test_method": "electrochemical impedance spectroscopy", "inhibition_efficiency": null, "homo": null, "lumo": null, "delta_g_ads": null, "adsorption_energy": null}]}
{"paper_id": "pdf_2526", "records": [{"inhibitor_name": "multifunctional rust inhibitor", "substrate": "carbon steel", "corrosive_medium": "NaCl and simulated concrete pore solution", "medium_concentration": "5% NaCl + saturated Ca(OH)2", "inhibitor_concentration": "2%", "temperature": null, "immersion_time": "7 d", "test_method": "weight loss", "inhibition_efficiency": null, "homo": null, "lumo": null, "delta_g_ads": null, "adsorption_energy": null}, {"inhibitor_name": "multifunctional rust inhibitor", "substrate": "carbon steel", "corrosive_medium": "NaCl and simulated concrete pore solution", "medium_concentration": "5% NaCl + saturated Ca(OH)2", "inhibitor_concentration": "4%", "temperature": null, "immersion_time": "7 d", "test_method": "weight loss", "inhibition_efficiency": "82.6%", "homo": null, "lumo": null, "delta_g_ads": null, "adsorption_energy": null}, {"inhibitor_name": "multifunctional rust inhibitor", "substrate": "carbon steel", "corrosive_medium": "NaCl and simulated concrete pore solution", "medium_concentration": "5% NaCl + saturated Ca(OH)2", "inhibitor_concentration": "6%", "temperature": null, "immersion_time": "7 d", "test_method": "weight loss", "inhibition_efficiency": null, "homo": null, "lumo": null, "delta_g_ads": null, "adsorption_energy": null}]}
{"paper_id": "pdf_2594", "records": [{"inhibitor_name": "Date palm seed extract", "substrate": "mild steel", "corrosive_medium": "HCl", "medium_concentration": "0.5 M", "inhibitor_concentration": "800 mg/L", "temperature": "25 \u00b0C", "immersion_time": "24 h", "test_method": "potentiodynamic polarisation", "inhibition_efficiency": "69%", "homo": "-5.539 eV", "lumo": "-0.991 eV", "delta_g_ads": null, "adsorption_energy": null}, {"inhibitor_name": "Date palm seed extract", "substrate": "mild steel", "corrosive_medium": "HCl", "medium_concentration": "0.5 M", "inhibitor_concentration": "900 mg/L", "temperature": "25 \u00b0C", "immersion_time": "24 h", "test_method": "potentiodynamic polarisation", "inhibition_efficiency": "75%", "homo": "-5.539 eV", "lumo": "-0.991 eV", "delta_g_ads": null, "adsorption_energy": null}, {"inhibitor_name": "Date palm seed extract", "substrate": "mild steel", "corrosive_medium": "HCl", "medium_concentration": "0.5 M", "inhibitor_concentration": "1200 mg/L", "temperature": "25 \u00b0C", "immersion_time": "24 h", "test_method": "potentiodynamic polarisation", "inhibition_efficiency": "86%", "homo": "-5.539 eV", "lumo": "-0.991 eV", "delta_g_ads": null, "adsorption_energy": null}, {"inhibitor_name": "Date palm seed extract", "substrate": "mild steel", "corrosive_medium": "HCl", "medium_concentration": "0.5 M", "inhibitor_concentration": "1400 mg/L", "temperature": "25 \u00b0C", "immersion_time": "24 h", "test_method": "potentiodynamic polarisation", "inhibition_efficiency": "95%", "homo": "-5.539 eV", "lumo": "-0.991 eV", "delta_g_ads": null, "adsorption_energy": null}, {"inhibitor_name": "Date palm seed extract", "substrate": "mild steel", "corrosive_medium": "HCl", "medium_concentration": "0.5 M", "inhibitor_concentration": "2000 mg/L", "temperature": "25 \u00b0C", "immersion_time": "24 h", "test_method": "potentiodynamic polarisation", "inhibition_efficiency": "92%", "homo": "-5.539 eV", "lumo": "-0.991 eV", "delta_g_ads": null, "adsorption_energy": null}, {"inhibitor_name": "Date palm seed extract", "substrate": "mild steel", "corrosive_medium": "HCl", "medium_concentration": "0.5 M", "inhibitor_concentration": "800 mg/L", "temperature": "25 \u00b0C", "immersion_time": "24 h", "test_method": "electrochemical impedance spectroscopy", "inhibition_efficiency": "66%", "homo": "-5.539 eV", "lumo": "-0.991 eV", "delta_g_ads": null, "adsorption_energy": null}, {"inhibitor_name": "Date palm seed extract", "substrate": "mild steel", "corrosive_medium": "HCl", "medium_concentration": "0.5 M", "inhibitor_concentration": "900 mg/L", "temperature": "25 \u00b0C", "immersion_time": "24 h", "test_method": "electrochemical impedance spectroscopy", "inhibition_efficiency": "79%", "homo": "-5.539 eV", "lumo": "-0.991 eV", "delta_g_ads": null, "adsorption_energy": null}, {"inhibitor_name": "Date palm seed extract", "substrate": "mild steel", "corrosive_medium": "HCl", "medium_concentration": "0.5 M", "inhibitor_concentration": "1200 mg/L", "temperature": "25 \u00b0C", "immersion_time": "24 h", "test_method": "electrochemical impedance spectroscopy", "inhibition_efficiency": "87%", "homo": "-5.539 eV", "lumo": "-0.991 eV", "delta_g_ads": null, "adsorption_energy": null}, {"inhibitor_name": "Date palm seed extract", "substrate": "mild steel", "corrosive_medium": "HCl", "medium_concentration": "0.5 M", "inhibitor_concentration": "1400 mg/L", "temperature": "25 \u00b0C", "immersion_time": "24 h", "test_method": "electrochemical impedance spectroscopy", "inhibition_efficiency": "96%", "homo": "-5.539 eV", "lumo": "-0.991 eV", "delta_g_ads": null, "adsorption_energy": null}, {"inhibitor_name": "Date palm seed extract", "substrate": "mild steel", "corrosive_medium": "HCl", "medium_concentration": "0.5 M", "inhibitor_concentration": "2000 mg/L", "temperature": "25 \u00b0C", "immersion_time": "24 h", "test_method": "electrochemical impedance spectroscopy", "inhibition_efficiency": "94%", "homo": "-5.539 eV", "lumo": "-0.991 eV", "delta_g_ads": null, "adsorption_energy": null}, {"inhibitor_name": "Date palm seed extract", "substrate": "mild steel", "corrosive_medium": "HCl", "medium_concentration": "0.5 M", "inhibitor_concentration": "800 mg/L", "temperature": "25 \u00b0C", "immersion_time": "24 h", "test_method": "weight loss", "inhibition_efficiency": "64%", "homo": "-5.539 eV", "lumo": "-0.991 eV", "delta_g_ads": null, "adsorption_energy": null}, {"inhibitor_name": "Date palm seed extract", "substrate": "mild steel", "corrosive_medium": "HCl", "medium_concentration": "0.5 M", "inhibitor_concentration": "900 mg/L", "temperature": "25 \u00b0C", "immersion_time": "24 h", "test_method": "weight loss", "inhibition_efficiency": "73%", "homo": "-5.539 eV", "lumo": "-0.991 eV", "delta_g_ads": null, "adsorption_energy": null}, {"inhibitor_name": "Date palm seed extract", "substrate": "mild steel", "corrosive_medium": "HCl", "medium_concentration": "0.5 M", "inhibitor_concentration": "1200 mg/L", "temperature": "25 \u00b0C", "immersion_time": "24 h", "test_method": "weight loss", "inhibition_efficiency": "84%", "homo": "-5.539 eV", "lumo": "-0.991 eV", "delta_g_ads": null, "adsorption_energy": null}, {"inhibitor_name": "Date palm seed extract", "substrate": "mild steel", "corrosive_medium": "HCl", "medium_concentration": "0.5 M", "inhibitor_concentration": "1400 mg/L", "temperature": "25 \u00b0C", "immersion_time": "24 h", "test_method": "weight loss", "inhibition_efficiency": "91%", "homo": "-5.539 eV", "lumo": "-0.991 eV", "delta_g_ads": null, "adsorption_energy": null}, {"inhibitor_name": "Date palm seed extract", "substrate": "mild steel", "corrosive_medium": "HCl", "medium_concentration": "0.5 M", "inhibitor_concentration": "2000 mg/L", "temperature": "25 \u00b0C", "immersion_time": "24 h", "test_method": "weight loss", "inhibition_efficiency": "88%", "homo": "-5.539 eV", "lumo": "-0.991 eV", "delta_g_ads": null, "adsorption_energy": null}]}
