Repository: fwx-stu/Corrosion-Inhibitor-Extraction

## Dataset and experiments

| Experiment | Papers per condition | Conditions |
| --- | ---: | ---: |
| GLM-4-Plus evidence strategies E0–E5 (dev37) | 37 | 54 |
| Qwen2.5 development experiments (dev37) | 37 | 27 |
| Qwen2.5 main experiments (test50) | 50 | 9 |
| Matched-budget and component controls (test50) | 50 | 12 |
| GLM-4-Plus reference (test50) | 50 | 1 |
| **Total** | | **103** |

The expert reference dataset contains 87 papers and 3,066 normalized, deduplicated records (670 in dev37 and 2,396 in test50). The release includes 4,097 paper-level structured predictions, the reference annotations, evaluation code, statistical analyses and numerical figure data.

File: input/test50/gold/test50.jsonl (part 2 of 26)
{"paper_id":"xml_3640","records":[{"inhibitor_name":"PGS-8","substrate":"C1018 steel","corrosive_medium":"CO2-saturated NaCl","medium_concentration":"3.5% NaCl","inhibitor_concentration":"5 × 10−6 M","temperature":"323 K","immersion_time":"50 min","test_method":"potentiodynamic polarization","inhibition_efficiency":"64.1%","homo":"-5.42 eV","lumo":"-1.85 eV","delta_g_ads":"-32.35 kJ/mol","adsorption_energy":"-122.83 kJ/mol"},{"inhibitor_name":"PGS-8","substrate":"C1018 steel","corrosive_medium":"CO2-saturated NaCl","medium_concentration":"3.5% NaCl","inhibitor_concentration":"1 × 10−5 M","temperature":"323 K","immersion_time":"50 min","test_method":"potentiodynamic polarization","inhibition_efficiency":"70.4%","homo":"-5.42 eV","lumo":"-1.85 eV","delta_g_ads":"-32.35 kJ/mol","adsorption_energy":"-122.83 kJ/mol"},{"inhibitor_name":"PGS-8","substrate":"C1018 steel","corrosive_medium":"CO2-saturated NaCl","medium_concentration":"3.5% NaCl","inhibitor_concentration":"5 × 10−5 M","temperature":"323 K","immersion_time":"50 min","test_method":"potentiodynamic polarization","inhibition_efficiency":"77.6%","homo":"-5.42 eV","lumo":"-1.85 eV","delta_g_ads":"-32.35 kJ/mol","adsorption_energy":"-122.83 kJ/mol"},{"inhibitor_name":"PGS-8","substrate":"C1018 steel","corrosive_medium":"CO2-saturated NaCl","medium_concentration":"3.5% NaCl","inhibitor_concentration":"1 × 10−4 M","temperature":"323 K","immersion_time":"50 min","test_method":"potentiodynamic polarization","inhibition_efficiency":"86.7%","homo":"-5.42 eV","lumo":"-1.85 eV","delta_g_ads":"-32.35 kJ/mol","adsorption_energy":"-122.83 kJ/mol"},{"inhibitor_name":"PGS-8","substrate":"C1018 steel","corrosive_medium":"CO2-saturated NaCl","medium_concentration":"3.5% NaCl","inhibitor_concentration":"5 × 10−4 M","temperature":"323 K","immersion_time":"50 min","test_method":"potentiodynamic polarization","inhibition_efficiency":"91.9%","homo":"-5.42 eV","lumo":"-1.85 eV","delta_g_ads":"-32.35 kJ/mol","adsorption_energy":"-122.83 kJ/mol"},{"inhibitor_name":"PGS-8","substrate":"C1018 steel","corrosive_medium":"CO2-saturated NaCl","medium_concentration":"3.5% NaCl","inhibitor_concentration":"1 × 10−3 M","temperature":"323 K","immersion_time":"50 min","test_method":"potentiodynamic polarization","inhibition_efficiency":"96.7%","homo":"-5.42 eV","lumo":"-1.85 eV","delta_g_ads":"-32.35 kJ/mol","adsorption_energy":"-122.83 kJ/mol"},{"inhibitor_name":"PGS-8","substrate":"C1018 steel","corrosive_medium":"CO2-saturated NaCl","medium_concentration":"3.5% NaCl","inhibitor_concentration":"5 × 10−6 M","temperature":"323 K","immersion_time":"50 min","test_method":"electrochemical impedance spectroscopy","inhibition_efficiency":"53.1%","homo":"-5.42 eV","lumo":"-1.85 eV","delta_g_ads":"-32.35 kJ/mol","adsorption_energy":"-122.83 kJ/mol"},{"inhibitor_name":"PGS-8","substrate":"C1018 steel","corrosive_medium":"CO2-saturated NaCl","medium_concentration":"3.5% NaCl","inhibitor_concentration":"1 × 10−5 M","temperature":"323 K","immersion_time":"50 min","test_method":"electrochemical impedance spectroscopy","inhibition_efficiency":"65.80%","homo":"-5.42 eV","lumo":"-1.85 eV","delta_g_ads":"-32.35 kJ/mol","adsorption_energy":"-122.83 kJ/mol"},{"inhibitor_name":"PGS-8","substrate":"C1018 steel","corrosive_medium":"CO2-saturated NaCl","medium_concentration":"3.5% NaCl","inhibitor_concentration":"5 × 10−5 M","temperature":"323 K","immersion_time":"50 min","test_method":"electrochemical impedance spectroscopy","inhibition_efficiency":"75.2%","homo":"-5.42 eV","lumo":"-1.85 eV","delta_g_ads":"-32.35 kJ/mol","adsorption_energy":"-122.83 kJ/mol"},{"inhibitor_name":"PGS-8","substrate":"C1018 steel","corrosive_medium":"CO2-saturated NaCl","medium_concentration":"3.5% NaCl","inhibitor_concentration":"1 × 10−4 M","temperature":"323 K","immersion_time":"50 min","test_method":"electrochemical impedance spectroscopy","inhibition_efficiency":"81.1%","homo":"-5.42 eV","lumo":"-1.85 eV","delta_g_ads":"-32.35 kJ/mol","adsorption_energy":"-122.83 kJ/mol"},{"inhibitor_name":"PGS-8","substrate":"C1018 steel","corrosive_medium":"CO2-saturated NaCl","medium_concentration":"3.5% NaCl","inhibitor_concentration":"5 × 10−4 M","temperature":"323 K","immersion_time":"50 min","test_method":"electrochemical impedance spectroscopy","inhibition_efficiency":"85.9%","homo":"-5.42 eV","lumo":"-1.85 eV","delta_g_ads":"-32.35 kJ/mol","adsorption_energy":"-122.83 kJ/mol"},{"inhibitor_name":"PGS-8","substrate":"C1018 steel","corrosive_medium":"CO2-saturated NaCl","medium_concentration":"3.5% NaCl","inhibitor_concentration":"1 × 10−3 M","temperature":"323 K","immersion_time":"50 min","test_method":"electrochemical impedance spectroscopy","inhibition_efficiency":"91.4%","homo":"-5.42 eV","lumo":"-1.85 eV","delta_g_ads":"-32.35 kJ/mol","adsorption_energy":"-122.83 kJ/mol"},{"inhibitor_name":"PGS-8","substrate":"Fe (110) surface","corrosive_medium":null,"medium_concentration":null,"inhibitor_concentration":null,"temperature":null,"immersion_time":null,"test_method":"density functional theory (gas phase)","inhibition_efficiency":null,"homo":"-4.31 eV","lumo":"-1.90 eV","delta_g_ads":null,"adsorption_energy":null},{"inhibitor_name":"PGS-8","substrate":"Fe (110) surface","corrosive_medium":null,"medium_concentration":null,"inhibitor_concentration":null,"temperature":null,"immersion_time":null,"test_method":"density functional theory (aqueous phase)","inhibition_efficiency":null,"homo":"-5.42 eV","lumo":"-1.85 eV","delta_g_ads":null,"adsorption_energy":null},{"inhibitor_name":"PGS-8","substrate":"Fe (110) surface","corrosive_medium":null,"medium_concentration":null,"inhibitor_concentration":null,"temperature":null,"immersion_time":null,"test_method":"Monte Carlo simulation","inhibition_efficiency":null,"homo":null,"lumo":null,"delta_g_ads":null,"adsorption_energy":"-122.83 kJ/mol"},{"inhibitor_name":"PGS-10","substrate":"C1018 steel","corrosive_medium":"CO2-saturated NaCl","medium_concentration":"3.5% NaCl","inhibitor_concentration":"5 × 10−6 M","temperature":"323 K","immersion_time":"50 min","test_method":"potentiodynamic polarization","inhibition_efficiency":"67.4%","homo":"-5.40 eV","lumo":"-1.86 eV","delta_g_ads":"-45.37 kJ/mol","adsorption_energy":"-124.23 kJ/mol"},{"inhibitor_name":"PGS-10","substrate":"C1018 steel","corrosive_medium":"CO2-saturated NaCl","medium_concentration":"3.5% NaCl","inhibitor_concentration":"1 × 10−5 M","temperature":"323 K","immersion_time":"50 min","test_method":"potentiodynamic polarization","inhibition_efficiency":"75.9%","homo":"-5.40 eV","lumo":"-1.86 eV","delta_g_ads":"-45.37 kJ/mol","adsorption_energy":"-124.23 kJ/mol"},{"inhibitor_name":"PGS-10","substrate":"C1018 steel","corrosive_medium":"CO2-saturated NaCl","medium_concentration":"3.5% NaCl","inhibitor_concentration":"5 × 10−5 M","temperature":"323 K","immersion_time":"50 min","test_method":"potentiodynamic polarization","inhibition_efficiency":"82.3%","homo":"-5.40 eV","lumo":"-1.86 eV","delta_g_ads":"-45.37 kJ/mol","adsorption_energy":"-124.23 kJ/mol"},{"inhibitor_name":"PGS-10","substrate":"C1018 steel","corrosive_medium":"CO2-saturated NaCl","medium_concentration":"3.5% NaCl","inhibitor_concentration":"1 × 10−4 M","temperature":"323 K","immersion_time":"50 min","test_method":"potentiodynamic polarization","inhibition_efficiency":"90.4%","homo":"-5.40 eV","lumo":"-1.86 eV","delta_g_ads":"-45.37 kJ/mol","adsorption_energy":"-124.23 kJ/mol"},{"inhibitor_name":"PGS-10","substrate":"C1018 steel","corrosive_medium":"CO2-saturated NaCl","medium_concentration":"3.5% NaCl","inhibitor_concentration":"5 × 10−4 M","temperature":"323 K","immersion_time":"50 min","test_method":"potentiodynamic polarization","inhibition_efficiency":"94.8%","homo":"-5.40 eV","lumo":"-1.86 eV","delta_g_ads":"-45.37 kJ/mol","adsorption_energy":"-124.23 kJ/mol"},{"inhibitor_name":"PGS-10","substrate":"C1018 steel","corrosive_medium":"CO2-saturated NaCl","medium_concentration":"3.5% NaCl","inhibitor_concentration":"1 × 10−3 M","temperature":"323 K","immersion_time":"50 min","test_method":"potentiodynamic polarization","inhibition_efficiency":"97.5%","homo":"-5.40 eV","lumo":"-1.86 eV","delta_g_ads":"-45.37 kJ/mol","adsorption_energy":"-124.23 kJ/mol"},{"inhibitor_name":"PGS-10","substrate":"C1018 steel","corrosive_medium":"CO2-saturated NaCl","medium_concentration":"3.5% NaCl","inhibitor_concentration":"5 × 10−6 M","temperature":"323 K","immersion_time":"50 min","test_method":"electrochemical impedance spectroscopy","inhibition_efficiency":"63.9%","homo":"-5.40 eV","lumo":"-1.86 eV","delta_g_ads":"-45.37 kJ/mol","adsorption_energy":"-124.23 kJ/mol"},{"inhibitor_name":"PGS-10","substrate":"C1018 steel","corrosive_medium":"CO2-saturated NaCl","medium_concentration":"3.5% NaCl","inhibitor_concentration":"1 × 10−5 M","temperature":"323 K","immersion_time":"50 min","test_method":"electrochemical impedance spectroscopy","inhibition_efficiency":"73.8%","homo":"-5.40 eV","lumo":"-1.86 eV","delta_g_ads":"-45.37 kJ/mol","adsorption_energy":"-124.23 kJ/mol"},{"inhibitor_name":"PGS-10","substrate":"C1018 steel","corrosive_medium":"CO2-saturated NaCl","medium_concentration":"3.5% NaCl","inhibitor_concentration":"5 × 10−5 M","temperature":"323 K","immersion_time":"50 min","test_method":"electrochemical impedance spectroscopy","inhibition_efficiency":"82.5%","homo":"-5.40 eV","lumo":"-1.86 eV","delta_g_ads":"-45.37 kJ/mol","adsorption_energy":"-124.23 kJ/mol"},{"inhibitor_name":"PGS-10","substrate":"C1018 steel","corrosive_medium":"CO2-saturated NaCl","medium_concentration":"3.5% NaCl","inhibitor_concentration":"1 × 10−4 M","temperature":"323 K","immersion_time":"50 min","test_method":"electrochemical impedance spectroscopy","inhibition_efficiency":"87.1%","homo":"-5.40 eV","lumo":"-1.86 eV","delta_g_ads":"-45.37 kJ/mol","adsorption_energy":"-124.23 kJ/mol"},{"inhibitor_name":"PGS-10","substrate":"C1018 steel","corrosive_medium":"CO2-saturated NaCl","medium_concentration":"3.5% NaCl","inhibitor_concentration":"5 × 10−4 M","temperature":"323 K","immersion_time":"50 min","test_method":"electrochemical impedance spectroscopy","inhibition_efficiency":"91.9%","homo":"-5.40 eV","lumo":"-1.86 eV","delta_g_ads":"-45.37 kJ/mol","adsorption_energy":"-124.23 kJ/mol"},{"inhibitor_name":"PGS-10","substrate":"C1018 steel","corrosive_medium":"CO2-saturated NaCl","medium_concentration":"3.5% NaCl","inhibitor_concentration":"1 × 10−3 M","temperature":"323 K","immersion_time":"50 min","test_method":"electrochemical impedance spectroscopy","inhibition_efficiency":"93.7%","homo":"-5.40 eV","lumo":"-1.86 eV","delta_g_ads":"-45.37 kJ/mol","adsorption_energy":"-124.23 kJ/mol"},{"inhibitor_name":"PGS-10","substrate":"Fe (110) surface","corrosive_medium":null,"medium_concentration":null,"inhibitor_concentration":null,"temperature":null,"immersion_time":null,"test_method":"density functional theory (gas phase)","inhibition_efficiency":null,"homo":"-4.28 eV","lumo":"-1.92 eV","delta_g_ads":null,"adsorption_energy":null},{"inhibitor_name":"PGS-10","substrate":"Fe (110) surface","corrosive_medium":null,"medium_concentration":null,"inhibitor_concentration":null,"temperature":null,"immersion_time":null,"test_method":"density functional theory (aqueous phase)","inhibition_efficiency":null,"homo":"-5.40 eV","lumo":"-1.86 eV","delta_g_ads":null,"adsorption_energy":null},{"inhibitor_name":"PGS-10","substrate":"Fe (110) surface","corrosive_medium":null,"medium_concentration":null,"inhibitor_concentration":null,"temperature":null,"immersion_time":null,"test_method":"Monte Carlo simulation","inhibition_efficiency":null,"homo":null,"lumo":null,"delta_g_ads":null,"adsorption_energy":"-124.23 kJ/mol"},{"inhibitor_name":"PGS-12","substrate":"C1018 steel","corrosive_medium":"CO2-saturated NaCl","medium_concentration":"3.5% NaCl","inhibitor_concentration":"5 × 10−6 M","temperature":"323 K","immersion_time":"50 min","test_method":"potentiodynamic polarization","inhibition_efficiency":"70.7%","homo":"-5.39 eV","lumo":"-1.87 eV","delta_g_ads":"-52.28 kJ/mol","adsorption_energy":"-152.10 kJ/mol"},{"inhibitor_name":"PGS-12","substrate":"C1018 steel","corrosive_medium":"CO2-saturated NaCl","medium_concentration":"3.5% NaCl","inhibitor_concentration":"1 × 10−5 M","temperature":"323 K","immersion_time":"50 min","test_method":"potentiodynamic polarization","inhibition_efficiency":"79.5%","homo":"-5.39 eV","lumo":"-1.87 eV","delta_g_ads":"-52.28 kJ/mol","adsorption_energy":"-152.10 kJ/mol"},{"inhibitor_name":"PGS-12","substrate":"C1018 steel","corrosive_medium":"CO2-saturated NaCl","medium_concentration":"3.5% NaCl","inhibitor_concentration":"5 × 10−5 M","temperature":"323 K","immersion_time":"50 min","test_method":"potentiodynamic polarization","inhibition_efficiency":"86.0%","homo":"-5.39 eV","lumo":"-1.87 eV","delta_g_ads":"-52.28 kJ/mol","adsorption_energy":"-152.10 kJ/mol"},{"inhibitor_name":"PGS-12","substrate":"C1018 steel","corrosive_medium":"CO2-saturated NaCl","medium_concentration":"3.5% NaCl","inhibitor_concentration":"1 × 10−4 M","temperature":"323 K","immersion_time":"50 min","test_method":"potentiodynamic polarization","inhibition_efficiency":"93.3%","homo":"-5.39 eV","lumo":"-1.87 eV","delta_g_ads":"-52.28 kJ/mol","adsorption_energy":"-152.10 kJ/mol"},{"inhibitor_name":"PGS-12","substrate":"C1018 steel","corrosive_medium":"CO2-saturated NaCl","medium_concentration":"3.5% NaCl","inhibitor_concentration":"5 × 10−4 M","temperature":"323 K","immersion_time":"50 min","test_method":"potentiodynamic polarization","inhibition_efficiency":"96.6%","homo":"-5.39 eV","lumo":"-1.87 eV","delta_g_ads":"-52.28 kJ/mol","adsorption_energy":"-152.10 kJ/mol"},{"inhibitor_name":"PGS-12","substrate":"C1018 steel","corrosive_medium":"CO2-saturated NaCl","medium_concentration":"3.5% NaCl","inhibitor_concentration":"1 × 10−3 M","temperature":"323 K","immersion_time":"50 min","test_method":"potentiodynamic polarization","inhibition_efficiency":"98.9%","homo":"-5.39 eV","lumo":"-1.87 eV","delta_g_ads":"-52.28 kJ/mol","adsorption_energy":"-152.10 kJ/mol"},{"inhibitor_name":"PGS-12","substrate":"C1018 steel","corrosive_medium":"CO2-saturated NaCl","medium_concentration":"3.5% NaCl","inhibitor_concentration":"5 × 10−6 M","temperature":"323 K","immersion_time":"50 min","test_method":"electrochemical impedance spectroscopy","inhibition_efficiency":"69.6%","homo":"-5.39 eV","lumo":"-1.87 eV","delta_g_ads":"-52.28 kJ/mol","adsorption_energy":"-152.10 kJ/mol"},{"inhibitor_name":"PGS-12","substrate":"C1018 steel","corrosive_medium":"CO2-saturated NaCl","medium_concentration":"3.5% NaCl","inhibitor_concentration":"1 × 10−5 M","temperature":"323 K","immersion_time":"50 min","test_method":"electrochemical impedance spectroscopy","inhibition_efficiency":"79.2%","homo":"-5.39 eV","lumo":"-1.87 eV","delta_g_ads":"-52.28 kJ/mol","adsorption_energy":"-152.10 kJ/mol"},{"inhibitor_name":"PGS-12","substrate":"C1018 steel","corrosive_medium":"CO2-saturated NaCl","medium_concentration":"3.5% NaCl","inhibitor_concentration":"5 × 10−5 M","temperature":"323 K","immersion_time":"50 min","test_method":"electrochemical impedance spectroscopy","inhibition_efficiency":"85.1%","homo":"-5.39 eV","lumo":"-1.87 eV","delta_g_ads":"-52.28 kJ/mol","adsorption_energy":"-152.10 kJ/mol"},{"inhibitor_name":"PGS-12","substrate":"C1018 steel","corrosive_medium":"CO2-saturated NaCl","medium_concentration":"3.5% NaCl","inhibitor_concentration":"1 × 10−4 M","temperature":"323 K","immersion_time":"50 min","test_method":"electrochemical impedance spectroscopy","inhibition_efficiency":"90.4%","homo":"-5.39 eV","lumo":"-1.87 eV","delta_g_ads":"-52.28 kJ/mol","adsorption_energy":"-152.10 kJ/mol"},{"inhibitor_name":"PGS-12","substrate":"C1018 steel","corrosive_medium":"CO2-saturated NaCl","medium_concentration":"3.5% NaCl","inhibitor_concentration":"5 × 10−4 M","temperature":"323 K","immersion_time":"50 min","test_method":"electrochemical impedance spectroscopy","inhibition_efficiency":"92.8%","homo":"-5.39 eV","lumo":"-1.87 eV","delta_g_ads":"-52.28 kJ/mol","adsorption_energy":"-152.10 kJ/mol"},{"inhibitor_name":"PGS-12","substrate":"C1018 steel","corrosive_medium":"CO2-saturated NaCl","medium_concentration":"3.5% NaCl","inhibitor_concentration":"1 × 10−3 M","temperature":"323 K","immersion_time":"50 min","test_method":"electrochemical impedance spectroscopy","inhibition_efficiency":"95.1%","homo":"-5.39 eV","lumo":"-1.87 eV","delta_g_ads":"-52.28 kJ/mol","adsorption_energy":"-152.10 kJ/mol"},{"inhibitor_name":"PGS-12","substrate":"Fe (110) surface","corrosive_medium":null,"medium_concentration":null,"inhibitor_concentration":null,"temperature":null,"immersion_time":null,"test_method":"density functional theory (gas phase)","inhibition_efficiency":null,"homo":"-4.27 eV","lumo":"-1.93 eV","delta_g_ads":null,"adsorption_energy":null},{"inhibitor_name":"PGS-12","substrate":"Fe (110) surface","corrosive_medium":null,"medium_concentration":null,"inhibitor_concentration":null,"temperature":null,"immersion_time":null,"test_method":"density functional theory (aqueous phase)","inhibition_efficiency":null,"homo":"-5.39 eV","lumo":"-1.87 eV","delta_g_ads":null,"adsorption_energy":null},{"inhibitor_name":"PGS-12","substrate":"Fe (110) surface","corrosive_medium":null,"medium_concentration":null,"inhibitor_concentration":null,"temperature":null,"immersion_time":null,"test_method":"Monte Carlo simulation","inhibition_efficiency":null,"homo":null,"lumo":null,"delta_g_ads":null,"adsorption_energy":"-152.10 kJ/mol"}]}
{"paper_id":"xml_7624","records":[{"inhibitor_name":"PAMP","substrate":"mild steel","corrosive_medium":"HCl","medium_concentration":"1.0 mol/L","inhibitor_concentration":"40 mg/L","temperature":"30 °C","immersion_time":null,"test_method":"electrochemical impedance spectroscopy","inhibition_efficiency":"40.60%","homo":"-5.6173 eV","lumo":"-1.2286 eV","delta_g_ads":"-31.05 kJ/mol","adsorption_energy":"-82.4441 kJ/mol"},{"inhibitor_name":"PAMP","substrate":"mild steel","corrosive_medium":"HCl","medium_concentration":"1.0 mol/L","inhibitor_concentration":"120 mg/L","temperature":"30 °C","immersion_time":null,"test_method":"electrochemical impedance spectroscopy","inhibition_efficiency":"51.76%","homo":"-5.6173 eV","lumo":"-1.2286 eV","delta_g_ads":"-31.05 kJ/mol","adsorption_energy":"-82.4441 kJ/mol"},{"inhibitor_name":"PAMP","substrate":"mild steel","corrosive_medium":"HCl","medium_concentration":"1.0 mol/L","inhibitor_concentration":"200 mg/L","temperature":"30 °C","immersion_time":null,"test_method":"electrochemical impedance spectroscopy","inhibition_efficiency":"68.49%","homo":"-5.6173 eV","lumo":"-1.2286 eV","delta_g_ads":"-31.05 kJ/mol","adsorption_energy":"-82.4441 kJ/mol"},{"inhibitor_name":"PAMP","substrate":"mild steel","corrosive_medium":"HCl","medium_concentration":"1.0 mol/L","inhibitor_concentration":"400 mg/L","temperature":"30 °C","immersion_time":null,"test_method":"electrochemical impedance spectroscopy","inhibition_efficiency":"78.76%","homo":"-5.6173 eV","lumo":"-1.2286 eV","delta_g_ads":"-31.05 kJ/mol","adsorption_energy":"-82.4441 kJ/mol"},{"inhibitor_name":"PAMP","substrate":"mild steel","corrosive_medium":"HCl","medium_concentration":"1.0 mol/L","inhibitor_concentration":"800 mg/L","temperature":"30 °C","immersion_time":null,"test_method":"electrochemical impedance spectroscopy","inhibition_efficiency":"83.00%","homo":"-5.6173 eV","lumo":"-1.2286 eV","delta_g_ads":"-31.05 kJ/mol","adsorption_energy":"-82.4441 kJ/mol"},{"inhibitor_name":"PAMP","substrate":"mild steel","corrosive_medium":"HCl","medium_concentration":"1.0 mol/L","inhibitor_concentration":"40 mg/L","temperature":"30 °C","immersion_time":null,"test_method":"potentiodynamic polarization","inhibition_efficiency":"42.05%","homo":"-5.6173 eV","lumo":"-1.2286 eV","delta_g_ads":"-31.05 kJ/mol","adsorption_energy":"-82.4441 kJ/mol"},{"inhibitor_name":"PAMP","substrate":"mild steel","corrosive_medium":"HCl","medium_concentration":"1.0 mol/L","inhibitor_concentration":"120 mg/L","temperature":"30 °C","immersion_time":null,"test_method":"potentiodynamic polarization","inhibition_efficiency":"59.30%","homo":"-5.6173 eV","lumo":"-1.2286 eV","delta_g_ads":"-31.05 kJ/mol","adsorption_energy":"-82.4441 kJ/mol"},{"inhibitor_name":"PAMP","substrate":"mild steel","corrosive_medium":"HCl","medium_concentration":"1.0 mol/L","inhibitor_concentration":"200 mg/L","temperature":"30 °C","immersion_time":null,"test_method":"potentiodynamic polarization","inhibition_efficiency":"68.04%","homo":"-5.6173 eV","lumo":"-1.2286 eV","delta_g_ads":"-31.05 kJ/mol","adsorption_energy":"-82.4441 kJ/mol"},{"inhibitor_name":"PAMP","substrate":"mild steel","corrosive_medium":"HCl","medium_concentration":"1.0 mol/L","inhibitor_concentration":"400 mg/L","temperature":"30 °C","immersion_time":null,"test_method":"potentiodynamic polarization","inhibition_efficiency":"81.58%","homo":"-5.6173 eV","lumo":"-1.2286 eV","delta_g_ads":"-31.05 kJ/mol","adsorption_energy":"-82.4441 kJ/mol"},{"inhibitor_name":"PAMP","substrate":"mild steel","corrosive_medium":"HCl","medium_concentration":"1.0 mol/L","inhibitor_concentration":"800 mg/L","temperature":"30 °C","immersion_time":null,"test_method":"potentiodynamic polarization","inhibition_efficiency":"87.24%","homo":"-5.6173 eV","lumo":"-1.2286 eV","delta_g_ads":"-31.05 kJ/mol","adsorption_energy":"-82.4441 kJ/mol"},{"inhibitor_name":"PAMP","substrate":"mild steel","corrosive_medium":"HCl","medium_concentration":"1.0 mol/L","inhibitor_concentration":"40 mg/L","temperature":"30 °C","immersion_time":"4 h","test_method":"weight loss","inhibition_efficiency":"34.64%","homo":"-5.6173 eV","lumo":"-1.2286 eV","delta_g_ads":"-31.05 kJ/mol","adsorption_energy":"-82.4441 kJ/mol"},{"inhibitor_name":"PAMP","substrate":"mild steel","corrosive_medium":"HCl","medium_concentration":"1.0 mol/L","inhibitor_concentration":"120 mg/L","temperature":"30 °C","immersion_time":"4 h","test_method":"weight loss","inhibition_efficiency":"52.96%","homo":"-5.6173 eV","lumo":"-1.2286 eV","delta_g_ads":"-31.05 kJ/mol","adsorption_energy":"-82.4441 kJ/mol"},{"inhibitor_name":"PAMP","substrate":"mild steel","corrosive_medium":"HCl","medium_concentration":"1.0 mol/L","inhibitor_concentration":"200 mg/L","temperature":"30 °C","immersion_time":"4 h","test_method":"weight loss","inhibition_efficiency":"62.02%","homo":"-5.6173 eV","lumo":"-1.2286 eV","delta_g_ads":"-31.05 kJ/mol","adsorption_energy":"-82.4441 kJ/mol"},{"inhibitor_name":"PAMP","substrate":"mild steel","corrosive_medium":"HCl","medium_concentration":"1.0 mol/L","inhibitor_concentration":"400 mg/L","temperature":"30 °C","immersion_time":"4 h","test_method":"weight loss","inhibition_efficiency":"75.61%","homo":"-5.6173 eV","lumo":"-1.2286 eV","delta_g_ads":"-31.05 kJ/mol","adsorption_energy":"-82.4441 kJ/mol"},{"inhibitor_name":"PAMP","substrate":"mild steel","corrosive_medium":"HCl","medium_concentration":"1.0 mol/L","inhibitor_concentration":"800 mg/L","temperature":"30 °C","immersion_time":"4 h","test_method":"weight loss","inhibition_efficiency":"87.56%","homo":"-5.6173 eV","lumo":"-1.2286 eV","delta_g_ads":"-31.05 kJ/mol","adsorption_energy":"-82.4441 kJ/mol"},{"inhibitor_name":"PPM","substrate":"mild steel","corrosive_medium":"HCl","medium_concentration":"1.0 mol/L","inhibitor_concentration":"40 mg/L","temperature":"30 °C","immersion_time":null,"test_method":"electrochemical impedance spectroscopy","inhibition_efficiency":"85.95%","homo":"-6.8426 eV","lumo":"-1.7129 eV","delta_g_ads":"-39.88 kJ/mol","adsorption_energy":"-1021.9935 kJ/mol"},{"inhibitor_name":"PPM","substrate":"mild steel","corrosive_medium":"HCl","medium_concentration":"1.0 mol/L","inhibitor_concentration":"120 mg/L","temperature":"30 °C","immersion_time":null,"test_method":"electrochemical impedance spectroscopy","inhibition_efficiency":"89.31%","homo":"-6.8426 eV","lumo":"-1.7129 eV","delta_g_ads":"-39.88 kJ/mol","adsorption_energy":"-1021.9935 kJ/mol"},{"inhibitor_name":"PPM","substrate":"mild steel","corrosive_medium":"HCl","medium_concentration":"1.0 mol/L","inhibitor_concentration":"200 mg/L","temperature":"30 °C","immersion_time":null,"test_method":"electrochemical impedance spectroscopy","inhibition_efficiency":"89.37%","homo":"-6.8426 eV","lumo":"-1.7129 eV","delta_g_ads":"-39.88 kJ/mol","adsorption_energy":"-1021.9935 kJ/mol"},{"inhibitor_name":"PPM","substrate":"mild steel","corrosive_medium":"HCl","medium_concentration":"1.0 mol/L","inhibitor_concentration":"400 mg/L","temperature":"30 °C","immersion_time":null,"test_method":"electrochemical impedance spectroscopy","inhibition_efficiency":"89.71%","homo":"-6.8426 eV","lumo":"-1.7129 eV","delta_g_ads":"-39.88 kJ/mol","adsorption_energy":"-1021.9935 kJ/mol"},{"inhibitor_name":"PPM","substrate":"mild steel","corrosive_medium":"HCl","medium_concentration":"1.0 mol/L","inhibitor_concentration":"800 mg/L","temperature":"30 °C","immersion_time":null,"test_method":"electrochemical impedance spectroscopy","inhibition_efficiency":"90.60%","homo":"-6.8426 eV","lumo":"-1.7129 eV","delta_g_ads":"-39.88 kJ/mol","adsorption_energy":"-1021.9935 kJ/mol"},{"inhibitor_name":"PPM","substrate":"mild steel","corrosive_medium":"HCl","medium_concentration":"1.0 mol/L","inhibitor_concentration":"40 mg/L","temperature":"30 °C","immersion_time":null,"test_method":"potentiodynamic polarization","inhibition_efficiency":"87.60%","homo":"-6.8426 eV","lumo":"-1.7129 eV","delta_g_ads":"-39.88 kJ/mol","adsorption_energy":"-1021.9935 kJ/mol"},{"inhibitor_name":"PPM","substrate":"mild steel","corrosive_medium":"HCl","medium_concentration":"1.0 mol/L","inhibitor_concentration":"120 mg/L","temperature":"30 °C","immersion_time":null,"test_method":"potentiodynamic polarization","inhibition_efficiency":"88.96%","homo":"-6.8426 eV","lumo":"-1.7129 eV","delta_g_ads":"-39.88 kJ/mol","adsorption_energy":"-1021.9935 kJ/mol"},{"inhibitor_name":"PPM","substrate":"mild steel","corrosive_medium":"HCl","medium_concentration":"1.0 mol/L","inhibitor_concentration":"200 mg/L","temperature":"30 °C","immersion_time":null,"test_method":"potentiodynamic polarization","inhibition_efficiency":"89.18%","homo":"-6.8426 eV","lumo":"-1.7129 eV","delta_g_ads":"-39.88 kJ/mol","adsorption_energy":"-1021.9935 kJ/mol"},{"inhibitor_name":"PPM","substrate":"mild steel","corrosive_medium":"HCl","medium_concentration":"1.0 mol/L","inhibitor_concentration":"400 mg/L","temperature":"30 °C","immersion_time":null,"test_method":"potentiodynamic polarization","inhibition_efficiency":"91.76%","homo":"-6.8426 eV","lumo":"-1.7129 eV","delta_g_ads":"-39.88 kJ/mol","adsorption_energy":"-1021.9935 kJ/mol"},{"inhibitor_name":"PPM","substrate":"mild steel","corrosive_medium":"HCl","medium_concentration":"1.0 mol/L","inhibitor_concentration":"800 mg/L","temperature":"30 °C","immersion_time":null,"test_method":"potentiodynamic polarization","inhibition_efficiency":"92.95%","homo":"-6.8426 eV","lumo":"-1.7129 eV","delta_g_ads":"-39.88 kJ/mol","adsorption_energy":"-1021.9935 kJ/mol"},{"inhibitor_name":"PPM","substrate":"mild steel","corrosive_medium":"HCl","medium_concentration":"1.0 mol/L","inhibitor_concentration":"40 mg/L","temperature":"30 °C","immersion_time":"4 h","test_method":"weight loss","inhibition_efficiency":"89.04%","homo":"-6.8426 eV","lumo":"-1.7129 eV","delta_g_ads":"-39.88 kJ/mol","adsorption_energy":"-1021.9935 kJ/mol"},{"inhibitor_name":"PPM","substrate":"mild steel","corrosive_medium":"HCl","medium_concentration":"1.0 mol/L","inhibitor_concentration":"120 mg/L","temperature":"30 °C","immersion_time":"4 h","test_method":"weight loss","inhibition_efficiency":"89.94%","homo":"-6.8426 eV","lumo":"-1.7129 eV","delta_g_ads":"-39.88 kJ/mol","adsorption_energy":"-1021.9935 kJ/mol"},{"inhibitor_name":"PPM","substrate":"mild steel","corrosive_medium":"HCl","medium_concentration":"1.0 mol/L","inhibitor_concentration":"200 mg/L","temperature":"30 °C","immersion_time":"4 h","test_method":"weight loss","inhibition_efficiency":"90.72%","homo":"-6.8426 eV","lumo":"-1.7129 eV","delta_g_ads":"-39.88 kJ/mol","adsorption_energy":"-1021.9935 kJ/mol"},{"inhibitor_name":"PPM","substrate":"mild steel","corrosive_medium":"HCl","medium_concentration":"1.0 mol/L","inhibitor_concentration":"400 mg/L","temperature":"30 °C","immersion_time":"4 h","test_method":"weight loss","inhibition_efficiency":"91.08%","homo":"-6.8426 eV","lumo":"-1.7129 eV","delta_g_ads":"-39.88 kJ/mol","adsorption_energy":"-1021.9935 kJ/mol"},{"inhibitor_name":"PPM","substrate":"mild steel","corrosive_medium":"HCl","medium_concentration":"1.0 mol/L","inhibitor_concentration":"800 mg/L","temperature":"30 °C","immersion_time":"4 h","test_method":"weight loss","inhibition_efficiency":"91.36%","homo":"-6.8426 eV","lumo":"-1.7129 eV","delta_g_ads":"-39.88 kJ/mol","adsorption_energy":"-1021.9935 kJ/mol"},{"inhibitor_name":"PAMP","substrate":"mild steel","corrosive_medium":"HCl","medium_concentration":"1.0 mol/L","inhibitor_concentration":"40 mg/L","temperature":"40 °C","immersion_time":null,"test_method":"electrochemical impedance spectroscopy","inhibition_efficiency":"38.38%","homo":"-5.6173 eV","lumo":"-1.2286 eV","delta_g_ads":"-31.96 kJ/mol","adsorption_energy":"-82.4441 kJ/mol"},{"inhibitor_name":"PAMP","substrate":"mild steel","corrosive_medium":"HCl","medium_concentration":"1.0 mol/L","inhibitor_concentration":"120 mg/L","temperature":"40 °C","immersion_time":null,"test_method":"electrochemical impedance spectroscopy","inhibition_efficiency":"49.96%","homo":"-5.6173 eV","lumo":"-1.2286 eV","delta_g_ads":"-31.96 kJ/mol","adsorption_energy":"-82.4441 kJ/mol"},{"inhibitor_name":"PAMP","substrate":"mild steel","corrosive_medium":"HCl","medium_concentration":"1.0 mol/L","inhibitor_concentration":"200 mg/L","temperature":"40 °C","immersion_time":null,"test_method":"electrochemical impedance spectroscopy","inhibition_efficiency":"65.89%","homo":"-5.6173 eV","lumo":"-1.2286 eV","delta_g_ads":"-31.96 kJ/mol","adsorption_energy":"-82.4441 kJ/mol"},{"inhibitor_name":"PAMP","substrate":"mild steel","corrosive_medium":"HCl","medium_concentration":"1.0 mol/L","inhibitor_concentration":"400 mg/L","temperature":"40 °C","immersion_time":null,"test_method":"electrochemical impedance spectroscopy","inhibition_efficiency":"74.42%","homo":"-5.6173 eV","lumo":"-1.2286 eV","delta_g_ads":"-31.96 kJ/mol","adsorption_energy":"-82.4441 kJ/mol"},{"inhibitor_name":"PAMP","substrate":"mild steel","corrosive_medium":"HCl","medium_concentration":"1.0 mol/L","inhibitor_concentration":"800 mg/L","temperature":"40 °C","immersion_time":null,"test_method":"electrochemical impedance spectroscopy","inhibition_efficiency":"82.92%","homo":"-5.6173 eV","lumo":"-1.2286 eV","delta_g_ads":"-31.96 kJ/mol","adsorption_energy":"-82.4441 kJ/mol"},{"inhibitor_name":"PAMP","substrate":"mild steel","corrosive_medium":"HCl","medium_concentration":"1.0 mol/L","inhibitor_concentration":"40 mg/L","temperature":"40 °C","immersion_time":null,"test_method":"potentiodynamic polarization","inhibition_efficiency":"41.49%","homo":"-5.6173 eV","lumo":"-1.2286 eV","delta_g_ads":"-31.96 kJ/mol","adsorption_energy":"-82.4441 kJ/mol"},{"inhibitor_name":"PAMP","substrate":"mild steel","corrosive_medium":"HCl","medium_concentration":"1.0 mol/L","inhibitor_concentration":"120 mg/L","temperature":"40 °C","immersion_time":null,"test_method":"potentiodynamic polarization","inhibition_efficiency":"52.94%","homo":"-5.6173 eV","lumo":"-1.2286 eV","delta_g_ads":"-31.96 kJ/mol","adsorption_energy":"-82.4441 kJ/mol"},{"inhibitor_name":"PAMP","substrate":"mild steel","corrosive_medium":"HCl","medium_concentration":"1.0 mol/L","inhibitor_concentration":"200 mg/L","temperature":"40 °C","immersion_time":null,"test_method":"potentiodynamic polarization","inhibition_efficiency":"64.77%","homo":"-5.6173 eV","lumo":"-1.2286 eV","delta_g_ads":"-31.96 kJ/mol","adsorption_energy":"-82.4441 kJ/mol"},{"inhibitor_name":"PAMP","substrate":"mild steel","corrosive_medium":"HCl","medium_concentration":"1.0 mol/L","inhibitor_concentration":"400 mg/L","temperature":"40 °C","immersion_time":null,"test_method":"potentiodynamic polarization","inhibition_efficiency":"81.47%","homo":"-5.6173 eV","lumo":"-1.2286 eV","delta_g_ads":"-31.96 kJ/mol","adsorption_energy":"-82.4441 kJ/mol"},{"inhibitor_name":"PAMP","substrate":"mild steel","corrosive_medium":"HCl","medium_concentration":"1.0 mol/L","inhibitor_concentration":"800 mg/L","temperature":"40 °C","immersion_time":null,"test_method":"potentiodynamic polarization","inhibition_efficiency":"85.96%","homo":"-5.6173 eV","lumo":"-1.2286 eV","delta_g_ads":"-31.96 kJ/mol","adsorption_energy":"-82.4441 kJ/mol"},{"inhibitor_name":"PAMP","substrate":"mild steel","corrosive_medium":"HCl","medium_concentration":"1.0 mol/L","inhibitor_concentration":"40 mg/L","temperature":"40 °C","immersion_time":"4 h","test_method":"weight loss","inhibition_efficiency":"34.45%","homo":"-5.6173 eV","lumo":"-1.2286 eV","delta_g_ads":"-31.96 kJ/mol","adsorption_energy":"-82.4441 kJ/mol"},{"inhibitor_name":"PAMP","substrate":"mild steel","corrosive_medium":"HCl","medium_concentration":"1.0 mol/L","inhibitor_concentration":"120 mg/L","temperature":"40 °C","immersion_time":"4 h","test_method":"weight loss","inhibition_efficiency":"51.09%","homo":"-5.6173 eV","lumo":"-1.2286 eV","delta_g_ads":"-31.96 kJ/mol","adsorption_energy":"-82.4441 kJ/mol"},{"inhibitor_name":"PAMP","substrate":"mild steel","corrosive_medium":"HCl","medium_concentration":"1.0 mol/L","inhibitor_concentration":"200 mg/L","temperature":"40 °C","immersion_time":"4 h","test_method":"weight loss","inhibition_efficiency":"60.87%","homo":"-5.6173 eV","lumo":"-1.2286 eV","delta_g_ads":"-31.96 kJ/mol","adsorption_energy":"-82.4441 kJ/mol"},{"inhibitor_name":"PAMP","substrate":"mild steel","corrosive_medium":"HCl","medium_concentration":"1.0 mol/L","inhibitor_concentration":"400 mg/L","temperature":"40 °C","immersion_time":"4 h","test_method":"weight loss","inhibition_efficiency":"73.42%","homo":"-5.6173 eV","lumo":"-1.2286 eV","delta_g_ads":"-31.96 kJ/mol","adsorption_energy":"-82.4441 kJ/mol"},{"inhibitor_name":"PAMP","substrate":"mild steel","corrosive_medium":"HCl","medium_concentration":"1.0 mol/L","inhibitor_concentration":"800 mg/L","temperature":"40 °C","immersion_time":"4 h","test_method":"weight loss","inhibition_efficiency":"86.35%","homo":"-5.6173 eV","lumo":"-1.2286 eV","delta_g_ads":"-31.96 kJ/mol","adsorption_energy":"-82.4441 kJ/mol"},{"inhibitor_name":"PPM","substrate":"mild steel","corrosive_medium":"HCl","medium_concentration":"1.0 mol/L","inhibitor_concentration":"40 mg/L","temperature":"40 °C","immersion_time":null,"test_method":"electrochemical impedance spectroscopy","inhibition_efficiency":"83.29%","homo":"-6.8426 eV","lumo":"-1.7129 eV","delta_g_ads":"-41.10 kJ/mol","adsorption_energy":"-1021.9935 kJ/mol"},{"inhibitor_name":"PPM","substrate":"mild steel","corrosive_medium":"HCl","medium_concentration":"1.0 mol/L","inhibitor_concentration":"120 mg/L","temperature":"40 °C","immersion_time":null,"test_method":"electrochemical impedance spectroscopy","inhibition_efficiency":"87.60%","homo":"-6.8426 eV","lumo":"-1.7129 eV","delta_g_ads":"-41.10 kJ/mol","adsorption_energy":"-1021.9935 kJ/mol"},{"inhibitor_name":"PPM","substrate":"mild steel","corrosive_medium":"HCl","medium_concentration":"1.0 mol/L","inhibitor_concentration":"200 mg/L","temperature":"40 °C","immersion_time":null,"test_method":"electrochemical impedance spectroscopy","inhibition_efficiency":"89.30%","homo":"-6.8426 eV","lumo":"-1.7129 eV","delta_g_ads":"-41.10 kJ/mol","adsorption_energy":"-1021.9935 kJ/mol"},{"inhibitor_name":"PPM","substrate":"mild steel","corrosive_medium":"HCl","medium_concentration":"1.0 mol/L","inhibitor_concentration":"400 mg/L","temperature":"40 °C","immersion_time":null,"test_method":"electrochemical impedance spectroscopy","inhibition_efficiency":"89.50%","homo":"-6.8426 eV","lumo":"-1.7129 eV","delta_g_ads":"-41.10 kJ/mol","adsorption_energy":"-1021.9935 kJ/mol"},{"inhibitor_name":"PPM","substrate":"mild steel","corrosive_medium":"HCl","medium_concentration":"1.0 mol/L","inhibitor_concentration":"800 mg/L","temperature":"40 °C","immersion_time":null,"test_method":"electrochemical impedance spectroscopy","inhibition_efficiency":"90.50%","homo":"-6.8426 eV","lumo":"-1.7129 eV","delta_g_ads":"-41.10 kJ/mol","adsorption_energy":"-1021.9935 kJ/mol"},{"inhibitor_name":"PPM","substrate":"mild steel","corrosive_medium":"HCl","medium_concentration":"1.0 mol/L","inhibitor_concentration":"40 mg/L","temperature":"40 °C","immersion_time":null,"test_method":"potentiodynamic polarization","inhibition_efficiency":"87.45%","homo":"-6.8426 eV","lumo":"-1.7129 eV","delta_g_ads":"-41.10 kJ/mol","adsorption_energy":"-1021.9935 kJ/mol"},{"inhibitor_name":"PPM","substrate":"mild steel","corrosive_medium":"HCl","medium_concentration":"1.0 mol/L","inhibitor_concentration":"120 mg/L","temperature":"40 °C","immersion_time":null,"test_method":"potentiodynamic polarization","inhibition_efficiency":"88.36%","homo":"-6.8426 eV","lumo":"-1.7129 eV","delta_g_ads":"-41.10 kJ/mol","adsorption_energy":"-1021.9935 kJ/mol"},{"inhibitor_name":"PPM","substrate":"mild steel","corrosive_medium":"HCl","medium_concentration":"1.0 mol/L","inhibitor_concentration":"200 mg/L","temperature":"40 °C","immersion_time":null,"test_method":"potentiodynamic polarization","inhibition_efficiency":"89.74%","homo":"-6.8426 eV","lumo":"-1.7129 eV","delta_g_ads":"-41.10 kJ/mol","adsorption_energy":"-1021.9935 kJ/mol"},{"inhibitor_name":"PPM","substrate":"mild steel","corrosive_medium":"HCl","medium_concentration":"1.0 mol/L","inhibitor_concentration":"400 mg/L","temperature":"40 °C","immersion_time":null,"test_method":"potentiodynamic polarization","inhibition_efficiency":"90.01%","homo":"-6.8426 eV","lumo":"-1.7129 eV","delta_g_ads":"-41.10 kJ/mol","adsorption_energy":"-1021.9935 kJ/mol"},{"inhibitor_name":"PPM","substrate":"mild steel","corrosive_medium":"HCl","medium_concentration":"1.0 mol/L","inhibitor_concentration":"800 mg/L","temperature":"40 °C","immersion_time":null,"test_method":"potentiodynamic polarization","inhibition_efficiency":"92.54%","homo":"-6.8426 eV","lumo":"-1.7129 eV","delta_g_ads":"-41.10 kJ/mol","adsorption_energy":"-1021.9935 kJ/mol"},{"inhibitor_name":"PPM","substrate":"mild steel","corrosive_medium":"HCl","medium_concentration":"1.0 mol/L","inhibitor_concentration":"40 mg/L","temperature":"40 °C","immersion_time":"4 h","test_method":"weight loss","inhibition_efficiency":"88.47%","homo":"-6.8426 eV","lumo":"-1.7129 eV","delta_g_ads":"-41.10 kJ/mol","adsorption_energy":"-1021.9935 kJ/mol"},{"inhibitor_name":"PPM","substrate":"mild steel","corrosive_medium":"HCl","medium_concentration":"1.0 mol/L","inhibitor_concentration":"120 mg/L","temperature":"40 °C","immersion_time":"4 h","test_method":"weight loss","inhibition_efficiency":"89.23%","homo":"-6.8426 eV","lumo":"-1.7129 eV","delta_g_ads":"-41.10 kJ/mol","adsorption_energy":"-1021.9935 kJ/mol"},{"inhibitor_name":"PPM","substrate":"mild steel","corrosive_medium":"HCl","medium_concentration":"1.0 mol/L","inhibitor_concentration":"200 mg/L","temperature":"40 °C","immersion_time":"4 h","test_method":"weight loss","inhibition_efficiency":"89.82%","homo":"-6.8426 eV","lumo":"-1.7129 eV","delta_g_ads":"-41.10 kJ/mol","adsorption_energy":"-1021.9935 kJ/mol"},{"inhibitor_name":"PPM","substrate":"mild steel","corrosive_medium":"HCl","medium_concentration":"1.0 mol/L","inhibitor_concentration":"400 mg/L","temperature":"40 °C","immersion_time":"4 h","test_method":"weight loss","inhibition_efficiency":"90.09%","homo":"-6.8426 eV","lumo":"-1.7129 eV","delta_g_ads":"-41.10 kJ/mol","adsorption_energy":"-1021.9935 kJ/mol"},{"inhibitor_name":"PPM","substrate":"mild steel","corrosive_medium":"HCl","medium_concentration":"1.0 mol/L","inhibitor_concentration":"800 mg/L","temperature":"40 °C","immersion_time":"4 h",
