Repository: fwx-stu/Corrosion-Inhibitor-Extraction

## Dataset and experiments

| Experiment | Papers per condition | Conditions |
| --- | ---: | ---: |
| GLM-4-Plus evidence strategies E0–E5 (dev37) | 37 | 54 |
| Qwen2.5 development experiments (dev37) | 37 | 27 |
| Qwen2.5 main experiments (test50) | 50 | 9 |
| Matched-budget and component controls (test50) | 50 | 12 |
| GLM-4-Plus reference (test50) | 50 | 1 |
| **Total** | | **103** |

The expert reference dataset contains 87 papers and 3,066 normalized, deduplicated records (670 in dev37 and 2,396 in test50). The release includes 4,097 paper-level structured predictions, the reference annotations, evaluation code, statistical analyses and numerical figure data.

File: input/test50/gold/test50.jsonl (part 3 of 26)
"test_method":"weight loss","inhibition_efficiency":"90.15%","homo":"-6.8426 eV","lumo":"-1.7129 eV","delta_g_ads":"-41.10 kJ/mol","adsorption_energy":"-1021.9935 kJ/mol"},{"inhibitor_name":"PAMP","substrate":"mild steel","corrosive_medium":"HCl","medium_concentration":"1.0 mol/L","inhibitor_concentration":"40 mg/L","temperature":"50 °C","immersion_time":null,"test_method":"electrochemical impedance spectroscopy","inhibition_efficiency":"34.89%","homo":"-5.6173 eV","lumo":"-1.2286 eV","delta_g_ads":"-32.86 kJ/mol","adsorption_energy":"-82.4441 kJ/mol"},{"inhibitor_name":"PAMP","substrate":"mild steel","corrosive_medium":"HCl","medium_concentration":"1.0 mol/L","inhibitor_concentration":"120 mg/L","temperature":"50 °C","immersion_time":null,"test_method":"electrochemical impedance spectroscopy","inhibition_efficiency":"49.45%","homo":"-5.6173 eV","lumo":"-1.2286 eV","delta_g_ads":"-32.86 kJ/mol","adsorption_energy":"-82.4441 kJ/mol"},{"inhibitor_name":"PAMP","substrate":"mild steel","corrosive_medium":"HCl","medium_concentration":"1.0 mol/L","inhibitor_concentration":"200 mg/L","temperature":"50 °C","immersion_time":null,"test_method":"electrochemical impedance spectroscopy","inhibition_efficiency":"65.86%","homo":"-5.6173 eV","lumo":"-1.2286 eV","delta_g_ads":"-32.86 kJ/mol","adsorption_energy":"-82.4441 kJ/mol"},{"inhibitor_name":"PAMP","substrate":"mild steel","corrosive_medium":"HCl","medium_concentration":"1.0 mol/L","inhibitor_concentration":"400 mg/L","temperature":"50 °C","immersion_time":null,"test_method":"electrochemical impedance spectroscopy","inhibition_efficiency":"71.51%","homo":"-5.6173 eV","lumo":"-1.2286 eV","delta_g_ads":"-32.86 kJ/mol","adsorption_energy":"-82.4441 kJ/mol"},{"inhibitor_name":"PAMP","substrate":"mild steel","corrosive_medium":"HCl","medium_concentration":"1.0 mol/L","inhibitor_concentration":"800 mg/L","temperature":"50 °C","immersion_time":null,"test_method":"electrochemical impedance spectroscopy","inhibition_efficiency":"82.16%","homo":"-5.6173 eV","lumo":"-1.2286 eV","delta_g_ads":"-32.86 kJ/mol","adsorption_energy":"-82.4441 kJ/mol"},{"inhibitor_name":"PAMP","substrate":"mild steel","corrosive_medium":"HCl","medium_concentration":"1.0 mol/L","inhibitor_concentration":"40 mg/L","temperature":"50 °C","immersion_time":null,"test_method":"potentiodynamic polarization","inhibition_efficiency":"39.18%","homo":"-5.6173 eV","lumo":"-1.2286 eV","delta_g_ads":"-32.86 kJ/mol","adsorption_energy":"-82.4441 kJ/mol"},{"inhibitor_name":"PAMP","substrate":"mild steel","corrosive_medium":"HCl","medium_concentration":"1.0 mol/L","inhibitor_concentration":"120 mg/L","temperature":"50 °C","immersion_time":null,"test_method":"potentiodynamic polarization","inhibition_efficiency":"52.39%","homo":"-5.6173 eV","lumo":"-1.2286 eV","delta_g_ads":"-32.86 kJ/mol","adsorption_energy":"-82.4441 kJ/mol"},{"inhibitor_name":"PAMP","substrate":"mild steel","corrosive_medium":"HCl","medium_concentration":"1.0 mol/L","inhibitor_concentration":"200 mg/L","temperature":"50 °C","immersion_time":null,"test_method":"potentiodynamic polarization","inhibition_efficiency":"64.58%","homo":"-5.6173 eV","lumo":"-1.2286 eV","delta_g_ads":"-32.86 kJ/mol","adsorption_energy":"-82.4441 kJ/mol"},{"inhibitor_name":"PAMP","substrate":"mild steel","corrosive_medium":"HCl","medium_concentration":"1.0 mol/L","inhibitor_concentration":"400 mg/L","temperature":"50 °C","immersion_time":null,"test_method":"potentiodynamic polarization","inhibition_efficiency":"81.44%","homo":"-5.6173 eV","lumo":"-1.2286 eV","delta_g_ads":"-32.86 kJ/mol","adsorption_energy":"-82.4441 kJ/mol"},{"inhibitor_name":"PAMP","substrate":"mild steel","corrosive_medium":"HCl","medium_concentration":"1.0 mol/L","inhibitor_concentration":"800 mg/L","temperature":"50 °C","immersion_time":null,"test_method":"potentiodynamic polarization","inhibition_efficiency":"85.49%","homo":"-5.6173 eV","lumo":"-1.2286 eV","delta_g_ads":"-32.86 kJ/mol","adsorption_energy":"-82.4441 kJ/mol"},{"inhibitor_name":"PAMP","substrate":"mild steel","corrosive_medium":"HCl","medium_concentration":"1.0 mol/L","inhibitor_concentration":"40 mg/L","temperature":"50 °C","immersion_time":"4 h","test_method":"weight loss","inhibition_efficiency":"33.03%","homo":"-5.6173 eV","lumo":"-1.2286 eV","delta_g_ads":"-32.86 kJ/mol","adsorption_energy":"-82.4441 kJ/mol"},{"inhibitor_name":"PAMP","substrate":"mild steel","corrosive_medium":"HCl","medium_concentration":"1.0 mol/L","inhibitor_concentration":"120 mg/L","temperature":"50 °C","immersion_time":"4 h","test_method":"weight loss","inhibition_efficiency":"50.12%","homo":"-5.6173 eV","lumo":"-1.2286 eV","delta_g_ads":"-32.86 kJ/mol","adsorption_energy":"-82.4441 kJ/mol"},{"inhibitor_name":"PAMP","substrate":"mild steel","corrosive_medium":"HCl","medium_concentration":"1.0 mol/L","inhibitor_concentration":"200 mg/L","temperature":"50 °C","immersion_time":"4 h","test_method":"weight loss","inhibition_efficiency":"59.25%","homo":"-5.6173 eV","lumo":"-1.2286 eV","delta_g_ads":"-32.86 kJ/mol","adsorption_energy":"-82.4441 kJ/mol"},{"inhibitor_name":"PAMP","substrate":"mild steel","corrosive_medium":"HCl","medium_concentration":"1.0 mol/L","inhibitor_concentration":"400 mg/L","temperature":"50 °C","immersion_time":"4 h","test_method":"weight loss","inhibition_efficiency":"70.43%","homo":"-5.6173 eV","lumo":"-1.2286 eV","delta_g_ads":"-32.86 kJ/mol","adsorption_energy":"-82.4441 kJ/mol"},{"inhibitor_name":"PAMP","substrate":"mild steel","corrosive_medium":"HCl","medium_concentration":"1.0 mol/L","inhibitor_concentration":"800 mg/L","temperature":"50 °C","immersion_time":"4 h","test_method":"weight loss","inhibition_efficiency":"84.36%","homo":"-5.6173 eV","lumo":"-1.2286 eV","delta_g_ads":"-32.86 kJ/mol","adsorption_energy":"-82.4441 kJ/mol"},{"inhibitor_name":"PPM","substrate":"mild steel","corrosive_medium":"HCl","medium_concentration":"1.0 mol/L","inhibitor_concentration":"40 mg/L","temperature":"50 °C","immersion_time":null,"test_method":"electrochemical impedance spectroscopy","inhibition_efficiency":"76.49%","homo":"-6.8426 eV","lumo":"-1.7129 eV","delta_g_ads":"-41.86 kJ/mol","adsorption_energy":"-1021.9935 kJ/mol"},{"inhibitor_name":"PPM","substrate":"mild steel","corrosive_medium":"HCl","medium_concentration":"1.0 mol/L","inhibitor_concentration":"120 mg/L","temperature":"50 °C","immersion_time":null,"test_method":"electrochemical impedance spectroscopy","inhibition_efficiency":"82.65%","homo":"-6.8426 eV","lumo":"-1.7129 eV","delta_g_ads":"-41.86 kJ/mol","adsorption_energy":"-1021.9935 kJ/mol"},{"inhibitor_name":"PPM","substrate":"mild steel","corrosive_medium":"HCl","medium_concentration":"1.0 mol/L","inhibitor_concentration":"200 mg/L","temperature":"50 °C","immersion_time":null,"test_method":"electrochemical impedance spectroscopy","inhibition_efficiency":"82.73%","homo":"-6.8426 eV","lumo":"-1.7129 eV","delta_g_ads":"-41.86 kJ/mol","adsorption_energy":"-1021.9935 kJ/mol"},{"inhibitor_name":"PPM","substrate":"mild steel","corrosive_medium":"HCl","medium_concentration":"1.0 mol/L","inhibitor_concentration":"400 mg/L","temperature":"50 °C","immersion_time":null,"test_method":"electrochemical impedance spectroscopy","inhibition_efficiency":"84.51%","homo":"-6.8426 eV","lumo":"-1.7129 eV","delta_g_ads":"-41.86 kJ/mol","adsorption_energy":"-1021.9935 kJ/mol"},{"inhibitor_name":"PPM","substrate":"mild steel","corrosive_medium":"HCl","medium_concentration":"1.0 mol/L","inhibitor_concentration":"800 mg/L","temperature":"50 °C","immersion_time":null,"test_method":"electrochemical impedance spectroscopy","inhibition_efficiency":"85.36%","homo":"-6.8426 eV","lumo":"-1.7129 eV","delta_g_ads":"-41.86 kJ/mol","adsorption_energy":"-1021.9935 kJ/mol"},{"inhibitor_name":"PPM","substrate":"mild steel","corrosive_medium":"HCl","medium_concentration":"1.0 mol/L","inhibitor_concentration":"40 mg/L","temperature":"50 °C","immersion_time":null,"test_method":"potentiodynamic polarization","inhibition_efficiency":"82.19%","homo":"-6.8426 eV","lumo":"-1.7129 eV","delta_g_ads":"-41.86 kJ/mol","adsorption_energy":"-1021.9935 kJ/mol"},{"inhibitor_name":"PPM","substrate":"mild steel","corrosive_medium":"HCl","medium_concentration":"1.0 mol/L","inhibitor_concentration":"120 mg/L","temperature":"50 °C","immersion_time":null,"test_method":"potentiodynamic polarization","inhibition_efficiency":"83.05%","homo":"-6.8426 eV","lumo":"-1.7129 eV","delta_g_ads":"-41.86 kJ/mol","adsorption_energy":"-1021.9935 kJ/mol"},{"inhibitor_name":"PPM","substrate":"mild steel","corrosive_medium":"HCl","medium_concentration":"1.0 mol/L","inhibitor_concentration":"200 mg/L","temperature":"50 °C","immersion_time":null,"test_method":"potentiodynamic polarization","inhibition_efficiency":"85.79%","homo":"-6.8426 eV","lumo":"-1.7129 eV","delta_g_ads":"-41.86 kJ/mol","adsorption_energy":"-1021.9935 kJ/mol"},{"inhibitor_name":"PPM","substrate":"mild steel","corrosive_medium":"HCl","medium_concentration":"1.0 mol/L","inhibitor_concentration":"400 mg/L","temperature":"50 °C","immersion_time":null,"test_method":"potentiodynamic polarization","inhibition_efficiency":"87.96%","homo":"-6.8426 eV","lumo":"-1.7129 eV","delta_g_ads":"-41.86 kJ/mol","adsorption_energy":"-1021.9935 kJ/mol"},{"inhibitor_name":"PPM","substrate":"mild steel","corrosive_medium":"HCl","medium_concentration":"1.0 mol/L","inhibitor_concentration":"800 mg/L","temperature":"50 °C","immersion_time":null,"test_method":"potentiodynamic polarization","inhibition_efficiency":"89.85%","homo":"-6.8426 eV","lumo":"-1.7129 eV","delta_g_ads":"-41.86 kJ/mol","adsorption_energy":"-1021.9935 kJ/mol"},{"inhibitor_name":"PPM","substrate":"mild steel","corrosive_medium":"HCl","medium_concentration":"1.0 mol/L","inhibitor_concentration":"40 mg/L","temperature":"50 °C","immersion_time":"4 h","test_method":"weight loss","inhibition_efficiency":"87.20%","homo":"-6.8426 eV","lumo":"-1.7129 eV","delta_g_ads":"-41.86 kJ/mol","adsorption_energy":"-1021.9935 kJ/mol"},{"inhibitor_name":"PPM","substrate":"mild steel","corrosive_medium":"HCl","medium_concentration":"1.0 mol/L","inhibitor_concentration":"120 mg/L","temperature":"50 °C","immersion_time":"4 h","test_method":"weight loss","inhibition_efficiency":"87.95%","homo":"-6.8426 eV","lumo":"-1.7129 eV","delta_g_ads":"-41.86 kJ/mol","adsorption_energy":"-1021.9935 kJ/mol"},{"inhibitor_name":"PPM","substrate":"mild steel","corrosive_medium":"HCl","medium_concentration":"1.0 mol/L","inhibitor_concentration":"200 mg/L","temperature":"50 °C","immersion_time":"4 h","test_method":"weight loss","inhibition_efficiency":"88.68%","homo":"-6.8426 eV","lumo":"-1.7129 eV","delta_g_ads":"-41.86 kJ/mol","adsorption_energy":"-1021.9935 kJ/mol"},{"inhibitor_name":"PPM","substrate":"mild steel","corrosive_medium":"HCl","medium_concentration":"1.0 mol/L","inhibitor_concentration":"400 mg/L","temperature":"50 °C","immersion_time":"4 h","test_method":"weight loss","inhibition_efficiency":"89.26%","homo":"-6.8426 eV","lumo":"-1.7129 eV","delta_g_ads":"-41.86 kJ/mol","adsorption_energy":"-1021.9935 kJ/mol"},{"inhibitor_name":"PPM","substrate":"mild steel","corrosive_medium":"HCl","medium_concentration":"1.0 mol/L","inhibitor_concentration":"800 mg/L","temperature":"50 °C","immersion_time":"4 h","test_method":"weight loss","inhibition_efficiency":"89.62%","homo":"-6.8426 eV","lumo":"-1.7129 eV","delta_g_ads":"-41.86 kJ/mol","adsorption_energy":"-1021.9935 kJ/mol"},{"inhibitor_name":"PAMP (neutral)","substrate":"Fe (110) surface","corrosive_medium":null,"medium_concentration":null,"inhibitor_concentration":null,"temperature":null,"immersion_time":null,"test_method":"density functional theory","inhibition_efficiency":null,"homo":"-5.6173 eV","lumo":"-1.2286 eV","delta_g_ads":null,"adsorption_energy":null},{"inhibitor_name":"PAMP (neutral)","substrate":"Fe (110) surface","corrosive_medium":null,"medium_concentration":null,"inhibitor_concentration":null,"temperature":null,"immersion_time":null,"test_method":"molecular dynamics simulation","inhibition_efficiency":null,"homo":null,"lumo":null,"delta_g_ads":null,"adsorption_energy":"-82.4441 kJ/mol"},{"inhibitor_name":"PPM (neutral)","substrate":"Fe (110) surface","corrosive_medium":null,"medium_concentration":null,"inhibitor_concentration":null,"temperature":null,"immersion_time":null,"test_method":"density functional theory","inhibition_efficiency":null,"homo":"-6.8426 eV","lumo":"-1.7129 eV","delta_g_ads":null,"adsorption_energy":null},{"inhibitor_name":"PPM (neutral)","substrate":"Fe (110) surface","corrosive_medium":null,"medium_concentration":null,"inhibitor_concentration":null,"temperature":null,"immersion_time":null,"test_method":"molecular dynamics simulation","inhibition_efficiency":null,"homo":null,"lumo":null,"delta_g_ads":null,"adsorption_energy":"-1021.9935 kJ/mol"},{"inhibitor_name":"PAMP (protonated)","substrate":"Fe (110) surface","corrosive_medium":null,"medium_concentration":null,"inhibitor_concentration":null,"temperature":null,"immersion_time":null,"test_method":"density functional theory","inhibition_efficiency":null,"homo":"-11.0617 eV","lumo":"-6.3332 eV","delta_g_ads":null,"adsorption_energy":null},{"inhibitor_name":"PAMP (protonated)","substrate":"Fe (110) surface","corrosive_medium":null,"medium_concentration":null,"inhibitor_concentration":null,"temperature":null,"immersion_time":null,"test_method":"molecular dynamics simulation","inhibition_efficiency":null,"homo":null,"lumo":null,"delta_g_ads":null,"adsorption_energy":"-146.8772 kJ/mol"},{"inhibitor_name":"PPM (protonated)","substrate":"Fe (110) surface","corrosive_medium":null,"medium_concentration":null,"inhibitor_concentration":null,"temperature":null,"immersion_time":null,"test_method":"density functional theory","inhibition_efficiency":null,"homo":"-13.4993 eV","lumo":"-8.7123 eV","delta_g_ads":null,"adsorption_energy":null},{"inhibitor_name":"PPM (protonated)","substrate":"Fe (110) surface","corrosive_medium":null,"medium_concentration":null,"inhibitor_concentration":null,"temperature":null,"immersion_time":null,"test_method":"molecular dynamics simulation","inhibition_efficiency":null,"homo":null,"lumo":null,"delta_g_ads":null,"adsorption_energy":"-985.0274 kJ/mol"}]}
{"paper_id":"xml_15","records":[{"inhibitor_name":"PMB","substrate":"mild steel","corrosive_medium":"HCl","medium_concentration":"1 mol/L","inhibitor_concentration":"0.5 mmol/L","temperature":"25 °C","immersion_time":"45 min","test_method":"electrochemical impedance spectroscopy","inhibition_efficiency":"69.34%","homo":"-6.0308 eV","lumo":"-2.1406 eV","delta_g_ads":"-31.39 kJ/mol","adsorption_energy":"-818.63 kJ/mol"},{"inhibitor_name":"PMB","substrate":"mild steel","corrosive_medium":"HCl","medium_concentration":"1 mol/L","inhibitor_concentration":"1.0 mmol/L","temperature":"25 °C","immersion_time":"45 min","test_method":"electrochemical impedance spectroscopy","inhibition_efficiency":"81.14%","homo":"-6.0308 eV","lumo":"-2.1406 eV","delta_g_ads":"-31.39 kJ/mol","adsorption_energy":"-818.63 kJ/mol"},{"inhibitor_name":"PMB","substrate":"mild steel","corrosive_medium":"HCl","medium_concentration":"1 mol/L","inhibitor_concentration":"2.5 mmol/L","temperature":"25 °C","immersion_time":"45 min","test_method":"electrochemical impedance spectroscopy","inhibition_efficiency":"85.36%","homo":"-6.0308 eV","lumo":"-2.1406 eV","delta_g_ads":"-31.39 kJ/mol","adsorption_energy":"-818.63 kJ/mol"},{"inhibitor_name":"PMB","substrate":"mild steel","corrosive_medium":"HCl","medium_concentration":"1 mol/L","inhibitor_concentration":"5.0 mmol/L","temperature":"25 °C","immersion_time":"45 min","test_method":"electrochemical impedance spectroscopy","inhibition_efficiency":"88.98%","homo":"-6.0308 eV","lumo":"-2.1406 eV","delta_g_ads":"-31.39 kJ/mol","adsorption_energy":"-818.63 kJ/mol"},{"inhibitor_name":"PPMB","substrate":"mild steel","corrosive_medium":"HCl","medium_concentration":"1 mol/L","inhibitor_concentration":"0.5 mmol/L","temperature":"25 °C","immersion_time":"45 min","test_method":"electrochemical impedance spectroscopy","inhibition_efficiency":"76.04%","homo":"-5.7385 eV","lumo":"-1.9560 eV","delta_g_ads":"-32.24 kJ/mol","adsorption_energy":"-1033.71 kJ/mol"},{"inhibitor_name":"PPMB","substrate":"mild steel","corrosive_medium":"HCl","medium_concentration":"1 mol/L","inhibitor_concentration":"1.0 mmol/L","temperature":"25 °C","immersion_time":"45 min","test_method":"electrochemical impedance spectroscopy","inhibition_efficiency":"87.83%","homo":"-5.7385 eV","lumo":"-1.9560 eV","delta_g_ads":"-32.24 kJ/mol","adsorption_energy":"-1033.71 kJ/mol"},{"inhibitor_name":"PPMB","substrate":"mild steel","corrosive_medium":"HCl","medium_concentration":"1 mol/L","inhibitor_concentration":"2.5 mmol/L","temperature":"25 °C","immersion_time":"45 min","test_method":"electrochemical impedance spectroscopy","inhibition_efficiency":"91.18%","homo":"-5.7385 eV","lumo":"-1.9560 eV","delta_g_ads":"-32.24 kJ/mol","adsorption_energy":"-1033.71 kJ/mol"},{"inhibitor_name":"PPMB","substrate":"mild steel","corrosive_medium":"HCl","medium_concentration":"1 mol/L","inhibitor_concentration":"5.0 mmol/L","temperature":"25 °C","immersion_time":"45 min","test_method":"electrochemical impedance spectroscopy","inhibition_efficiency":"93.00%","homo":"-5.7385 eV","lumo":"-1.9560 eV","delta_g_ads":"-32.24 kJ/mol","adsorption_energy":"-1033.71 kJ/mol"},{"inhibitor_name":"PMB","substrate":"mild steel","corrosive_medium":"HCl","medium_concentration":"1 mol/L","inhibitor_concentration":"5.0 mmol/L","temperature":"25 °C","immersion_time":"2-96 h","test_method":"weight loss","inhibition_efficiency":"88%","homo":"-6.0308 eV","lumo":"-2.1406 eV","delta_g_ads":"-31.39 kJ/mol","adsorption_energy":"-818.63 kJ/mol"},{"inhibitor_name":"PPMB","substrate":"mild steel","corrosive_medium":"HCl","medium_concentration":"1 mol/L","inhibitor_concentration":"5.0 mmol/L","temperature":"25 °C","immersion_time":"2-96 h","test_method":"weight loss","inhibition_efficiency":"92%","homo":"-5.7385 eV","lumo":"-1.9560 eV","delta_g_ads":"-32.24 kJ/mol","adsorption_energy":"-1033.71 kJ/mol"},{"inhibitor_name":"PMB (neutral)","substrate":"Fe (110) surface","corrosive_medium":null,"medium_concentration":null,"inhibitor_concentration":null,"temperature":null,"immersion_time":null,"test_method":"density functional theory","inhibition_efficiency":null,"homo":"-6.0308 eV","lumo":"-2.1406 eV","delta_g_ads":null,"adsorption_energy":null},{"inhibitor_name":"PMB (neutral)","substrate":"Fe (110) surface","corrosive_medium":null,"medium_concentration":null,"inhibitor_concentration":null,"temperature":null,"immersion_time":null,"test_method":"molecular dynamics simulation","inhibition_efficiency":null,"homo":null,"lumo":null,"delta_g_ads":null,"adsorption_energy":"-818.63 kJ/mol"},{"inhibitor_name":"PPMB (neutral)","substrate":"Fe (110) surface","corrosive_medium":null,"medium_concentration":null,"inhibitor_concentration":null,"temperature":null,"immersion_time":null,"test_method":"density functional theory","inhibition_efficiency":null,"homo":"-5.7385 eV","lumo":"-1.9560 eV","delta_g_ads":null,"adsorption_energy":null},{"inhibitor_name":"PPMB (neutral)","substrate":"Fe (110) surface","corrosive_medium":null,"medium_concentration":null,"inhibitor_concentration":null,"temperature":null,"immersion_time":null,"test_method":"molecular dynamics simulation","inhibition_efficiency":null,"homo":null,"lumo":null,"delta_g_ads":null,"adsorption_energy":"-1033.71 kJ/mol"},{"inhibitor_name":"PMB (protonated)","substrate":"Fe (110) surface","corrosive_medium":null,"medium_concentration":null,"inhibitor_concentration":null,"temperature":null,"immersion_time":null,"test_method":"density functional theory","inhibition_efficiency":null,"homo":"-6.8239 eV","lumo":"-3.1581 eV","delta_g_ads":null,"adsorption_energy":null},{"inhibitor_name":"PMB (protonated)","substrate":"Fe (110) surface","corrosive_medium":null,"medium_concentration":null,"inhibitor_concentration":null,"temperature":null,"immersion_time":null,"test_method":"molecular dynamics simulation","inhibition_efficiency":null,"homo":null,"lumo":null,"delta_g_ads":null,"adsorption_energy":"-871.67 kJ/mol"},{"inhibitor_name":"PPMB (protonated)","substrate":"Fe (110) surface","corrosive_medium":null,"medium_concentration":null,"inhibitor_concentration":null,"temperature":null,"immersion_time":null,"test_method":"density functional theory","inhibition_efficiency":null,"homo":"-6.2296 eV","lumo":"-3.1636 eV","delta_g_ads":null,"adsorption_energy":null},{"inhibitor_name":"PPMB (protonated)","substrate":"Fe (110) surface","corrosive_medium":null,"medium_concentration":null,"inhibitor_concentration":null,"temperature":null,"immersion_time":null,"test_method":"molecular dynamics simulation","inhibition_efficiency":null,"homo":null,"lumo":null,"delta_g_ads":null,"adsorption_energy":"-1051.41 kJ/mol"},{"inhibitor_name":"1-phenoxybenzene segment (PMB)","substrate":"Fe (110) surface","corrosive_medium":null,"medium_concentration":null,"inhibitor_concentration":null,"temperature":null,"immersion_time":null,"test_method":"density functional tight binding","inhibition_efficiency":null,"homo":null,"lumo":null,"delta_g_ads":null,"adsorption_energy":"-314.024 kJ/mol"},{"inhibitor_name":"1,4-diphenoxybenzene segment (PPMB)","substrate":"Fe (110) surface","corrosive_medium":null,"medium_concentration":null,"inhibitor_concentration":null,"temperature":null,"immersion_time":null,"test_method":"density functional tight binding","inhibition_efficiency":null,"homo":null,"lumo":null,"delta_g_ads":null,"adsorption_energy":"-848.062 kJ/mol"}]}
