Repository: fwx-stu/Corrosion-Inhibitor-Extraction

## Dataset and experiments

| Experiment | Papers per condition | Conditions |
| --- | ---: | ---: |
| GLM-4-Plus evidence strategies E0–E5 (dev37) | 37 | 54 |
| Qwen2.5 development experiments (dev37) | 37 | 27 |
| Qwen2.5 main experiments (test50) | 50 | 9 |
| Matched-budget and component controls (test50) | 50 | 12 |
| GLM-4-Plus reference (test50) | 50 | 1 |
| **Total** | | **103** |

The expert reference dataset contains 87 papers and 3,066 normalized, deduplicated records (670 in dev37 and 2,396 in test50). The release includes 4,097 paper-level structured predictions, the reference annotations, evaluation code, statistical analyses and numerical figure data.

File: input/test50/gold/test50.jsonl (part 4 of 26)
{"paper_id":"xml_8991","records":[{"inhibitor_name":"PY-2 Cl","substrate":"mild steel","corrosive_medium":"HCl","medium_concentration":"1.0 M","inhibitor_concentration":"10^-6 M","temperature":"298 K","immersion_time":null,"test_method":"weight loss","inhibition_efficiency":"47.5%","homo":"-5.377 eV","lumo":"-2.875 eV","delta_g_ads":"-44.36 kJ/mol","adsorption_energy":"-560.4 kJ/mol"},{"inhibitor_name":"PY-2 Cl","substrate":"mild steel","corrosive_medium":"HCl","medium_concentration":"1.0 M","inhibitor_concentration":"10^-5 M","temperature":"298 K","immersion_time":null,"test_method":"weight loss","inhibition_efficiency":"81.5%","homo":"-5.377 eV","lumo":"-2.875 eV","delta_g_ads":"-44.36 kJ/mol","adsorption_energy":"-560.4 kJ/mol"},{"inhibitor_name":"PY-2 Cl","substrate":"mild steel","corrosive_medium":"HCl","medium_concentration":"1.0 M","inhibitor_concentration":"10^-4 M","temperature":"298 K","immersion_time":null,"test_method":"weight loss","inhibition_efficiency":"90.1%","homo":"-5.377 eV","lumo":"-2.875 eV","delta_g_ads":"-44.36 kJ/mol","adsorption_energy":"-560.4 kJ/mol"},{"inhibitor_name":"PY-2 Cl","substrate":"mild steel","corrosive_medium":"HCl","medium_concentration":"1.0 M","inhibitor_concentration":"10^-3 M","temperature":"298 K","immersion_time":null,"test_method":"weight loss","inhibition_efficiency":"91.8%","homo":"-5.377 eV","lumo":"-2.875 eV","delta_g_ads":"-44.36 kJ/mol","adsorption_energy":"-560.4 kJ/mol"},{"inhibitor_name":"PY-2 Cl","substrate":"mild steel","corrosive_medium":"HCl","medium_concentration":"1.0 M","inhibitor_concentration":"10^-6 M","temperature":"298 K","immersion_time":"6 h","test_method":"ICP spectrometry","inhibition_efficiency":"48.7%","homo":"-5.377 eV","lumo":"-2.875 eV","delta_g_ads":"-44.36 kJ/mol","adsorption_energy":"-560.4 kJ/mol"},{"inhibitor_name":"PY-2 Cl","substrate":"mild steel","corrosive_medium":"HCl","medium_concentration":"1.0 M","inhibitor_concentration":"10^-5 M","temperature":"298 K","immersion_time":"6 h","test_method":"ICP spectrometry","inhibition_efficiency":"82.3%","homo":"-5.377 eV","lumo":"-2.875 eV","delta_g_ads":"-44.36 kJ/mol","adsorption_energy":"-560.4 kJ/mol"},{"inhibitor_name":"PY-2 Cl","substrate":"mild steel","corrosive_medium":"HCl","medium_concentration":"1.0 M","inhibitor_concentration":"10^-4 M","temperature":"298 K","immersion_time":"6 h","test_method":"ICP spectrometry","inhibition_efficiency":"89.2%","homo":"-5.377 eV","lumo":"-2.875 eV","delta_g_ads":"-44.36 kJ/mol","adsorption_energy":"-560.4 kJ/mol"},{"inhibitor_name":"PY-2 Cl","substrate":"mild steel","corrosive_medium":"HCl","medium_concentration":"1.0 M","inhibitor_concentration":"10^-3 M","temperature":"298 K","immersion_time":"6 h","test_method":"ICP spectrometry","inhibition_efficiency":"90.1%","homo":"-5.377 eV","lumo":"-2.875 eV","delta_g_ads":"-44.36 kJ/mol","adsorption_energy":"-560.4 kJ/mol"},{"inhibitor_name":"PY-2 Cl","substrate":"mild steel","corrosive_medium":"HCl","medium_concentration":"1.0 M","inhibitor_concentration":"10^-6 M","temperature":"298 K","immersion_time":"0.5 h","test_method":"potentiodynamic polarization","inhibition_efficiency":"51.9%","homo":"-5.377 eV","lumo":"-2.875 eV","delta_g_ads":"-44.36 kJ/mol","adsorption_energy":"-560.4 kJ/mol"},{"inhibitor_name":"PY-2 Cl","substrate":"mild steel","corrosive_medium":"HCl","medium_concentration":"1.0 M","inhibitor_concentration":"10^-5 M","temperature":"298 K","immersion_time":"0.5 h","test_method":"potentiodynamic polarization","inhibition_efficiency":"82.1%","homo":"-5.377 eV","lumo":"-2.875 eV","delta_g_ads":"-44.36 kJ/mol","adsorption_energy":"-560.4 kJ/mol"},{"inhibitor_name":"PY-2 Cl","substrate":"mild steel","corrosive_medium":"HCl","medium_concentration":"1.0 M","inhibitor_concentration":"10^-4 M","temperature":"298 K","immersion_time":"0.5 h","test_method":"potentiodynamic polarization","inhibition_efficiency":"91.3%","homo":"-5.377 eV","lumo":"-2.875 eV","delta_g_ads":"-44.36 kJ/mol","adsorption_energy":"-560.4 kJ/mol"},{"inhibitor_name":"PY-2 Cl","substrate":"mild steel","corrosive_medium":"HCl","medium_concentration":"1.0 M","inhibitor_concentration":"10^-3 M","temperature":"298 K","immersion_time":"0.5 h","test_method":"potentiodynamic polarization","inhibition_efficiency":"92.3%","homo":"-5.377 eV","lumo":"-2.875 eV","delta_g_ads":"-44.36 kJ/mol","adsorption_energy":"-560.4 kJ/mol"},{"inhibitor_name":"PY-2 Cl","substrate":"mild steel","corrosive_medium":"HCl","medium_concentration":"1.0 M","inhibitor_concentration":"10^-6 M","temperature":"298 K","immersion_time":"0.5 h","test_method":"linear polarization resistance","inhibition_efficiency":"47.8%","homo":"-5.377 eV","lumo":"-2.875 eV","delta_g_ads":"-44.36 kJ/mol","adsorption_energy":"-560.4 kJ/mol"},{"inhibitor_name":"PY-2 Cl","substrate":"mild steel","corrosive_medium":"HCl","medium_concentration":"1.0 M","inhibitor_concentration":"10^-5 M","temperature":"298 K","immersion_time":"0.5 h","test_method":"linear polarization resistance","inhibition_efficiency":"80.9%","homo":"-5.377 eV","lumo":"-2.875 eV","delta_g_ads":"-44.36 kJ/mol","adsorption_energy":"-560.4 kJ/mol"},{"inhibitor_name":"PY-2 Cl","substrate":"mild steel","corrosive_medium":"HCl","medium_concentration":"1.0 M","inhibitor_concentration":"10^-4 M","temperature":"298 K","immersion_time":"0.5 h","test_method":"linear polarization resistance","inhibition_efficiency":"90.7%","homo":"-5.377 eV","lumo":"-2.875 eV","delta_g_ads":"-44.36 kJ/mol","adsorption_energy":"-560.4 kJ/mol"},{"inhibitor_name":"PY-2 Cl","substrate":"mild steel","corrosive_medium":"HCl","medium_concentration":"1.0 M","inhibitor_concentration":"10^-3 M","temperature":"298 K","immersion_time":"0.5 h","test_method":"linear polarization resistance","inhibition_efficiency":"91.2%","homo":"-5.377 eV","lumo":"-2.875 eV","delta_g_ads":"-44.36 kJ/mol","adsorption_energy":"-560.4 kJ/mol"},{"inhibitor_name":"PY-2 Cl","substrate":"mild steel","corrosive_medium":"HCl","medium_concentration":"1.0 M","inhibitor_concentration":"10^-6 M","temperature":"298 K","immersion_time":"0.5 h","test_method":"electrochemical impedance spectroscopy","inhibition_efficiency":"51.3%","homo":"-5.377 eV","lumo":"-2.875 eV","delta_g_ads":"-44.36 kJ/mol","adsorption_energy":"-560.4 kJ/mol"},{"inhibitor_name":"PY-2 Cl","substrate":"mild steel","corrosive_medium":"HCl","medium_concentration":"1.0 M","inhibitor_concentration":"10^-5 M","temperature":"298 K","immersion_time":"0.5 h","test_method":"electrochemical impedance spectroscopy","inhibition_efficiency":"81.8%","homo":"-5.377 eV","lumo":"-2.875 eV","delta_g_ads":"-44.36 kJ/mol","adsorption_energy":"-560.4 kJ/mol"},{"inhibitor_name":"PY-2 Cl","substrate":"mild steel","corrosive_medium":"HCl","medium_concentration":"1.0 M","inhibitor_concentration":"10^-4 M","temperature":"298 K","immersion_time":"0.5 h","test_method":"electrochemical impedance spectroscopy","inhibition_efficiency":"91.2%","homo":"-5.377 eV","lumo":"-2.875 eV","delta_g_ads":"-44.36 kJ/mol","adsorption_energy":"-560.4 kJ/mol"},{"inhibitor_name":"PY-2 Cl","substrate":"mild steel","corrosive_medium":"HCl","medium_concentration":"1.0 M","inhibitor_concentration":"10^-3 M","temperature":"298 K","immersion_time":"0.5 h","test_method":"electrochemical impedance spectroscopy","inhibition_efficiency":"91.6%","homo":"-5.377 eV","lumo":"-2.875 eV","delta_g_ads":"-44.36 kJ/mol","adsorption_energy":"-560.4 kJ/mol"},{"inhibitor_name":"PY-2 Cl","substrate":"mild steel","corrosive_medium":"HCl","medium_concentration":"1.0 M","inhibitor_concentration":"10^-3 M","temperature":"298 K","immersion_time":"0.5 h","test_method":"electrochemical impedance spectroscopy","inhibition_efficiency":"91.6%","homo":"-5.377 eV","lumo":"-2.875 eV","delta_g_ads":"-44.36 kJ/mol","adsorption_energy":"-560.4 kJ/mol"},{"inhibitor_name":"PY-2 Cl","substrate":"mild steel","corrosive_medium":"HCl","medium_concentration":"1.0 M","inhibitor_concentration":"10^-3 M","temperature":"298 K","immersion_time":"1 h","test_method":"electrochemical impedance spectroscopy","inhibition_efficiency":"93.9%","homo":"-5.377 eV","lumo":"-2.875 eV","delta_g_ads":"-44.36 kJ/mol","adsorption_energy":"-560.4 kJ/mol"},{"inhibitor_name":"PY-2 Cl","substrate":"mild steel","corrosive_medium":"HCl","medium_concentration":"1.0 M","inhibitor_concentration":"10^-3 M","temperature":"298 K","immersion_time":"2 h","test_method":"electrochemical impedance spectroscopy","inhibition_efficiency":"95.3%","homo":"-5.377 eV","lumo":"-2.875 eV","delta_g_ads":"-44.36 kJ/mol","adsorption_energy":"-560.4 kJ/mol"},{"inhibitor_name":"PY-2 Cl","substrate":"mild steel","corrosive_medium":"HCl","medium_concentration":"1.0 M","inhibitor_concentration":"10^-3 M","temperature":"298 K","immersion_time":"4 h","test_method":"electrochemical impedance spectroscopy","inhibition_efficiency":"95.9%","homo":"-5.377 eV","lumo":"-2.875 eV","delta_g_ads":"-44.36 kJ/mol","adsorption_energy":"-560.4 kJ/mol"},{"inhibitor_name":"PY-2 Cl","substrate":"mild steel","corrosive_medium":"HCl","medium_concentration":"1.0 M","inhibitor_concentration":"10^-3 M","temperature":"298 K","immersion_time":"6 h","test_method":"electrochemical impedance spectroscopy","inhibition_efficiency":"96.4%","homo":"-5.377 eV","lumo":"-2.875 eV","delta_g_ads":"-44.36 kJ/mol","adsorption_energy":"-560.4 kJ/mol"},{"inhibitor_name":"PY-2 Cl","substrate":"mild steel","corrosive_medium":"HCl","medium_concentration":"1.0 M","inhibitor_concentration":"10^-3 M","temperature":"298 K","immersion_time":"12 h","test_method":"electrochemical impedance spectroscopy","inhibition_efficiency":"98.1%","homo":"-5.377 eV","lumo":"-2.875 eV","delta_g_ads":"-44.36 kJ/mol","adsorption_energy":"-560.4 kJ/mol"},{"inhibitor_name":"PY-2 Cl","substrate":"mild steel","corrosive_medium":"HCl","medium_concentration":"1.0 M","inhibitor_concentration":"10^-3 M","temperature":"298 K","immersion_time":"24 h","test_method":"electrochemical impedance spectroscopy","inhibition_efficiency":"99.3%","homo":"-5.377 eV","lumo":"-2.875 eV","delta_g_ads":"-44.36 kJ/mol","adsorption_energy":"-560.4 kJ/mol"},{"inhibitor_name":"PY-2 Cl","substrate":"mild steel","corrosive_medium":"HCl","medium_concentration":"1.0 M","inhibitor_concentration":"10^-3 M","temperature":"298 K","immersion_time":"0.5 h","test_method":"potentiodynamic polarization","inhibition_efficiency":"92.3%","homo":"-5.377 eV","lumo":"-2.875 eV","delta_g_ads":"-44.36 kJ/mol","adsorption_energy":"-560.4 kJ/mol"},{"inhibitor_name":"PY-2 Cl","substrate":"mild steel","corrosive_medium":"HCl","medium_concentration":"1.0 M","inhibitor_concentration":"10^-3 M","temperature":"308 K","immersion_time":"0.5 h","test_method":"potentiodynamic polarization","inhibition_efficiency":"89.7%","homo":"-5.377 eV","lumo":"-2.875 eV","delta_g_ads":"-44.36 kJ/mol","adsorption_energy":"-560.4 kJ/mol"},{"inhibitor_name":"PY-2 Cl","substrate":"mild steel","corrosive_medium":"HCl","medium_concentration":"1.0 M","inhibitor_concentration":"10^-3 M","temperature":"318 K","immersion_time":"0.5 h","test_method":"potentiodynamic polarization","inhibition_efficiency":"86.5%","homo":"-5.377 eV","lumo":"-2.875 eV","delta_g_ads":"-44.36 kJ/mol","adsorption_energy":"-560.4 kJ/mol"},{"inhibitor_name":"PY-2 Cl","substrate":"mild steel","corrosive_medium":"HCl","medium_concentration":"1.0 M","inhibitor_concentration":"10^-3 M","temperature":"328 K","immersion_time":"0.5 h","test_method":"potentiodynamic polarization","inhibition_efficiency":"83.1%","homo":"-5.377 eV","lumo":"-2.875 eV","delta_g_ads":"-44.36 kJ/mol","adsorption_energy":"-560.4 kJ/mol"},{"inhibitor_name":"PY-2 Cl (neutral)","substrate":"Fe (110) surface","corrosive_medium":null,"medium_concentration":null,"inhibitor_concentration":null,"temperature":null,"immersion_time":null,"test_method":"density functional theory","inhibition_efficiency":null,"homo":"-5.377 eV","lumo":"-2.875 eV","delta_g_ads":null,"adsorption_energy":null},{"inhibitor_name":"PY-2 Cl (neutral)","substrate":"Fe (110) surface","corrosive_medium":null,"medium_concentration":null,"inhibitor_concentration":null,"temperature":null,"immersion_time":null,"test_method":"Monte Carlo/molecular dynamics simulation","inhibition_efficiency":null,"homo":null,"lumo":null,"delta_g_ads":null,"adsorption_energy":"-560.4 kJ/mol"},{"inhibitor_name":"PY-4 Cl","substrate":"mild steel","corrosive_medium":"HCl","medium_concentration":"1.0 M","inhibitor_concentration":"10^-6 M","temperature":"298 K","immersion_time":null,"test_method":"weight loss","inhibition_efficiency":"57.1%","homo":"-5.584 eV","lumo":"-2.891 eV","delta_g_ads":"-42.57 kJ/mol","adsorption_energy":"-549.8 kJ/mol"},{"inhibitor_name":"PY-4 Cl","substrate":"mild steel","corrosive_medium":"HCl","medium_concentration":"1.0 M","inhibitor_concentration":"10^-5 M","temperature":"298 K","immersion_time":null,"test_method":"weight loss","inhibition_efficiency":"61.5%","homo":"-5.584 eV","lumo":"-2.891 eV","delta_g_ads":"-42.57 kJ/mol","adsorption_energy":"-549.8 kJ/mol"},{"inhibitor_name":"PY-4 Cl","substrate":"mild steel","corrosive_medium":"HCl","medium_concentration":"1.0 M","inhibitor_concentration":"10^-4 M","temperature":"298 K","immersion_time":null,"test_method":"weight loss","inhibition_efficiency":"84.3%","homo":"-5.584 eV","lumo":"-2.891 eV","delta_g_ads":"-42.57 kJ/mol","adsorption_energy":"-549.8 kJ/mol"},{"inhibitor_name":"PY-4 Cl","substrate":"mild steel","corrosive_medium":"HCl","medium_concentration":"1.0 M","inhibitor_concentration":"10^-3 M","temperature":"298 K","immersion_time":null,"test_method":"weight loss","inhibition_efficiency":"86.2%","homo":"-5.584 eV","lumo":"-2.891 eV","delta_g_ads":"-42.57 kJ/mol","adsorption_energy":"-549.8 kJ/mol"},{"inhibitor_name":"PY-4 Cl","substrate":"mild steel","corrosive_medium":"HCl","medium_concentration":"1.0 M","inhibitor_concentration":"10^-6 M","temperature":"298 K","immersion_time":"6 h","test_method":"ICP spectrometry","inhibition_efficiency":"59.7%","homo":"-5.584 eV","lumo":"-2.891 eV","delta_g_ads":"-42.57 kJ/mol","adsorption_energy":"-549.8 kJ/mol"},{"inhibitor_name":"PY-4 Cl","substrate":"mild steel","corrosive_medium":"HCl","medium_concentration":"1.0 M","inhibitor_concentration":"10^-5 M","temperature":"298 K","immersion_time":"6 h","test_method":"ICP spectrometry","inhibition_efficiency":"62.0%","homo":"-5.584 eV","lumo":"-2.891 eV","delta_g_ads":"-42.57 kJ/mol","adsorption_energy":"-549.8 kJ/mol"},{"inhibitor_name":"PY-4 Cl","substrate":"mild steel","corrosive_medium":"HCl","medium_concentration":"1.0 M","inhibitor_concentration":"10^-4 M","temperature":"298 K","immersion_time":"6 h","test_method":"ICP spectrometry","inhibition_efficiency":"83.1%","homo":"-5.584 eV","lumo":"-2.891 eV","delta_g_ads":"-42.57 kJ/mol","adsorption_energy":"-549.8 kJ/mol"},{"inhibitor_name":"PY-4 Cl","substrate":"mild steel","corrosive_medium":"HCl","medium_concentration":"1.0 M","inhibitor_concentration":"10^-3 M","temperature":"298 K","immersion_time":"6 h","test_method":"ICP spectrometry","inhibition_efficiency":"87.1%","homo":"-5.584 eV","lumo":"-2.891 eV","delta_g_ads":"-42.57 kJ/mol","adsorption_energy":"-549.8 kJ/mol"},{"inhibitor_name":"PY-4 Cl","substrate":"mild steel","corrosive_medium":"HCl","medium_concentration":"1.0 M","inhibitor_concentration":"10^-6 M","temperature":"298 K","immersion_time":"0.5 h","test_method":"potentiodynamic polarization","inhibition_efficiency":"63.8%","homo":"-5.584 eV","lumo":"-2.891 eV","delta_g_ads":"-42.57 kJ/mol","adsorption_energy":"-549.8 kJ/mol"},{"inhibitor_name":"PY-4 Cl","substrate":"mild steel","corrosive_medium":"HCl","medium_concentration":"1.0 M","inhibitor_concentration":"10^-5 M","temperature":"298 K","immersion_time":"0.5 h","test_method":"potentiodynamic polarization","inhibition_efficiency":"68.0%","homo":"-5.584 eV","lumo":"-2.891 eV","delta_g_ads":"-42.57 kJ/mol","adsorption_energy":"-549.8 kJ/mol"},{"inhibitor_name":"PY-4 Cl","substrate":"mild steel","corrosive_medium":"HCl","medium_concentration":"1.0 M","inhibitor_concentration":"10^-4 M","temperature":"298 K","immersion_time":"0.5 h","test_method":"potentiodynamic polarization","inhibition_efficiency":"85.9%","homo":"-5.584 eV","lumo":"-2.891 eV","delta_g_ads":"-42.57 kJ/mol","adsorption_energy":"-549.8 kJ/mol"},{"inhibitor_name":"PY-4 Cl","substrate":"mild steel","corrosive_medium":"HCl","medium_concentration":"1.0 M","inhibitor_concentration":"10^-3 M","temperature":"298 K","immersion_time":"0.5 h","test_method":"potentiodynamic polarization","inhibition_efficiency":"87.5%","homo":"-5.584 eV","lumo":"-2.891 eV","delta_g_ads":"-42.57 kJ/mol","adsorption_energy":"-549.8 kJ/mol"},{"inhibitor_name":"PY-4 Cl","substrate":"mild steel","corrosive_medium":"HCl","medium_concentration":"1.0 M","inhibitor_concentration":"10^-6 M","temperature":"298 K","immersion_time":"0.5 h","test_method":"linear polarization resistance","inhibition_efficiency":"56.6%","homo":"-5.584 eV","lumo":"-2.891 eV","delta_g_ads":"-42.57 kJ/mol","adsorption_energy":"-549.8 kJ/mol"},{"inhibitor_name":"PY-4 Cl","substrate":"mild steel","corrosive_medium":"HCl","medium_concentration":"1.0 M","inhibitor_concentration":"10^-5 M","temperature":"298 K","immersion_time":"0.5 h","test_method":"linear polarization resistance","inhibition_efficiency":"61.7%","homo":"-5.584 eV","lumo":"-2.891 eV","delta_g_ads":"-42.57 kJ/mol","adsorption_energy":"-549.8 kJ/mol"},{"inhibitor_name":"PY-4 Cl","substrate":"mild steel","corrosive_medium":"HCl","medium_concentration":"1.0 M","inhibitor_concentration":"10^-4 M","temperature":"298 K","immersion_time":"0.5 h","test_method":"linear polarization resistance","inhibition_efficiency":"84.0%","homo":"-5.584 eV","lumo":"-2.891 eV","delta_g_ads":"-42.57 kJ/mol","adsorption_energy":"-549.8 kJ/mol"},{"inhibitor_name":"PY-4 Cl","substrate":"mild steel","corrosive_medium":"HCl","medium_concentration":"1.0 M","inhibitor_concentration":"10^-3 M","temperature":"298 K","immersion_time":"0.5 h","test_method":"linear polarization resistance","inhibition_efficiency":"85.8%","homo":"-5.584 eV","lumo":"-2.891 eV","delta_g_ads":"-42.57 kJ/mol","adsorption_energy":"-549.8 kJ/mol"},{"inhibitor_name":"PY-4 Cl","substrate":"mild steel","corrosive_medium":"HCl","medium_concentration":"1.0 M","inhibitor_concentration":"10^-6 M","temperature":"298 K","immersion_time":"0.5 h","test_method":"electrochemical impedance spectroscopy","inhibition_efficiency":"62.3%","homo":"-5.584 eV","lumo":"-2.891 eV","delta_g_ads":"-42.57 kJ/mol","adsorption_energy":"-549.8 kJ/mol"},{"inhibitor_name":"PY-4 Cl","substrate":"mild steel","corrosive_medium":"HCl","medium_concentration":"1.0 M","inhibitor_concentration":"10^-5 M","temperature":"298 K","immersion_time":"0.5 h","test_method":"electrochemical impedance spectroscopy","inhibition_efficiency":"69.0%","homo":"-5.584 eV","lumo":"-2.891 eV","delta_g_ads":"-42.57 kJ/mol","adsorption_energy":"-549.8 kJ/mol"},{"inhibitor_name":"PY-4 Cl","substrate":"mild steel","corrosive_medium":"HCl","medium_concentration":"1.0 M","inhibitor_concentration":"10^-4 M","temperature":"298 K","immersion_time":"0.5 h","test_method":"electrochemical impedance spectroscopy","inhibition_efficiency":"85.2%","homo":"-5.584 eV","lumo":"-2.891 eV","delta_g_ads":"-42.57 kJ/mol","adsorption_energy":"-549.8 kJ/mol"},{"inhibitor_name":"PY-4 Cl","substrate":"mild steel","corrosive_medium":"HCl","medium_concentration":"1.0 M","inhibitor_concentration":"10^-3 M","temperature":"298 K","immersion_time":"0.5 h","test_method":"electrochemical impedance spectroscopy","inhibition_efficiency":"86.8%","homo":"-5.584 eV","lumo":"-2.891 eV","delta_g_ads":"-42.57 kJ/mol","adsorption_energy":"-549.8 kJ/mol"},{"inhibitor_name":"PY-4 Cl","substrate":"mild steel","corrosive_medium":"HCl","medium_concentration":"1.0 M","inhibitor_concentration":"10^-3 M","temperature":"298 K","immersion_time":"0.5 h","test_method":"electrochemical impedance spectroscopy","inhibition_efficiency":"86.8%","homo":"-5.584 eV","lumo":"-2.891 eV","delta_g_ads":"-42.57 kJ/mol","adsorption_energy":"-549.8 kJ/mol"},{"inhibitor_name":"PY-4 Cl","substrate":"mild steel","corrosive_medium":"HCl","medium_concentration":"1.0 M","inhibitor_concentration":"10^-3 M","temperature":"298 K","immersion_time":"1 h","test_method":"electrochemical impedance spectroscopy","inhibition_efficiency":"92.2%","homo":"-5.584 eV","lumo":"-2.891 eV","delta_g_ads":"-42.57 kJ/mol","adsorption_energy":"-549.8 kJ/mol"},{"inhibitor_name":"PY-4 Cl","substrate":"mild steel","corrosive_medium":"HCl","medium_concentration":"1.0 M","inhibitor_concentration":"10^-3 M","temperature":"298 K","immersion_time":"2 h","test_method":"electrochemical impedance spectroscopy","inhibition_efficiency":"93.8%","homo":"-5.584 eV","lumo":"-2.891 eV","delta_g_ads":"-42.57 kJ/mol","adsorption_energy":"-549.8 kJ/mol"},{"inhibitor_name":"PY-4 Cl","substrate":"mild steel","corrosive_medium":"HCl","medium_concentration":"1.0 M","inhibitor_concentration":"10^-3 M","temperature":"298 K","immersion_time":"4 h","test_method":"electrochemical impedance spectroscopy","inhibition_efficiency":"94.9%","homo":"-5.584 eV","lumo":"-2.891 eV","delta_g_ads":"-42.57 kJ/mol","adsorption_energy":"-549.8 kJ/mol"},{"inhibitor_name":"PY-4 Cl","substrate":"mild steel","corrosive_medium":"HCl","medium_concentration":"1.0 M","inhibitor_concentration":"10^-3 M","temperature":"298 K","immersion_time":"6 h","test_method":"electrochemical impedance spectroscopy","inhibition_efficiency":"95.3%","homo":"-5.584 eV","lumo":"-2.891 eV","delta_g_ads":"-42.57 kJ/mol","adsorption_energy":"-549.8 kJ/mol"},{"inhibitor_name":"PY-4 Cl","substrate":"mild steel","corrosive_medium":"HCl","medium_concentration":"1.0 M","inhibitor_concentration":"10^-3 M","temperature":"298 K","immersion_time":"12 h","test_method":"electrochemical impedance spectroscopy","inhibition_efficiency":"97.6%","homo":"-5.584 eV","lumo":"-2.891 eV","delta_g_ads":"-42.57 kJ/mol","adsorption_energy":"-549.8 kJ/mol"},{"inhibitor_name":"PY-4 Cl","substrate":"mild steel","corrosive_medium":"HCl","medium_concentration":"1.0 M","inhibitor_concentration":"10^-3 M","temperature":"298 K","immersion_time":"24 h","test_method":"electrochemical impedance spectroscopy","inhibition_efficiency":"98.8%","homo":"-5.584 eV","lumo":"-2.891 eV","delta_g_ads":"-42.57 kJ/mol","adsorption_energy":"-549.8 kJ/mol"},{"inhibitor_name":"PY-4 Cl","substrate":"mild steel","corrosive_medium":"HCl","medium_concentration":"1.0 M","inhibitor_concentration":"10^-3 M","temperature":"298 K","immersion_time":"0.5 h","test_method":"potentiodynamic polarization","inhibition_efficiency":"87.5%","homo":"-5.584 eV","lumo":"-2.891 eV","delta_g_ads":"-42.57 kJ/mol","adsorption_energy":"-549.8 kJ/mol"},{"inhibitor_name":"PY-4 Cl","substrate":"mild steel","corrosive_medium":"HCl","medium_concentration":"1.0 M","inhibitor_concentration":"10^-3 M","temperature":"308 K","immersion_time":"0.5 h","test_method":"potentiodynamic polarization","inhibition_efficiency":"85.1%","homo":"-5.584 eV","lumo":"-2.891 eV","delta_g_ads":"-42.57 kJ/mol","adsorption_energy":"-549.8 kJ/mol"},{"inhibitor_name":"PY-4 Cl","substrate":"mild steel","corrosive_medium":"HCl","medium_concentration":"1.0 M","inhibitor_concentration":"10^-3 M","temperature":"318 K","immersion_time":"0.5 h","test_method":"potentiodynamic polarization","inhibition_efficiency":"82.4%","homo":"-5.584 eV","lumo":"-2.891 eV","delta_g_ads":"-42.57 kJ/mol","adsorption_energy":"-549.8 kJ/mol"},{"inhibitor_name":"PY-4 Cl","substrate":"mild steel","corrosive_medium":"HCl","medium_concentration":"1.0 M","inhibitor_concentration":"10^-3 M","temperature":"328 K","immersion_time":"0.5 h","test_method":"potentiodynamic polarization","inhibition_efficiency":"78.4%","homo":"-5.584 eV","lumo":"-2.891 eV","delta_g_ads":"-42.57 kJ/mol","adsorption_energy":"-549.8 kJ/mol"},{"inhibitor_name":"PY-4 Cl (neutral)","substrate":"Fe (110) surface","corrosive_medium":null,"medium_concentration":null,"inhibitor_concentration":null,"temperature":null,"immersion_time":null,"test_method":"density functional theory","inhibition_efficiency":null,"homo":"-5.584 eV","lumo":"-2.891 eV","delta_g_ads":null,"adsorption_energy":null},{"inhibitor_name":"PY-4 Cl (neutral)","substrate":"Fe (110) surface","corrosive_medium":null,"medium_concentration":null,"inhibitor_concentration":null,"temperature":null,"immersion_time":null,"test_method":"Monte Carlo/molecular dynamics simulation","inhibition_efficiency":null,"homo":null,"lumo":null,"delta_g_ads":null,"adsorption_energy":"-549.8 kJ/mol"}]}
{"paper_id":"xml_3611","records":[{"inhibitor_name":"EHQP","substrate":"carbon steel","corrosive_medium":"HCl","medium_concentration":"1 M","inhibitor_concentration":"10^-3 M","temperature":"298 K","immersion_time":"30 min","test_method":"potentiodynamic polarization","inhibition_efficiency":"85.8%","homo":"-6.11989 eV","lumo":"-1.67240 eV","delta_g_ads":"-40.655 kJ/mol","adsorption_energy":"-121.60264496 kcal/mol"},{"inhibitor_name":"EHQP","substrate":"carbon steel","corrosive_medium":"HCl","medium_concentration":"1 M","inhibitor_concentration":"10^-4 M","temperature":"298 K","immersion_time":"30 min","test_method":"potentiodynamic polarization","inhibition_efficiency":"77.6%","homo":"-6.11989 eV","lumo":"-1.67240 eV","delta_g_ads":"-40.655 kJ/mol","adsorption_energy":"-121.60264496 kcal/mol"},{"inhibitor_name":"EHQP","substrate":"carbon steel","corrosive_medium":"HCl","medium_concentration":"1 M","inhibitor_concentration":"10^-5 M","temperature":"298 K","immersion_time":"30 min","test_method":"potentiodynamic polarization","inhibition_efficiency":"64.6%","homo":"-6.11989 eV","lumo":"-1.67240 eV","delta_g_ads":"-40.655 kJ/mol","adsorption_energy":"-121.60264496 kcal/mol"},{"inhibitor_name":"EHQP","substrate":"carbon steel","corrosive_medium":"HCl","medium_concentration":"1 M","inhibitor_concentration":"10^-6 M","temperature":"298 K","immersion_time":"30 min","test_method":"potentiodynamic polarization","inhibition_efficiency":"48.3%","homo":"-6.11989 eV","lumo":"-1.67240 eV","delta_g_ads":"-40.655 kJ/mol","adsorption_energy":"-121.60264496 kcal/mol"},{"inhibitor_name":"EHQP","substrate":"carbon steel","corrosive_medium":"HCl","medium_concentration":"1 M","inhibitor_concentration":"10^-3 M","temperature":"298 K","immersion_time":"30 min","test_method":"electrochemical impedance spectroscopy","inhibition_efficiency":"83.2%","homo":"-6.11989 eV","lumo":"-1.67240 eV","delta_g_ads":"-40.655 kJ/mol","adsorption_energy":"-121.60264496 kcal/mol"},{"inhibitor_name":"EHQP","substrate":"carbon steel","corrosive_medium":"HCl","medium_concentration":"1 M","inhibitor_concentration":"10^-4 M","temperature":"298 K","immersion_time":"30 min","test_method":"electrochemical impedance spectroscopy","inhibition_efficiency":"77.3%","homo":"-6.11989 eV","lumo":"-1.67240 eV","delta_g_ads":"-40.655 kJ/mol","adsorption_energy":"-121.60264496 kcal/mol"},{"inhibitor_name":"EHQP","substrate":"carbon steel","corrosive_medium":"HCl","medium_concentration":"1 M","inhibitor_concentration":"10^-5 M","temperature":"298 K","immersion_time":"30 min","test_method":"electrochemical impedance spectroscopy","inhibition_efficiency":"67.1%","homo":"-6.11989 eV","lumo":"-1.67240 eV","delta_g_ads":"-40.655 kJ/mol","adsorption_energy":"-121.60264496 kcal/mol"},{"inhibitor_name":"EHQP","substrate":"carbon steel","corrosive_medium":"HCl","medium_concentration":"1 M","inhibitor_concentration":"10^-6 M","temperature":"298 K","immersion_time":"30 min","test_method":"electrochemical impedance spectroscopy","inhibition_efficiency":"59.0%","homo":"-6.11989 eV","lumo":"-1.67240 eV","delta_g_ads":"-40.655 kJ/mol","adsorption_energy":"-121.60264496 kcal/mol"},{"inhibitor_name":"EHQP","substrate":"carbon steel","corrosive_medium":"HCl","medium_concentration":"1 M","inhibitor_concentration":"10^-3 M","temperature":"298 K","immersion_time":"30 min","test_method":"electrochemical impedance spectroscopy","inhibition_efficiency":"83.1%","homo":"-6.11989 eV","lumo":"-1.67240 eV","delta_g_ads":"-40.655 kJ/mol","adsorption_energy":"-121.60264496 kcal/mol"},{"inhibitor_name":"EHQP","substrate":"carbon steel","corrosive_medium":"HCl","medium_concentration":"1 M","inhibitor_concentration":"10^-3 M","temperature":"308 K","immersion_time":"30 min","test_method":"electrochemical impedance spectroscopy","inhibition_efficiency":"77.8%","homo":"-6.11989 eV","lumo":"-1.67240 eV","delta_g_ads":"-40.655 kJ/mol","adsorption_energy":"-121.60264496 kcal/mol"},{"inhibitor_name":"EHQP","substrate":"carbon steel","corrosive_medium":"HCl","medium_concentration":"1 M","inhibitor_concentration":"10^-3 M","temperature":"318 K","immersion_time":"30 min","test_method":"electrochemical impedance spectroscopy","inhibition_efficiency":"75.6%","homo":"-6.11989 eV","lumo":"-1.67240 eV","delta_g_ads":"-40.655 kJ/mol","adsorption_energy":"-121.60264496 kcal/mol"},{"inhibitor_name":"EHQP","substrate":"carbon steel","corrosive_medium":"HCl","medium_concentration":"1 M","inhibitor_concentration":"10^-3 M","temperature":"328 K","immersion_time":"30 min","test_method":"electrochemical impedance spectroscopy","inhibition_efficiency":"58.5%","homo":"-6.11989 eV","lumo":"-1.67240 eV","delta_g_ads":"-40.655 kJ/mol","adsorption_energy":"-121.60264496 kcal/mol"},{"inhibitor_name":"EHQP (neutral)","substrate":"Fe (110) surface","corrosive_medium":null,"medium_concentration":null,"inhibitor_concentration":null,"temperature":null,"immersion_time":null,"test_method":"density functional theory (DFT/SDD)","inhibition_efficiency":null,"homo":"-6.11989 eV","lumo":"-1.67240 eV","delta_g_ads":null,"adsorption_energy":null},{"inhibitor_name":"EHQP (neutral)","substrate":"Fe (110) surface","corrosive_medium":null,"medium_concentration":null,"inhibitor_concentration":null,"temperature":null,"immersion_time":null,"test_method":"Monte Carlo simulation","inhibition_efficiency":null,"homo":null,"lumo":null,"delta_g_ads":null,"adsorption_energy":"-121.60264496 kcal/mol"},{"inhibitor_name":"BHQC","substrate":"carbon steel","corrosive_medium":"HCl","medium_concentration":"1 M","inhibitor_concentration":"10^-3 M","temperature":"298 K","immersion_time":"30 min","test_method":"potentiodynamic polarization","inhibition_efficiency":"95.2%","homo":"-6.05540 eV","lumo":"-1.66970 eV","delta_g_ads":"-42.727 kJ/mol","adsorption_energy":"-133.60057797 kcal/mol"},{"inhibitor_name":"BHQC","substrate":"carbon steel","corrosive_medium":"HCl","medium_concentration":"1 M","inhibitor_concentration":"10^-4 M","temperature":"298 K","immersion_time":"30 min","test_method":"potentiodynamic polarization","inhibition_efficiency":"91.5%","homo":"-6.05540 eV","lumo":"-1.66970 eV","delta_g_ads":"-42.727 kJ/mol","adsorption_energy":"-133.60057797 kcal/mol"},{"inhibitor_name":"BHQC","substrate":"carbon steel","corrosive_medium":"HCl","medium_concentration":"1 M","inhibitor_concentration":"10^-5 M","temperature":"298 K","immersion_time":"30 min","test_method":"potentiodynamic polarization","inhibition_efficiency":"90.1%","homo":"-6.05540 eV","lumo":"-1.66970 eV","delta_g_ads":"-42.727 kJ/mol","adsorption_energy":"-133.60057797 kcal/mol"},{"inhibitor_name":"BHQC","substrate":"carbon steel","corrosive_medium":"HCl","medium_concentration":"1 M","inhibitor_concentration":"10^-6 M","temperature":"298 K","immersion_time":"30 min","test_method":"potentiodynamic polarization","inhibition_efficiency":"87.5%","homo":"-6.05540 eV","lumo":"-1.66970 eV","delta_g_ads":"-42.727 kJ/mol","adsorption_energy":"-133.60057797 kcal/mol"},{"inhibitor_name":"BHQC","substrate":"carbon steel","corrosive_medium":"HCl","medium_concentration":"1 M","inhibitor_concentration":"10^-3 M","temperature":"298 K","immersion_time":"30 min","test_method":"electrochemical impedance spectroscopy","inhibition_efficiency":"94.9%","homo":"-6.05540 eV","lumo":"-1.66970 eV","delta_g_ads":"-42.727 kJ/mol","adsorption_energy":"-133.60057797 kcal/mol"},{"inhibitor_name":"BHQC","substrate":"carbon steel","corrosive_medium":"HCl","medium_concentration":"1 M","inhibitor_concentration":"10^-4 M","temperature":"298 K","immersion_time":"30 min","test_method":"electrochemical impedance spectroscopy","inhibition_efficiency":"90.9%","homo":"-6.05540 eV","lumo":"-1.66970 eV","delta_g_ads":"-42.727 kJ/mol","adsorption_energy":"-133.60057797 kcal/mol"},{"inhibitor_name":"BHQC","substrate":"carbon steel","corrosive_medium":"HCl","medium_concentration":"1 M","inhibitor_concentration":"10^-5 M","temperature":"298 K","immersion_time":"30 min","test_method":"electrochemical impedance spectroscopy","inhibition_efficiency":"88.7%","homo":"-6.05540 eV","lumo":"-1.66970 eV","delta_g_ads":"-42.727 kJ/mol","adsorption_energy":"-133.60057797 kcal/mol"},{"inhibitor_name":"BHQC","substrate":"carbon steel","corrosive_medium":"HCl","medium_concentration":"1 M","inhibitor_concentration":"10^-6 M","temperature":"298 K","immersion_time":"30 min","test_method":"electrochemical impedance spectroscopy","inhibition_efficiency":"85.0%","homo":"-6.05540 eV","lumo":"-1.66970 eV","delta_g_ads":"-42.727 kJ/mol","adsorption_energy":"-133.60057797 kcal/mol"},{"inhibitor_name":"BHQC","substrate":"carbon steel","corrosive_medium":"HCl","medium_concentration":"1 M","inhibitor_concentration":"10^-3 M","temperature":"298 K","immersion_time":"30 min","test_method":"electrochemical impedance spectroscopy","inhibition_efficiency":"94.9%","homo":"-6.05540 eV","lumo":"-1.66970 eV","delta_g_ads":"-42.727 kJ/mol","adsorption_energy":"-133.60057797 kcal/mol"},{"inhibitor_name":"BHQC","substrate":"carbon steel","corrosive_medium":"HCl","medium_concentration":"1 M","inhibitor_concentration":"10^-3 M","temperature":"308 K","immersion_time":"30 min","test_method":"electrochemical impedance spectroscopy","inhibition_efficiency":"90.2%","homo":"-6.05540 eV","lumo":"-1.66970 eV","delta_g_ads":"-42.727 kJ/mol","adsorption_energy":"-133.60057797 kcal/mol"},{"inhibitor_name":"BHQC","substrate":"carbon steel","corrosive_medium":"HCl","medium_concentration":"1 M","inhibitor_concentration":"10^-3 M","temperature":"318 K","immersion_time":"30 min","test_method":"electrochemical impedance spectroscopy","inhibition_efficiency":"89.7%","homo":"-6.05540 eV","lumo":"-1.66970 eV","delta_g_ads":"-42.727 kJ/mol","adsorption_energy":"-133.60057797 kcal/mol"},{"inhibitor_name":"BHQC","substrate":"carbon steel","corrosive_medium":"HCl","medium_concentration":"1 M","inhibitor_concentration":"10^-3 M","temperature":"328 K","immersion_time":"30 min","test_method":"electrochemical impedance spectroscopy","inhibition_efficiency":"80.8%","homo":"-6.05540 eV","lumo":"-1.66970 eV","delta_g_ads":"-42.727 kJ/mol","adsorption_energy":"-133.60057797 kcal/mol"},{"inhibitor_name":"BHQC (neutral)","substrate":"Fe (110) surface","corrosive_medium":null,"medium_concentration":null,"inhibitor_concentration":null,"temperature":null,"immersion_time":null,"test_method":"density functional theory (DFT/SDD)","inhibition_efficiency":null,"homo":"-6.05540 eV","lumo":"-1.66970 eV","delta_g_ads":null,"adsorption_energy":null},{"inhibitor_name":"BHQC (neutral)","substrate":"Fe (110) surface","corrosive_medium":null,"medium_concentration":null,"inhibitor_concentration":null,"temperature":null,"immersion_time":null,"test_method":"Monte Carlo simulation","inhibition_efficiency":null,"homo":null,"lumo":null,"delta_g_ads":null,"adsorption_energy":"-133.60057797 kcal/mol"}]}
