Repository: fwx-stu/Corrosion-Inhibitor-Extraction

## Dataset and experiments

| Experiment | Papers per condition | Conditions |
| --- | ---: | ---: |
| GLM-4-Plus evidence strategies E0–E5 (dev37) | 37 | 54 |
| Qwen2.5 development experiments (dev37) | 37 | 27 |
| Qwen2.5 main experiments (test50) | 50 | 9 |
| Matched-budget and component controls (test50) | 50 | 12 |
| GLM-4-Plus reference (test50) | 50 | 1 |
| **Total** | | **103** |

The expert reference dataset contains 87 papers and 3,066 normalized, deduplicated records (670 in dev37 and 2,396 in test50). The release includes 4,097 paper-level structured predictions, the reference annotations, evaluation code, statistical analyses and numerical figure data.

File: input/test50/gold/test50.jsonl (part 5 of 26)
{"paper_id":"xml_3537","records":[{"inhibitor_name":"PBPE","substrate":"mild steel","corrosive_medium":"HCl","medium_concentration":"1.0 mol/L","inhibitor_concentration":"40 mg/L","temperature":"303 K","immersion_time":"4 h","test_method":"weight loss","inhibition_efficiency":"25.33%","homo":"-5.7006 eV","lumo":"-2.2115 eV","delta_g_ads":"-29.70 kJ/mol","adsorption_energy":"-968.43 kJ/mol"},{"inhibitor_name":"PBPE","substrate":"mild steel","corrosive_medium":"HCl","medium_concentration":"1.0 mol/L","inhibitor_concentration":"120 mg/L","temperature":"303 K","immersion_time":"4 h","test_method":"weight loss","inhibition_efficiency":"46.18%","homo":"-5.7006 eV","lumo":"-2.2115 eV","delta_g_ads":"-29.70 kJ/mol","adsorption_energy":"-968.43 kJ/mol"},{"inhibitor_name":"PBPE","substrate":"mild steel","corrosive_medium":"HCl","medium_concentration":"1.0 mol/L","inhibitor_concentration":"200 mg/L","temperature":"303 K","immersion_time":"4 h","test_method":"weight loss","inhibition_efficiency":"62.25%","homo":"-5.7006 eV","lumo":"-2.2115 eV","delta_g_ads":"-29.70 kJ/mol","adsorption_energy":"-968.43 kJ/mol"},{"inhibitor_name":"PBPE","substrate":"mild steel","corrosive_medium":"HCl","medium_concentration":"1.0 mol/L","inhibitor_concentration":"400 mg/L","temperature":"303 K","immersion_time":"4 h","test_method":"weight loss","inhibition_efficiency":"85.46%","homo":"-5.7006 eV","lumo":"-2.2115 eV","delta_g_ads":"-29.70 kJ/mol","adsorption_energy":"-968.43 kJ/mol"},{"inhibitor_name":"PBPE","substrate":"mild steel","corrosive_medium":"HCl","medium_concentration":"1.0 mol/L","inhibitor_concentration":"800 mg/L","temperature":"303 K","immersion_time":"4 h","test_method":"weight loss","inhibition_efficiency":"93.10%","homo":"-5.7006 eV","lumo":"-2.2115 eV","delta_g_ads":"-29.70 kJ/mol","adsorption_energy":"-968.43 kJ/mol"},{"inhibitor_name":"PBPE","substrate":"mild steel","corrosive_medium":"HCl","medium_concentration":"1.0 mol/L","inhibitor_concentration":"40 mg/L","temperature":"303 K","immersion_time":"200 s","test_method":"electrochemical impedance spectroscopy","inhibition_efficiency":"15.78%","homo":"-5.7006 eV","lumo":"-2.2115 eV","delta_g_ads":"-29.70 kJ/mol","adsorption_energy":"-968.43 kJ/mol"},{"inhibitor_name":"PBPE","substrate":"mild steel","corrosive_medium":"HCl","medium_concentration":"1.0 mol/L","inhibitor_concentration":"120 mg/L","temperature":"303 K","immersion_time":"200 s","test_method":"electrochemical impedance spectroscopy","inhibition_efficiency":"49.37%","homo":"-5.7006 eV","lumo":"-2.2115 eV","delta_g_ads":"-29.70 kJ/mol","adsorption_energy":"-968.43 kJ/mol"},{"inhibitor_name":"PBPE","substrate":"mild steel","corrosive_medium":"HCl","medium_concentration":"1.0 mol/L","inhibitor_concentration":"200 mg/L","temperature":"303 K","immersion_time":"200 s","test_method":"electrochemical impedance spectroscopy","inhibition_efficiency":"60.88%","homo":"-5.7006 eV","lumo":"-2.2115 eV","delta_g_ads":"-29.70 kJ/mol","adsorption_energy":"-968.43 kJ/mol"},{"inhibitor_name":"PBPE","substrate":"mild steel","corrosive_medium":"HCl","medium_concentration":"1.0 mol/L","inhibitor_concentration":"400 mg/L","temperature":"303 K","immersion_time":"200 s","test_method":"electrochemical impedance spectroscopy","inhibition_efficiency":"76.42%","homo":"-5.7006 eV","lumo":"-2.2115 eV","delta_g_ads":"-29.70 kJ/mol","adsorption_energy":"-968.43 kJ/mol"},{"inhibitor_name":"PBPE","substrate":"mild steel","corrosive_medium":"HCl","medium_concentration":"1.0 mol/L","inhibitor_concentration":"800 mg/L","temperature":"303 K","immersion_time":"200 s","test_method":"electrochemical impedance spectroscopy","inhibition_efficiency":"85.39%","homo":"-5.7006 eV","lumo":"-2.2115 eV","delta_g_ads":"-29.70 kJ/mol","adsorption_energy":"-968.43 kJ/mol"},{"inhibitor_name":"PBPE","substrate":"mild steel","corrosive_medium":"HCl","medium_concentration":"1.0 mol/L","inhibitor_concentration":"40 mg/L","temperature":"303 K","immersion_time":"200 s","test_method":"potentiodynamic polarization","inhibition_efficiency":"24.42%","homo":"-5.7006 eV","lumo":"-2.2115 eV","delta_g_ads":"-29.70 kJ/mol","adsorption_energy":"-968.43 kJ/mol"},{"inhibitor_name":"PBPE","substrate":"mild steel","corrosive_medium":"HCl","medium_concentration":"1.0 mol/L","inhibitor_concentration":"120 mg/L","temperature":"303 K","immersion_time":"200 s","test_method":"potentiodynamic polarization","inhibition_efficiency":"49.74%","homo":"-5.7006 eV","lumo":"-2.2115 eV","delta_g_ads":"-29.70 kJ/mol","adsorption_energy":"-968.43 kJ/mol"},{"inhibitor_name":"PBPE","substrate":"mild steel","corrosive_medium":"HCl","medium_concentration":"1.0 mol/L","inhibitor_concentration":"200 mg/L","temperature":"303 K","immersion_time":"200 s","test_method":"potentiodynamic polarization","inhibition_efficiency":"68.19%","homo":"-5.7006 eV","lumo":"-2.2115 eV","delta_g_ads":"-29.70 kJ/mol","adsorption_energy":"-968.43 kJ/mol"},{"inhibitor_name":"PBPE","substrate":"mild steel","corrosive_medium":"HCl","medium_concentration":"1.0 mol/L","inhibitor_concentration":"400 mg/L","temperature":"303 K","immersion_time":"200 s","test_method":"potentiodynamic polarization","inhibition_efficiency":"81.19%","homo":"-5.7006 eV","lumo":"-2.2115 eV","delta_g_ads":"-29.70 kJ/mol","adsorption_energy":"-968.43 kJ/mol"},{"inhibitor_name":"PBPE","substrate":"mild steel","corrosive_medium":"HCl","medium_concentration":"1.0 mol/L","inhibitor_concentration":"800 mg/L","temperature":"303 K","immersion_time":"200 s","test_method":"potentiodynamic polarization","inhibition_efficiency":"92.89%","homo":"-5.7006 eV","lumo":"-2.2115 eV","delta_g_ads":"-29.70 kJ/mol","adsorption_energy":"-968.43 kJ/mol"},{"inhibitor_name":"PBPE","substrate":"mild steel","corrosive_medium":"HCl","medium_concentration":"1.0 mol/L","inhibitor_concentration":"40 mg/L","temperature":"313 K","immersion_time":"4 h","test_method":"weight loss","inhibition_efficiency":"20.35%","homo":"-5.7006 eV","lumo":"-2.2115 eV","delta_g_ads":"-30.16 kJ/mol","adsorption_energy":"-968.43 kJ/mol"},{"inhibitor_name":"PBPE","substrate":"mild steel","corrosive_medium":"HCl","medium_concentration":"1.0 mol/L","inhibitor_concentration":"120 mg/L","temperature":"313 K","immersion_time":"4 h","test_method":"weight loss","inhibition_efficiency":"41.35%","homo":"-5.7006 eV","lumo":"-2.2115 eV","delta_g_ads":"-30.16 kJ/mol","adsorption_energy":"-968.43 kJ/mol"},{"inhibitor_name":"PBPE","substrate":"mild steel","corrosive_medium":"HCl","medium_concentration":"1.0 mol/L","inhibitor_concentration":"200 mg/L","temperature":"313 K","immersion_time":"4 h","test_method":"weight loss","inhibition_efficiency":"55.65%","homo":"-5.7006 eV","lumo":"-2.2115 eV","delta_g_ads":"-30.16 kJ/mol","adsorption_energy":"-968.43 kJ/mol"},{"inhibitor_name":"PBPE","substrate":"mild steel","corrosive_medium":"HCl","medium_concentration":"1.0 mol/L","inhibitor_concentration":"400 mg/L","temperature":"313 K","immersion_time":"4 h","test_method":"weight loss","inhibition_efficiency":"79.60%","homo":"-5.7006 eV","lumo":"-2.2115 eV","delta_g_ads":"-30.16 kJ/mol","adsorption_energy":"-968.43 kJ/mol"},{"inhibitor_name":"PBPE","substrate":"mild steel","corrosive_medium":"HCl","medium_concentration":"1.0 mol/L","inhibitor_concentration":"800 mg/L","temperature":"313 K","immersion_time":"4 h","test_method":"weight loss","inhibition_efficiency":"86.59%","homo":"-5.7006 eV","lumo":"-2.2115 eV","delta_g_ads":"-30.16 kJ/mol","adsorption_energy":"-968.43 kJ/mol"},{"inhibitor_name":"PBPE","substrate":"mild steel","corrosive_medium":"HCl","medium_concentration":"1.0 mol/L","inhibitor_concentration":"40 mg/L","temperature":"313 K","immersion_time":"200 s","test_method":"electrochemical impedance spectroscopy","inhibition_efficiency":"15.13%","homo":"-5.7006 eV","lumo":"-2.2115 eV","delta_g_ads":"-30.16 kJ/mol","adsorption_energy":"-968.43 kJ/mol"},{"inhibitor_name":"PBPE","substrate":"mild steel","corrosive_medium":"HCl","medium_concentration":"1.0 mol/L","inhibitor_concentration":"120 mg/L","temperature":"313 K","immersion_time":"200 s","test_method":"electrochemical impedance spectroscopy","inhibition_efficiency":"43.22%","homo":"-5.7006 eV","lumo":"-2.2115 eV","delta_g_ads":"-30.16 kJ/mol","adsorption_energy":"-968.43 kJ/mol"},{"inhibitor_name":"PBPE","substrate":"mild steel","corrosive_medium":"HCl","medium_concentration":"1.0 mol/L","inhibitor_concentration":"200 mg/L","temperature":"313 K","immersion_time":"200 s","test_method":"electrochemical impedance spectroscopy","inhibition_efficiency":"52.25%","homo":"-5.7006 eV","lumo":"-2.2115 eV","delta_g_ads":"-30.16 kJ/mol","adsorption_energy":"-968.43 kJ/mol"},{"inhibitor_name":"PBPE","substrate":"mild steel","corrosive_medium":"HCl","medium_concentration":"1.0 mol/L","inhibitor_concentration":"400 mg/L","temperature":"313 K","immersion_time":"200 s","test_method":"electrochemical impedance spectroscopy","inhibition_efficiency":"72.34%","homo":"-5.7006 eV","lumo":"-2.2115 eV","delta_g_ads":"-30.16 kJ/mol","adsorption_energy":"-968.43 kJ/mol"},{"inhibitor_name":"PBPE","substrate":"mild steel","corrosive_medium":"HCl","medium_concentration":"1.0 mol/L","inhibitor_concentration":"800 mg/L","temperature":"313 K","immersion_time":"200 s","test_method":"electrochemical impedance spectroscopy","inhibition_efficiency":"78.65%","homo":"-5.7006 eV","lumo":"-2.2115 eV","delta_g_ads":"-30.16 kJ/mol","adsorption_energy":"-968.43 kJ/mol"},{"inhibitor_name":"PBPE","substrate":"mild steel","corrosive_medium":"HCl","medium_concentration":"1.0 mol/L","inhibitor_concentration":"40 mg/L","temperature":"313 K","immersion_time":"200 s","test_method":"potentiodynamic polarization","inhibition_efficiency":"22.79%","homo":"-5.7006 eV","lumo":"-2.2115 eV","delta_g_ads":"-30.16 kJ/mol","adsorption_energy":"-968.43 kJ/mol"},{"inhibitor_name":"PBPE","substrate":"mild steel","corrosive_medium":"HCl","medium_concentration":"1.0 mol/L","inhibitor_concentration":"120 mg/L","temperature":"313 K","immersion_time":"200 s","test_method":"potentiodynamic polarization","inhibition_efficiency":"49.05%","homo":"-5.7006 eV","lumo":"-2.2115 eV","delta_g_ads":"-30.16 kJ/mol","adsorption_energy":"-968.43 kJ/mol"},{"inhibitor_name":"PBPE","substrate":"mild steel","corrosive_medium":"HCl","medium_concentration":"1.0 mol/L","inhibitor_concentration":"200 mg/L","temperature":"313 K","immersion_time":"200 s","test_method":"potentiodynamic polarization","inhibition_efficiency":"67.06%","homo":"-5.7006 eV","lumo":"-2.2115 eV","delta_g_ads":"-30.16 kJ/mol","adsorption_energy":"-968.43 kJ/mol"},{"inhibitor_name":"PBPE","substrate":"mild steel","corrosive_medium":"HCl","medium_concentration":"1.0 mol/L","inhibitor_concentration":"400 mg/L","temperature":"313 K","immersion_time":"200 s","test_method":"potentiodynamic polarization","inhibition_efficiency":"78.53%","homo":"-5.7006 eV","lumo":"-2.2115 eV","delta_g_ads":"-30.16 kJ/mol","adsorption_energy":"-968.43 kJ/mol"},{"inhibitor_name":"PBPE","substrate":"mild steel","corrosive_medium":"HCl","medium_concentration":"1.0 mol/L","inhibitor_concentration":"800 mg/L","temperature":"313 K","immersion_time":"200 s","test_method":"potentiodynamic polarization","inhibition_efficiency":"79.41%","homo":"-5.7006 eV","lumo":"-2.2115 eV","delta_g_ads":"-30.16 kJ/mol","adsorption_energy":"-968.43 kJ/mol"},{"inhibitor_name":"PBPE","substrate":"mild steel","corrosive_medium":"HCl","medium_concentration":"1.0 mol/L","inhibitor_concentration":"40 mg/L","temperature":"323 K","immersion_time":"4 h","test_method":"weight loss","inhibition_efficiency":"18.86%","homo":"-5.7006 eV","lumo":"-2.2115 eV","delta_g_ads":"-30.91 kJ/mol","adsorption_energy":"-968.43 kJ/mol"},{"inhibitor_name":"PBPE","substrate":"mild steel","corrosive_medium":"HCl","medium_concentration":"1.0 mol/L","inhibitor_concentration":"120 mg/L","temperature":"323 K","immersion_time":"4 h","test_method":"weight loss","inhibition_efficiency":"39.39%","homo":"-5.7006 eV","lumo":"-2.2115 eV","delta_g_ads":"-30.91 kJ/mol","adsorption_energy":"-968.43 kJ/mol"},{"inhibitor_name":"PBPE","substrate":"mild steel","corrosive_medium":"HCl","medium_concentration":"1.0 mol/L","inhibitor_concentration":"200 mg/L","temperature":"323 K","immersion_time":"4 h","test_method":"weight loss","inhibition_efficiency":"52.19%","homo":"-5.7006 eV","lumo":"-2.2115 eV","delta_g_ads":"-30.91 kJ/mol","adsorption_energy":"-968.43 kJ/mol"},{"inhibitor_name":"PBPE","substrate":"mild steel","corrosive_medium":"HCl","medium_concentration":"1.0 mol/L","inhibitor_concentration":"400 mg/L","temperature":"323 K","immersion_time":"4 h","test_method":"weight loss","inhibition_efficiency":"76.05%","homo":"-5.7006 eV","lumo":"-2.2115 eV","delta_g_ads":"-30.91 kJ/mol","adsorption_energy":"-968.43 kJ/mol"},{"inhibitor_name":"PBPE","substrate":"mild steel","corrosive_medium":"HCl","medium_concentration":"1.0 mol/L","inhibitor_concentration":"800 mg/L","temperature":"323 K","immersion_time":"4 h","test_method":"weight loss","inhibition_efficiency":"83.01%","homo":"-5.7006 eV","lumo":"-2.2115 eV","delta_g_ads":"-30.91 kJ/mol","adsorption_energy":"-968.43 kJ/mol"},{"inhibitor_name":"PBPE","substrate":"mild steel","corrosive_medium":"HCl","medium_concentration":"1.0 mol/L","inhibitor_concentration":"40 mg/L","temperature":"323 K","immersion_time":"200 s","test_method":"electrochemical impedance spectroscopy","inhibition_efficiency":"13.20%","homo":"-5.7006 eV","lumo":"-2.2115 eV","delta_g_ads":"-30.91 kJ/mol","adsorption_energy":"-968.43 kJ/mol"},{"inhibitor_name":"PBPE","substrate":"mild steel","corrosive_medium":"HCl","medium_concentration":"1.0 mol/L","inhibitor_concentration":"120 mg/L","temperature":"323 K","immersion_time":"200 s","test_method":"electrochemical impedance spectroscopy","inhibition_efficiency":"40.89%","homo":"-5.7006 eV","lumo":"-2.2115 eV","delta_g_ads":"-30.91 kJ/mol","adsorption_energy":"-968.43 kJ/mol"},{"inhibitor_name":"PBPE","substrate":"mild steel","corrosive_medium":"HCl","medium_concentration":"1.0 mol/L","inhibitor_concentration":"200 mg/L","temperature":"323 K","immersion_time":"200 s","test_method":"electrochemical impedance spectroscopy","inhibition_efficiency":"50.23%","homo":"-5.7006 eV","lumo":"-2.2115 eV","delta_g_ads":"-30.91 kJ/mol","adsorption_energy":"-968.43 kJ/mol"},{"inhibitor_name":"PBPE","substrate":"mild steel","corrosive_medium":"HCl","medium_concentration":"1.0 mol/L","inhibitor_concentration":"400 mg/L","temperature":"323 K","immersion_time":"200 s","test_method":"electrochemical impedance spectroscopy","inhibition_efficiency":"71.98%","homo":"-5.7006 eV","lumo":"-2.2115 eV","delta_g_ads":"-30.91 kJ/mol","adsorption_energy":"-968.43 kJ/mol"},{"inhibitor_name":"PBPE","substrate":"mild steel","corrosive_medium":"HCl","medium_concentration":"1.0 mol/L","inhibitor_concentration":"800 mg/L","temperature":"323 K","immersion_time":"200 s","test_method":"electrochemical impedance spectroscopy","inhibition_efficiency":"76.00%","homo":"-5.7006 eV","lumo":"-2.2115 eV","delta_g_ads":"-30.91 kJ/mol","adsorption_energy":"-968.43 kJ/mol"},{"inhibitor_name":"PBPE","substrate":"mild steel","corrosive_medium":"HCl","medium_concentration":"1.0 mol/L","inhibitor_concentration":"40 mg/L","temperature":"323 K","immersion_time":"200 s","test_method":"potentiodynamic polarization","inhibition_efficiency":"21.03%","homo":"-5.7006 eV","lumo":"-2.2115 eV","delta_g_ads":"-30.91 kJ/mol","adsorption_energy":"-968.43 kJ/mol"},{"inhibitor_name":"PBPE","substrate":"mild steel","corrosive_medium":"HCl","medium_concentration":"1.0 mol/L","inhibitor_concentration":"120 mg/L","temperature":"323 K","immersion_time":"200 s","test_method":"potentiodynamic polarization","inhibition_efficiency":"48.44%","homo":"-5.7006 eV","lumo":"-2.2115 eV","delta_g_ads":"-30.91 kJ/mol","adsorption_energy":"-968.43 kJ/mol"},{"inhibitor_name":"PBPE","substrate":"mild steel","corrosive_medium":"HCl","medium_concentration":"1.0 mol/L","inhibitor_concentration":"200 mg/L","temperature":"323 K","immersion_time":"200 s","test_method":"potentiodynamic polarization","inhibition_efficiency":"66.65%","homo":"-5.7006 eV","lumo":"-2.2115 eV","delta_g_ads":"-30.91 kJ/mol","adsorption_energy":"-968.43 kJ/mol"},{"inhibitor_name":"PBPE","substrate":"mild steel","corrosive_medium":"HCl","medium_concentration":"1.0 mol/L","inhibitor_concentration":"400 mg/L","temperature":"323 K","immersion_time":"200 s","test_method":"potentiodynamic polarization","inhibition_efficiency":"71.78%","homo":"-5.7006 eV","lumo":"-2.2115 eV","delta_g_ads":"-30.91 kJ/mol","adsorption_energy":"-968.43 kJ/mol"},{"inhibitor_name":"PBPE","substrate":"mild steel","corrosive_medium":"HCl","medium_concentration":"1.0 mol/L","inhibitor_concentration":"800 mg/L","temperature":"323 K","immersion_time":"200 s","test_method":"potentiodynamic polarization","inhibition_efficiency":"78.61%","homo":"-5.7006 eV","lumo":"-2.2115 eV","delta_g_ads":"-30.91 kJ/mol","adsorption_energy":"-968.43 kJ/mol"},{"inhibitor_name":"PBPE (neutral)","substrate":"Fe (110) surface","corrosive_medium":null,"medium_concentration":null,"inhibitor_concentration":null,"temperature":null,"immersion_time":null,"test_method":"density functional theory","inhibition_efficiency":null,"homo":"-5.7006 eV","lumo":"-2.2115 eV","delta_g_ads":null,"adsorption_energy":null},{"inhibitor_name":"PBPE (protonated)","substrate":"Fe (110) surface","corrosive_medium":null,"medium_concentration":null,"inhibitor_concentration":null,"temperature":null,"immersion_time":null,"test_method":"density functional theory","inhibition_efficiency":null,"homo":"-11.9497 eV","lumo":"-9.2640 eV","delta_g_ads":null,"adsorption_energy":null},{"inhibitor_name":"PBPE (neutral)","substrate":"Fe (110) surface","corrosive_medium":null,"medium_concentration":null,"inhibitor_concentration":null,"temperature":null,"immersion_time":null,"test_method":"Monte Carlo/molecular dynamics simulation","inhibition_efficiency":null,"homo":null,"lumo":null,"delta_g_ads":null,"adsorption_energy":"-968.43 kJ/mol"},{"inhibitor_name":"PBPE (protonated)","substrate":"Fe (110) surface","corrosive_medium":null,"medium_concentration":null,"inhibitor_concentration":null,"temperature":null,"immersion_time":null,"test_method":"Monte Carlo/molecular dynamics simulation","inhibition_efficiency":null,"homo":null,"lumo":null,"delta_g_ads":null,"adsorption_energy":"-954.72 kJ/mol"}]}
{"paper_id":"xml_2201","records":[{"inhibitor_name":"BTFMH","substrate":"mild steel","corrosive_medium":"HCl","medium_concentration":"1 M","inhibitor_concentration":"0.05 mM","temperature":"ambient temperature","immersion_time":"45 min","test_method":"potentiodynamic polarization","inhibition_efficiency":"84.5%","homo":"-5.5385 eV","lumo":"-1.6873 eV","delta_g_ads":"-41.29 kJ/mol","adsorption_energy":"-778.89 kJ/mol"},{"inhibitor_name":"BTFMH","substrate":"mild steel","corrosive_medium":"HCl","medium_concentration":"1 M","inhibitor_concentration":"0.1 mM","temperature":"ambient temperature","immersion_time":"45 min","test_method":"potentiodynamic polarization","inhibition_efficiency":"91.9%","homo":"-5.5385 eV","lumo":"-1.6873 eV","delta_g_ads":"-41.29 kJ/mol","adsorption_energy":"-778.89 kJ/mol"},{"inhibitor_name":"BTFMH","substrate":"mild steel","corrosive_medium":"HCl","medium_concentration":"1 M","inhibitor_concentration":"0.25 mM","temperature":"ambient temperature","immersion_time":"45 min","test_method":"potentiodynamic polarization","inhibition_efficiency":"95.5%","homo":"-5.5385 eV","lumo":"-1.6873 eV","delta_g_ads":"-41.29 kJ/mol","adsorption_energy":"-778.89 kJ/mol"},{"inhibitor_name":"BTFMH","substrate":"mild steel","corrosive_medium":"HCl","medium_concentration":"1 M","inhibitor_concentration":"0.50 mM","temperature":"ambient temperature","immersion_time":"45 min","test_method":"potentiodynamic polarization","inhibition_efficiency":"96.3%","homo":"-5.5385 eV","lumo":"-1.6873 eV","delta_g_ads":"-41.29 kJ/mol","adsorption_energy":"-778.89 kJ/mol"},{"inhibitor_name":"BTFMH","substrate":"mild steel","corrosive_medium":"HCl","medium_concentration":"1 M","inhibitor_concentration":"0.05 mM","temperature":"ambient temperature","immersion_time":"45 min","test_method":"electrochemical impedance spectroscopy","inhibition_efficiency":"90.6%","homo":"-5.5385 eV","lumo":"-1.6873 eV","delta_g_ads":"-41.29 kJ/mol","adsorption_energy":"-778.89 kJ/mol"},{"inhibitor_name":"BTFMH","substrate":"mild steel","corrosive_medium":"HCl","medium_concentration":"1 M","inhibitor_concentration":"0.1 mM","temperature":"ambient temperature","immersion_time":"45 min","test_method":"electrochemical impedance spectroscopy","inhibition_efficiency":"94.4%","homo":"-5.5385 eV","lumo":"-1.6873 eV","delta_g_ads":"-41.29 kJ/mol","adsorption_energy":"-778.89 kJ/mol"},{"inhibitor_name":"BTFMH","substrate":"mild steel","corrosive_medium":"HCl","medium_concentration":"1 M","inhibitor_concentration":"0.25 mM","temperature":"ambient temperature","immersion_time":"45 min","test_method":"electrochemical impedance spectroscopy","inhibition_efficiency":"95.8%","homo":"-5.5385 eV","lumo":"-1.6873 eV","delta_g_ads":"-41.29 kJ/mol","adsorption_energy":"-778.89 kJ/mol"},{"inhibitor_name":"BTFMH","substrate":"mild steel","corrosive_medium":"HCl","medium_concentration":"1 M","inhibitor_concentration":"0.50 mM","temperature":"ambient temperature","immersion_time":"45 min","test_method":"electrochemical impedance spectroscopy","inhibition_efficiency":"96.7%","homo":"-5.5385 eV","lumo":"-1.6873 eV","delta_g_ads":"-41.29 kJ/mol","adsorption_energy":"-778.89 kJ/mol"},{"inhibitor_name":"BTFMH","substrate":"mild steel","corrosive_medium":"HCl","medium_concentration":"1 M","inhibitor_concentration":"0.5 mM","temperature":"ambient temperature","immersion_time":"24 h","test_method":"weight loss","inhibition_efficiency":"∼89%","homo":"-5.5385 eV","lumo":"-1.6873 eV","delta_g_ads":"-41.29 kJ/mol","adsorption_energy":"-778.89 kJ/mol"},{"inhibitor_name":"BTFMH (neutral)","substrate":"Fe (110) surface","corrosive_medium":null,"medium_concentration":null,"inhibitor_concentration":null,"temperature":null,"immersion_time":null,"test_method":"density functional theory","inhibition_efficiency":null,"homo":"-5.5385 eV","lumo":"-1.6873 eV","delta_g_ads":null,"adsorption_energy":null},{"inhibitor_name":"BTFMH (neutral)","substrate":"Fe (110) surface","corrosive_medium":null,"medium_concentration":null,"inhibitor_concentration":null,"temperature":null,"immersion_time":null,"test_method":"molecular dynamics simulation","inhibition_efficiency":null,"homo":null,"lumo":null,"delta_g_ads":null,"adsorption_energy":"-778.89 kJ/mol"},{"inhibitor_name":"BTTMH","substrate":"mild steel","corrosive_medium":"HCl","medium_concentration":"1 M","inhibitor_concentration":"0.05 mM","temperature":"ambient temperature","immersion_time":"45 min","test_method":"potentiodynamic polarization","inhibition_efficiency":"90.6%","homo":"-5.5585 eV","lumo":"-1.8050 eV","delta_g_ads":"-41.82 kJ/mol","adsorption_energy":"-834.79 kJ/mol"},{"inhibitor_name":"BTTMH","substrate":"mild steel","corrosive_medium":"HCl","medium_concentration":"1 M","inhibitor_concentration":"0.1 mM","temperature":"ambient temperature","immersion_time":"45 min","test_method":"potentiodynamic polarization","inhibition_efficiency":"94.0%","homo":"-5.5585 eV","lumo":"-1.8050 eV","delta_g_ads":"-41.82 kJ/mol","adsorption_energy":"-834.79 kJ/mol"},{"inhibitor_name":"BTTMH","substrate":"mild steel","corrosive_medium":"HCl","medium_concentration":"1 M","inhibitor_concentration":"0.25 mM","temperature":"ambient temperature","immersion_time":"45 min","test_method":"potentiodynamic polarization","inhibition_efficiency":"96.2%","homo":"-5.5585 eV","lumo":"-1.8050 eV","delta_g_ads":"-41.82 kJ/mol","adsorption_energy":"-834.79 kJ/mol"},{"inhibitor_name":"BTTMH","substrate":"mild steel","corrosive_medium":"HCl","medium_concentration":"1 M","inhibitor_concentration":"0.50 mM","temperature":"ambient temperature","immersion_time":"45 min","test_method":"potentiodynamic polarization","inhibition_efficiency":"97.7%","homo":"-5.5585 eV","lumo":"-1.8050 eV","delta_g_ads":"-41.82 kJ/mol","adsorption_energy":"-834.79 kJ/mol"},{"inhibitor_name":"BTTMH","substrate":"mild steel","corrosive_medium":"HCl","medium_concentration":"1 M","inhibitor_concentration":"0.05 mM","temperature":"ambient temperature","immersion_time":"45 min","test_method":"electrochemical impedance spectroscopy","inhibition_efficiency":"92.9%","homo":"-5.5585 eV","lumo":"-1.8050 eV","delta_g_ads":"-41.82 kJ/mol","adsorption_energy":"-834.79 kJ/mol"},{"inhibitor_name":"BTTMH","substrate":"mild steel","corrosive_medium":"HCl","medium_concentration":"1 M","inhibitor_concentration":"0.1 mM","temperature":"ambient temperature","immersion_time":"45 min","test_method":"electrochemical impedance spectroscopy","inhibition_efficiency":"95.3%","homo":"-5.5585 eV","lumo":"-1.8050 eV","delta_g_ads":"-41.82 kJ/mol","adsorption_energy":"-834.79 kJ/mol"},{"inhibitor_name":"BTTMH","substrate":"mild steel","corrosive_medium":"HCl","medium_concentration":"1 M","inhibitor_concentration":"0.25 mM","temperature":"ambient temperature","immersion_time":"45 min","test_method":"electrochemical impedance spectroscopy","inhibition_efficiency":"96.6%","homo":"-5.5585 eV","lumo":"-1.8050 eV","delta_g_ads":"-41.82 kJ/mol","adsorption_energy":"-834.79 kJ/mol"},{"inhibitor_name":"BTTMH","substrate":"mild steel","corrosive_medium":"HCl","medium_concentration":"1 M","inhibitor_concentration":"0.50 mM","temperature":"ambient temperature","immersion_time":"45 min","test_method":"electrochemical impedance spectroscopy","inhibition_efficiency":"97.4%","homo":"-5.5585 eV","lumo":"-1.8050 eV","delta_g_ads":"-41.82 kJ/mol","adsorption_energy":"-834.79 kJ/mol"},{"inhibitor_name":"BTTMH","substrate":"mild steel","corrosive_medium":"HCl","medium_concentration":"1 M","inhibitor_concentration":"0.5 mM","temperature":"ambient temperature","immersion_time":"24 h","test_method":"weight loss","inhibition_efficiency":"∼91%","homo":"-5.5585 eV","lumo":"-1.8050 eV","delta_g_ads":"-41.82 kJ/mol","adsorption_energy":"-834.79 kJ/mol"},{"inhibitor_name":"BTTMH (neutral)","substrate":"Fe (110) surface","corrosive_medium":null,"medium_concentration":null,"inhibitor_concentration":null,"temperature":null,"immersion_time":null,"test_method":"density functional theory","inhibition_efficiency":null,"homo":"-5.5585 eV","lumo":"-1.8050 eV","delta_g_ads":null,"adsorption_energy":null},{"inhibitor_name":"BTTMH (neutral)","substrate":"Fe (110) surface","corrosive_medium":null,"medium_concentration":null,"inhibitor_concentration":null,"temperature":null,"immersion_time":null,"test_method":"molecular dynamics simulation","inhibition_efficiency":null,"homo":null,"lumo":null,"delta_g_ads":null,"adsorption_energy":"-834.79 kJ/mol"},{"inhibitor_name":"BTMMH","substrate":"mild steel","corrosive_medium":"HCl","medium_concentration":"1 M","inhibitor_concentration":"0.05 mM","temperature":"ambient temperature","immersion_time":"45 min","test_method":"potentiodynamic polarization","inhibition_efficiency":"91.4%","homo":"-5.4783 eV","lumo":"-1.7746 eV","delta_g_ads":"-42.63 kJ/mol","adsorption_energy":"-897.58 kJ/mol"},{"inhibitor_name":"BTMMH","substrate":"mild steel","corrosive_medium":"HCl","medium_concentration":"1 M","inhibitor_concentration":"0.1 mM","temperature":"ambient temperature","immersion_time":"45 min","test_method":"potentiodynamic polarization","inhibition_efficiency":"95.7%","homo":"-5.4783 eV","lumo":"-1.7746 eV","delta_g_ads":"-42.63 kJ/mol","adsorption_energy":"-897.58 kJ/mol"},{"inhibitor_name":"BTMMH","substrate":"mild steel","corrosive_medium":"HCl","medium_concentration":"1 M","inhibitor_concentration":"0.25 mM","temperature":"ambient temperature","immersion_time":"45 min","test_method":"potentiodynamic polarization","inhibition_efficiency":"97.5%","homo":"-5.4783 eV","lumo":"-1.7746 eV","delta_g_ads":"-42.63 kJ/mol","adsorption_energy":"-897.58 kJ/mol"},{"inhibitor_name":"BTMMH","substrate":"mild steel","corrosive_medium":"HCl","medium_concentration":"1 M","inhibitor_concentration":"0.50 mM","temperature":"ambient temperature","immersion_time":"45 min","test_method":"potentiodynamic polarization","inhibition_efficiency":"98.3%","homo":"-5.4783 eV","lumo":"-1.7746 eV","delta_g_ads":"-42.63 kJ/mol","adsorption_energy":"-897.58 kJ/mol"},{"inhibitor_name":"BTMMH","substrate":"mild steel","corrosive_medium":"HCl","medium_concentration":"1 M","inhibitor_concentration":"0.05 mM","temperature":"ambient temperature","immersion_time":"45 min","test_method":"electrochemical impedance spectroscopy","inhibition_efficiency":"95.2%","homo":"-5.4783 eV","lumo":"-1.7746 eV","delta_g_ads":"-42.63 kJ/mol","adsorption_energy":"-897.58 kJ/mol"},{"inhibitor_name":"BTMMH","substrate":"mild steel","corrosive_medium":"HCl","medium_concentration":"1 M","inhibitor_concentration":"0.1 mM","temperature":"ambient temperature","immersion_time":"45 min","test_method":"electrochemical impedance spectroscopy","inhibition_efficiency":"96.3%","homo":"-5.4783 eV","lumo":"-1.7746 eV","delta_g_ads":"-42.63 kJ/mol","adsorption_energy":"-897.58 kJ/mol"},{"inhibitor_name":"BTMMH","substrate":"mild steel","corrosive_medium":"HCl","medium_concentration":"1 M","inhibitor_concentration":"0.25 mM","temperature":"ambient temperature","immersion_time":"45 min","test_method":"electrochemical impedance spectroscopy","inhibition_efficiency":"97.2%","homo":"-5.4783 eV","lumo":"-1.7746 eV","delta_g_ads":"-42.63 kJ/mol","adsorption_energy":"-897.58 kJ/mol"},{"inhibitor_name":"BTMMH","substrate":"mild steel","corrosive_medium":"HCl","medium_concentration":"1 M","inhibitor_concentration":"0.50 mM","temperature":"ambient temperature","immersion_time":"45 min","test_method":"electrochemical impedance spectroscopy","inhibition_efficiency":"98.0%","homo":"-5.4783 eV","lumo":"-1.7746 eV","delta_g_ads":"-42.63 kJ/mol","adsorption_energy":"-897.58 kJ/mol"},{"inhibitor_name":"BTMMH","substrate":"mild steel","corrosive_medium":"HCl","medium_concentration":"1 M","inhibitor_concentration":"0.5 mM","temperature":"ambient temperature","immersion_time":"24 h","test_method":"weight loss","inhibition_efficiency":"∼94%","homo":"-5.4783 eV","lumo":"-1.7746 eV","delta_g_ads":"-42.63 kJ/mol","adsorption_energy":"-897.58 kJ/mol"},{"inhibitor_name":"BTMMH (neutral)","substrate":"Fe (110) surface","corrosive_medium":null,"medium_concentration":null,"inhibitor_concentration":null,"temperature":null,"immersion_time":null,"test_method":"density functional theory","inhibition_efficiency":null,"homo":"-5.4783 eV","lumo":"-1.7746 eV","delta_g_ads":null,"adsorption_energy":null},{"inhibitor_name":"BTMMH (neutral)","substrate":"Fe (110) surface","corrosive_medium":null,"medium_concentration":null,"inhibitor_concentration":null,"temperature":null,"immersion_time":null,"test_method":"molecular dynamics simulation","inhibition_efficiency":null,"homo":null,"lumo":null,"delta_g_ads":null,"adsorption_energy":"-897.58 kJ/mol"}]}
