Repository: fwx-stu/Corrosion-Inhibitor-Extraction

## Dataset and experiments

| Experiment | Papers per condition | Conditions |
| --- | ---: | ---: |
| GLM-4-Plus evidence strategies E0–E5 (dev37) | 37 | 54 |
| Qwen2.5 development experiments (dev37) | 37 | 27 |
| Qwen2.5 main experiments (test50) | 50 | 9 |
| Matched-budget and component controls (test50) | 50 | 12 |
| GLM-4-Plus reference (test50) | 50 | 1 |
| **Total** | | **103** |

The expert reference dataset contains 87 papers and 3,066 normalized, deduplicated records (670 in dev37 and 2,396 in test50). The release includes 4,097 paper-level structured predictions, the reference annotations, evaluation code, statistical analyses and numerical figure data.

File: input/test50/gold/test50.jsonl (part 6 of 26)
{"paper_id":"xml_2059","records":[{"inhibitor_name":"PAEOD","substrate":"steel","corrosive_medium":"HCl","medium_concentration":"1.0 M","inhibitor_concentration":"0.50 × 10^-4 M","temperature":"298 K","immersion_time":null,"test_method":"electrochemical frequency modulation","inhibition_efficiency":"78.73%","homo":"-5.5582 eV","lumo":"-3.1415 eV","delta_g_ads":"-38.46 kJ/mol","adsorption_energy":null},{"inhibitor_name":"PAEOD","substrate":"steel","corrosive_medium":"HCl","medium_concentration":"1.0 M","inhibitor_concentration":"0.75 × 10^-4 M","temperature":"298 K","immersion_time":null,"test_method":"electrochemical frequency modulation","inhibition_efficiency":"84.76%","homo":"-5.5582 eV","lumo":"-3.1415 eV","delta_g_ads":"-38.46 kJ/mol","adsorption_energy":null},{"inhibitor_name":"PAEOD","substrate":"steel","corrosive_medium":"HCl","medium_concentration":"1.0 M","inhibitor_concentration":"2.50 × 10^-4 M","temperature":"298 K","immersion_time":null,"test_method":"electrochemical frequency modulation","inhibition_efficiency":"89.97%","homo":"-5.5582 eV","lumo":"-3.1415 eV","delta_g_ads":"-38.46 kJ/mol","adsorption_energy":null},{"inhibitor_name":"PAEOD","substrate":"steel","corrosive_medium":"HCl","medium_concentration":"1.0 M","inhibitor_concentration":"5.00 × 10^-4 M","temperature":"298 K","immersion_time":null,"test_method":"electrochemical frequency modulation","inhibition_efficiency":"95.59%","homo":"-5.5582 eV","lumo":"-3.1415 eV","delta_g_ads":"-38.46 kJ/mol","adsorption_energy":null},{"inhibitor_name":"PAEOD","substrate":"steel","corrosive_medium":"HCl","medium_concentration":"1.0 M","inhibitor_concentration":"7.50 × 10^-4 M","temperature":"298 K","immersion_time":null,"test_method":"electrochemical frequency modulation","inhibition_efficiency":"96.97%","homo":"-5.5582 eV","lumo":"-3.1415 eV","delta_g_ads":"-38.46 kJ/mol","adsorption_energy":null},{"inhibitor_name":"PAEOD","substrate":"steel","corrosive_medium":"HCl","medium_concentration":"1.0 M","inhibitor_concentration":"0.50 × 10^-4 M","temperature":"298 K","immersion_time":null,"test_method":"potentiodynamic polarization","inhibition_efficiency":"86.18%","homo":"-5.5582 eV","lumo":"-3.1415 eV","delta_g_ads":"-38.46 kJ/mol","adsorption_energy":null},{"inhibitor_name":"PAEOD","substrate":"steel","corrosive_medium":"HCl","medium_concentration":"1.0 M","inhibitor_concentration":"0.75 × 10^-4 M","temperature":"298 K","immersion_time":null,"test_method":"potentiodynamic polarization","inhibition_efficiency":"91.98%","homo":"-5.5582 eV","lumo":"-3.1415 eV","delta_g_ads":"-38.46 kJ/mol","adsorption_energy":null},{"inhibitor_name":"PAEOD","substrate":"steel","corrosive_medium":"HCl","medium_concentration":"1.0 M","inhibitor_concentration":"2.50 × 10^-4 M","temperature":"298 K","immersion_time":null,"test_method":"potentiodynamic polarization","inhibition_efficiency":"95.72%","homo":"-5.5582 eV","lumo":"-3.1415 eV","delta_g_ads":"-38.46 kJ/mol","adsorption_energy":null},{"inhibitor_name":"PAEOD","substrate":"steel","corrosive_medium":"HCl","medium_concentration":"1.0 M","inhibitor_concentration":"5.00 × 10^-4 M","temperature":"298 K","immersion_time":null,"test_method":"potentiodynamic polarization","inhibition_efficiency":"96.48%","homo":"-5.5582 eV","lumo":"-3.1415 eV","delta_g_ads":"-38.46 kJ/mol","adsorption_energy":null},{"inhibitor_name":"PAEOD","substrate":"steel","corrosive_medium":"HCl","medium_concentration":"1.0 M","inhibitor_concentration":"7.50 × 10^-4 M","temperature":"298 K","immersion_time":null,"test_method":"potentiodynamic polarization","inhibition_efficiency":"98.84%","homo":"-5.5582 eV","lumo":"-3.1415 eV","delta_g_ads":"-38.46 kJ/mol","adsorption_energy":null},{"inhibitor_name":"PAEOD","substrate":"steel","corrosive_medium":"HCl","medium_concentration":"1.0 M","inhibitor_concentration":"0.50 × 10^-4 M","temperature":"298 K","immersion_time":null,"test_method":"electrochemical impedance spectroscopy","inhibition_efficiency":"86.12%","homo":"-5.5582 eV","lumo":"-3.1415 eV","delta_g_ads":"-38.46 kJ/mol","adsorption_energy":null},{"inhibitor_name":"PAEOD","substrate":"steel","corrosive_medium":"HCl","medium_concentration":"1.0 M","inhibitor_concentration":"0.75 × 10^-4 M","temperature":"298 K","immersion_time":null,"test_method":"electrochemical impedance spectroscopy","inhibition_efficiency":"90.42%","homo":"-5.5582 eV","lumo":"-3.1415 eV","delta_g_ads":"-38.46 kJ/mol","adsorption_energy":null},{"inhibitor_name":"PAEOD","substrate":"steel","corrosive_medium":"HCl","medium_concentration":"1.0 M","inhibitor_concentration":"2.50 × 10^-4 M","temperature":"298 K","immersion_time":null,"test_method":"electrochemical impedance spectroscopy","inhibition_efficiency":"93.33%","homo":"-5.5582 eV","lumo":"-3.1415 eV","delta_g_ads":"-38.46 kJ/mol","adsorption_energy":null},{"inhibitor_name":"PAEOD","substrate":"steel","corrosive_medium":"HCl","medium_concentration":"1.0 M","inhibitor_concentration":"5.00 × 10^-4 M","temperature":"298 K","immersion_time":null,"test_method":"electrochemical impedance spectroscopy","inhibition_efficiency":"95.95%","homo":"-5.5582 eV","lumo":"-3.1415 eV","delta_g_ads":"-38.46 kJ/mol","adsorption_energy":null},{"inhibitor_name":"PAEOD","substrate":"steel","corrosive_medium":"HCl","medium_concentration":"1.0 M","inhibitor_concentration":"7.50 × 10^-4 M","temperature":"298 K","immersion_time":null,"test_method":"electrochemical impedance spectroscopy","inhibition_efficiency":"97.95%","homo":"-5.5582 eV","lumo":"-3.1415 eV","delta_g_ads":"-38.46 kJ/mol","adsorption_energy":null},{"inhibitor_name":"PAEOD","substrate":"steel","corrosive_medium":"HCl","medium_concentration":"1.0 M","inhibitor_concentration":"0.50 × 10^-4 M","temperature":"298 K","immersion_time":"24 h","test_method":"ICP spectrometry","inhibition_efficiency":"80.67%","homo":"-5.5582 eV","lumo":"-3.1415 eV","delta_g_ads":null,"adsorption_energy":null},{"inhibitor_name":"PAEOD","substrate":"steel","corrosive_medium":"HCl","medium_concentration":"1.0 M","inhibitor_concentration":"0.75 × 10^-4 M","temperature":"298 K","immersion_time":"24 h","test_method":"ICP spectrometry","inhibition_efficiency":"84.02%","homo":"-5.5582 eV","lumo":"-3.1415 eV","delta_g_ads":null,"adsorption_energy":null},{"inhibitor_name":"PAEOD","substrate":"steel","corrosive_medium":"HCl","medium_concentration":"1.0 M","inhibitor_concentration":"2.50 × 10^-4 M","temperature":"298 K","immersion_time":"24 h","test_method":"ICP spectrometry","inhibition_efficiency":"87.63%","homo":"-5.5582 eV","lumo":"-3.1415 eV","delta_g_ads":null,"adsorption_energy":null},{"inhibitor_name":"PAEOD","substrate":"steel","corrosive_medium":"HCl","medium_concentration":"1.0 M","inhibitor_concentration":"5.00 × 10^-4 M","temperature":"298 K","immersion_time":"24 h","test_method":"ICP spectrometry","inhibition_efficiency":"91.17%","homo":"-5.5582 eV","lumo":"-3.1415 eV","delta_g_ads":null,"adsorption_energy":null},{"inhibitor_name":"PAEOD","substrate":"steel","corrosive_medium":"HCl","medium_concentration":"1.0 M","inhibitor_concentration":"7.50 × 10^-4 M","temperature":"298 K","immersion_time":"24 h","test_method":"ICP spectrometry","inhibition_efficiency":"93.62%","homo":"-5.5582 eV","lumo":"-3.1415 eV","delta_g_ads":null,"adsorption_energy":null},{"inhibitor_name":"PAEOD","substrate":"steel","corrosive_medium":"HCl","medium_concentration":"1.0 M","inhibitor_concentration":"0.50 × 10^-4 M","temperature":"25 °C","immersion_time":"24 h","test_method":"weight loss","inhibition_efficiency":"78.61%","homo":"-5.5582 eV","lumo":"-3.1415 eV","delta_g_ads":"-38.46 kJ/mol","adsorption_energy":null},{"inhibitor_name":"PAEOD","substrate":"steel","corrosive_medium":"HCl","medium_concentration":"1.0 M","inhibitor_concentration":"0.75 × 10^-4 M","temperature":"25 °C","immersion_time":"24 h","test_method":"weight loss","inhibition_efficiency":"81.74%","homo":"-5.5582 eV","lumo":"-3.1415 eV","delta_g_ads":"-38.46 kJ/mol","adsorption_energy":null},{"inhibitor_name":"PAEOD","substrate":"steel","corrosive_medium":"HCl","medium_concentration":"1.0 M","inhibitor_concentration":"2.50 × 10^-4 M","temperature":"25 °C","immersion_time":"24 h","test_method":"weight loss","inhibition_efficiency":"83.93%","homo":"-5.5582 eV","lumo":"-3.1415 eV","delta_g_ads":"-38.46 kJ/mol","adsorption_energy":null},{"inhibitor_name":"PAEOD","substrate":"steel","corrosive_medium":"HCl","medium_concentration":"1.0 M","inhibitor_concentration":"5.00 × 10^-4 M","temperature":"25 °C","immersion_time":"24 h","test_method":"weight loss","inhibition_efficiency":"86.11%","homo":"-5.5582 eV","lumo":"-3.1415 eV","delta_g_ads":"-38.46 kJ/mol","adsorption_energy":null},{"inhibitor_name":"PAEOD","substrate":"steel","corrosive_medium":"HCl","medium_concentration":"1.0 M","inhibitor_concentration":"7.50 × 10^-4 M","temperature":"25 °C","immersion_time":"24 h","test_method":"weight loss","inhibition_efficiency":"89.59%","homo":"-5.5582 eV","lumo":"-3.1415 eV","delta_g_ads":"-38.46 kJ/mol","adsorption_energy":null},{"inhibitor_name":"PAEOD","substrate":"steel","corrosive_medium":"HCl","medium_concentration":"1.0 M","inhibitor_concentration":"0.50 × 10^-4 M","temperature":"30 °C","immersion_time":"24 h","test_method":"weight loss","inhibition_efficiency":"79.49%","homo":"-5.5582 eV","lumo":"-3.1415 eV","delta_g_ads":"-38.59 kJ/mol","adsorption_energy":null},{"inhibitor_name":"PAEOD","substrate":"steel","corrosive_medium":"HCl","medium_concentration":"1.0 M","inhibitor_concentration":"0.75 × 10^-4 M","temperature":"30 °C","immersion_time":"24 h","test_method":"weight loss","inhibition_efficiency":"83.41%","homo":"-5.5582 eV","lumo":"-3.1415 eV","delta_g_ads":"-38.59 kJ/mol","adsorption_energy":null},{"inhibitor_name":"PAEOD","substrate":"steel","corrosive_medium":"HCl","medium_concentration":"1.0 M","inhibitor_concentration":"2.50 × 10^-4 M","temperature":"30 °C","immersion_time":"24 h","test_method":"weight loss","inhibition_efficiency":"85.65%","homo":"-5.5582 eV","lumo":"-3.1415 eV","delta_g_ads":"-38.59 kJ/mol","adsorption_energy":null},{"inhibitor_name":"PAEOD","substrate":"steel","corrosive_medium":"HCl","medium_concentration":"1.0 M","inhibitor_concentration":"5.00 × 10^-4 M","temperature":"30 °C","immersion_time":"24 h","test_method":"weight loss","inhibition_efficiency":"88.81%","homo":"-5.5582 eV","lumo":"-3.1415 eV","delta_g_ads":"-38.59 kJ/mol","adsorption_energy":null},{"inhibitor_name":"PAEOD","substrate":"steel","corrosive_medium":"HCl","medium_concentration":"1.0 M","inhibitor_concentration":"7.50 × 10^-4 M","temperature":"30 °C","immersion_time":"24 h","test_method":"weight loss","inhibition_efficiency":"91.15%","homo":"-5.5582 eV","lumo":"-3.1415 eV","delta_g_ads":"-38.59 kJ/mol","adsorption_energy":null},{"inhibitor_name":"PAEOD","substrate":"steel","corrosive_medium":"HCl","medium_concentration":"1.0 M","inhibitor_concentration":"0.50 × 10^-4 M","temperature":"35 °C","immersion_time":"24 h","test_method":"weight loss","inhibition_efficiency":"81.25%","homo":"-5.5582 eV","lumo":"-3.1415 eV","delta_g_ads":"-39.13 kJ/mol","adsorption_energy":null},{"inhibitor_name":"PAEOD","substrate":"steel","corrosive_medium":"HCl","medium_concentration":"1.0 M","inhibitor_concentration":"0.75 × 10^-4 M","temperature":"35 °C","immersion_time":"24 h","test_method":"weight loss","inhibition_efficiency":"85.61%","homo":"-5.5582 eV","lumo":"-3.1415 eV","delta_g_ads":"-39.13 kJ/mol","adsorption_energy":null},{"inhibitor_name":"PAEOD","substrate":"steel","corrosive_medium":"HCl","medium_concentration":"1.0 M","inhibitor_concentration":"2.50 × 10^-4 M","temperature":"35 °C","immersion_time":"24 h","test_method":"weight loss","inhibition_efficiency":"87.73%","homo":"-5.5582 eV","lumo":"-3.1415 eV","delta_g_ads":"-39.13 kJ/mol","adsorption_energy":null},{"inhibitor_name":"PAEOD","substrate":"steel","corrosive_medium":"HCl","medium_concentration":"1.0 M","inhibitor_concentration":"5.00 × 10^-4 M","temperature":"35 °C","immersion_time":"24 h","test_method":"weight loss","inhibition_efficiency":"89.92%","homo":"-5.5582 eV","lumo":"-3.1415 eV","delta_g_ads":"-39.13 kJ/mol","adsorption_energy":null},{"inhibitor_name":"PAEOD","substrate":"steel","corrosive_medium":"HCl","medium_concentration":"1.0 M","inhibitor_concentration":"7.50 × 10^-4 M","temperature":"35 °C","immersion_time":"24 h","test_method":"weight loss","inhibition_efficiency":"92.03%","homo":"-5.5582 eV","lumo":"-3.1415 eV","delta_g_ads":"-39.13 kJ/mol","adsorption_energy":null},{"inhibitor_name":"PAEOD","substrate":"steel","corrosive_medium":"HCl","medium_concentration":"1.0 M","inhibitor_concentration":"0.50 × 10^-4 M","temperature":"40 °C","immersion_time":"24 h","test_method":"weight loss","inhibition_efficiency":"83.88%","homo":"-5.5582 eV","lumo":"-3.1415 eV","delta_g_ads":"-39.21 kJ/mol","adsorption_energy":null},{"inhibitor_name":"PAEOD","substrate":"steel","corrosive_medium":"HCl","medium_concentration":"1.0 M","inhibitor_concentration":"0.75 × 10^-4 M","temperature":"40 °C","immersion_time":"24 h","test_method":"weight loss","inhibition_efficiency":"86.98%","homo":"-5.5582 eV","lumo":"-3.1415 eV","delta_g_ads":"-39.21 kJ/mol","adsorption_energy":null},{"inhibitor_name":"PAEOD","substrate":"steel","corrosive_medium":"HCl","medium_concentration":"1.0 M","inhibitor_concentration":"2.50 × 10^-4 M","temperature":"40 °C","immersion_time":"24 h","test_method":"weight loss","inhibition_efficiency":"89.47%","homo":"-5.5582 eV","lumo":"-3.1415 eV","delta_g_ads":"-39.21 kJ/mol","adsorption_energy":null},{"inhibitor_name":"PAEOD","substrate":"steel","corrosive_medium":"HCl","medium_concentration":"1.0 M","inhibitor_concentration":"5.00 × 10^-4 M","temperature":"40 °C","immersion_time":"24 h","test_method":"weight loss","inhibition_efficiency":"91.54%","homo":"-5.5582 eV","lumo":"-3.1415 eV","delta_g_ads":"-39.21 kJ/mol","adsorption_energy":null},{"inhibitor_name":"PAEOD","substrate":"steel","corrosive_medium":"HCl","medium_concentration":"1.0 M","inhibitor_concentration":"7.50 × 10^-4 M","temperature":"40 °C","immersion_time":"24 h","test_method":"weight loss","inhibition_efficiency":"93.94%","homo":"-5.5582 eV","lumo":"-3.1415 eV","delta_g_ads":"-39.21 kJ/mol","adsorption_energy":null},{"inhibitor_name":"PAEOD","substrate":"steel","corrosive_medium":"HCl","medium_concentration":"1.0 M","inhibitor_concentration":"0.50 × 10^-4 M","temperature":"45 °C","immersion_time":"24 h","test_method":"weight loss","inhibition_efficiency":"85.02%","homo":"-5.5582 eV","lumo":"-3.1415 eV","delta_g_ads":"-39.36 kJ/mol","adsorption_energy":null},{"inhibitor_name":"PAEOD","substrate":"steel","corrosive_medium":"HCl","medium_concentration":"1.0 M","inhibitor_concentration":"0.75 × 10^-4 M","temperature":"45 °C","immersion_time":"24 h","test_method":"weight loss","inhibition_efficiency":"87.56%","homo":"-5.5582 eV","lumo":"-3.1415 eV","delta_g_ads":"-39.36 kJ/mol","adsorption_energy":null},{"inhibitor_name":"PAEOD","substrate":"steel","corrosive_medium":"HCl","medium_concentration":"1.0 M","inhibitor_concentration":"2.50 × 10^-4 M","temperature":"45 °C","immersion_time":"24 h","test_method":"weight loss","inhibition_efficiency":"90.86%","homo":"-5.5582 eV","lumo":"-3.1415 eV","delta_g_ads":"-39.36 kJ/mol","adsorption_energy":null},{"inhibitor_name":"PAEOD","substrate":"steel","corrosive_medium":"HCl","medium_concentration":"1.0 M","inhibitor_concentration":"5.00 × 10^-4 M","temperature":"45 °C","immersion_time":"24 h","test_method":"weight loss","inhibition_efficiency":"92.55%","homo":"-5.5582 eV","lumo":"-3.1415 eV","delta_g_ads":"-39.36 kJ/mol","adsorption_energy":null},{"inhibitor_name":"PAEOD","substrate":"steel","corrosive_medium":"HCl","medium_concentration":"1.0 M","inhibitor_concentration":"7.50 × 10^-4 M","temperature":"45 °C","immersion_time":"24 h","test_method":"weight loss","inhibition_efficiency":"94.80%","homo":"-5.5582 eV","lumo":"-3.1415 eV","delta_g_ads":"-39.36 kJ/mol","adsorption_energy":null},{"inhibitor_name":"PAEOD (neutral)","substrate":"Fe (110) surface","corrosive_medium":null,"medium_concentration":null,"inhibitor_concentration":null,"temperature":null,"immersion_time":null,"test_method":"density functional theory","inhibition_efficiency":null,"homo":"-5.5582 eV","lumo":"-3.1415 eV","delta_g_ads":null,"adsorption_energy":null},{"inhibitor_name":"PAEOD-H+","substrate":"Fe (110) surface","corrosive_medium":null,"medium_concentration":null,"inhibitor_concentration":null,"temperature":null,"immersion_time":null,"test_method":"density functional theory","inhibition_efficiency":null,"homo":"-7.7350 eV","lumo":"-6.1411 eV","delta_g_ads":null,"adsorption_energy":null},{"inhibitor_name":"PAEOD-H+","substrate":"Fe (110) surface","corrosive_medium":null,"medium_concentration":null,"inhibitor_concentration":null,"temperature":null,"immersion_time":null,"test_method":"Monte Carlo/molecular dynamics simulation","inhibition_efficiency":null,"homo":null,"lumo":null,"delta_g_ads":null,"adsorption_energy":"-692.34 kcal/mol"}]}
{"paper_id":"xml_2906","records":[{"inhibitor_name":"Inh-1","substrate":"mild steel","corrosive_medium":"H2SO4","medium_concentration":"1 mol/L","inhibitor_concentration":"0.5 mmol/L","temperature":"25 °C","immersion_time":"45 min","test_method":"potentiodynamic polarization","inhibition_efficiency":"58%","homo":"-5.85 eV","lumo":"-1.81 eV","delta_g_ads":"-29.98 kJ/mol","adsorption_energy":"-798.25 kJ/mol"},{"inhibitor_name":"Inh-1","substrate":"mild steel","corrosive_medium":"H2SO4","medium_concentration":"1 mol/L","inhibitor_concentration":"1.0 mmol/L","temperature":"25 °C","immersion_time":"45 min","test_method":"potentiodynamic polarization","inhibition_efficiency":"65%","homo":"-5.85 eV","lumo":"-1.81 eV","delta_g_ads":"-29.98 kJ/mol","adsorption_energy":"-798.25 kJ/mol"},{"inhibitor_name":"Inh-1","substrate":"mild steel","corrosive_medium":"H2SO4","medium_concentration":"1 mol/L","inhibitor_concentration":"2.5 mmol/L","temperature":"25 °C","immersion_time":"45 min","test_method":"potentiodynamic polarization","inhibition_efficiency":"79%","homo":"-5.85 eV","lumo":"-1.81 eV","delta_g_ads":"-29.98 kJ/mol","adsorption_energy":"-798.25 kJ/mol"},{"inhibitor_name":"Inh-1","substrate":"mild steel","corrosive_medium":"H2SO4","medium_concentration":"1 mol/L","inhibitor_concentration":"5.0 mmol/L","temperature":"25 °C","immersion_time":"45 min","test_method":"potentiodynamic polarization","inhibition_efficiency":"88%","homo":"-5.85 eV","lumo":"-1.81 eV","delta_g_ads":"-29.98 kJ/mol","adsorption_energy":"-798.25 kJ/mol"},{"inhibitor_name":"Inh-1","substrate":"mild steel","corrosive_medium":"H2SO4","medium_concentration":"1 mol/L","inhibitor_concentration":"0.5 mmol/L","temperature":"25 °C","immersion_time":"45 min","test_method":"electrochemical impedance spectroscopy","inhibition_efficiency":"55%","homo":"-5.85 eV","lumo":"-1.81 eV","delta_g_ads":"-29.98 kJ/mol","adsorption_energy":"-798.25 kJ/mol"},{"inhibitor_name":"Inh-1","substrate":"mild steel","corrosive_medium":"H2SO4","medium_concentration":"1 mol/L","inhibitor_concentration":"1.0 mmol/L","temperature":"25 °C","immersion_time":"45 min","test_method":"electrochemical impedance spectroscopy","inhibition_efficiency":"81%","homo":"-5.85 eV","lumo":"-1.81 eV","delta_g_ads":"-29.98 kJ/mol","adsorption_energy":"-798.25 kJ/mol"},{"inhibitor_name":"Inh-1","substrate":"mild steel","corrosive_medium":"H2SO4","medium_concentration":"1 mol/L","inhibitor_concentration":"2.5 mmol/L","temperature":"25 °C","immersion_time":"45 min","test_method":"electrochemical impedance spectroscopy","inhibition_efficiency":"88%","homo":"-5.85 eV","lumo":"-1.81 eV","delta_g_ads":"-29.98 kJ/mol","adsorption_energy":"-798.25 kJ/mol"},{"inhibitor_name":"Inh-1","substrate":"mild steel","corrosive_medium":"H2SO4","medium_concentration":"1 mol/L","inhibitor_concentration":"5.0 mmol/L","temperature":"25 °C","immersion_time":"45 min","test_method":"electrochemical impedance spectroscopy","inhibition_efficiency":"92%","homo":"-5.85 eV","lumo":"-1.81 eV","delta_g_ads":"-29.98 kJ/mol","adsorption_energy":"-798.25 kJ/mol"},{"inhibitor_name":"Inh-1 (neutral)","substrate":"Fe (110) surface","corrosive_medium":null,"medium_concentration":null,"inhibitor_concentration":null,"temperature":null,"immersion_time":null,"test_method":"density functional theory","inhibition_efficiency":null,"homo":"-5.85 eV","lumo":"-1.81 eV","delta_g_ads":null,"adsorption_energy":null},{"inhibitor_name":"Inh-1 (neutral)","substrate":"Fe (110) surface","corrosive_medium":null,"medium_concentration":null,"inhibitor_concentration":null,"temperature":null,"immersion_time":null,"test_method":"molecular dynamics simulation","inhibition_efficiency":null,"homo":null,"lumo":null,"delta_g_ads":null,"adsorption_energy":"-798.25 kJ/mol"},{"inhibitor_name":"Inh-2","substrate":"mild steel","corrosive_medium":"H2SO4","medium_concentration":"1 mol/L","inhibitor_concentration":"0.5 mmol/L","temperature":"25 °C","immersion_time":"45 min","test_method":"potentiodynamic polarization","inhibition_efficiency":"59%","homo":"-5.78 eV","lumo":"-1.75 eV","delta_g_ads":"-31.86 kJ/mol","adsorption_energy":"-842.70 kJ/mol"},{"inhibitor_name":"Inh-2","substrate":"mild steel","corrosive_medium":"H2SO4","medium_concentration":"1 mol/L","inhibitor_concentration":"1.0 mmol/L","temperature":"25 °C","immersion_time":"45 min","test_method":"potentiodynamic polarization","inhibition_efficiency":"68%","homo":"-5.78 eV","lumo":"-1.75 eV","delta_g_ads":"-31.86 kJ/mol","adsorption_energy":"-842.70 kJ/mol"},{"inhibitor_name":"Inh-2","substrate":"mild steel","corrosive_medium":"H2SO4","medium_concentration":"1 mol/L","inhibitor_concentration":"2.5 mmol/L","temperature":"25 °C","immersion_time":"45 min","test_method":"potentiodynamic polarization","inhibition_efficiency":"85%","homo":"-5.78 eV","lumo":"-1.75 eV","delta_g_ads":"-31.86 kJ/mol","adsorption_energy":"-842.70 kJ/mol"},{"inhibitor_name":"Inh-2","substrate":"mild steel","corrosive_medium":"H2SO4","medium_concentration":"1 mol/L","inhibitor_concentration":"5.0 mmol/L","temperature":"25 °C","immersion_time":"45 min","test_method":"potentiodynamic polarization","inhibition_efficiency":"91%","homo":"-5.78 eV","lumo":"-1.75 eV","delta_g_ads":"-31.86 kJ/mol","adsorption_energy":"-842.70 kJ/mol"},{"inhibitor_name":"Inh-2","substrate":"mild steel","corrosive_medium":"H2SO4","medium_concentration":"1 mol/L","inhibitor_concentration":"0.5 mmol/L","temperature":"25 °C","immersion_time":"45 min","test_method":"electrochemical impedance spectroscopy","inhibition_efficiency":"75%","homo":"-5.78 eV","lumo":"-1.75 eV","delta_g_ads":"-31.86 kJ/mol","adsorption_energy":"-842.70 kJ/mol"},{"inhibitor_name":"Inh-2","substrate":"mild steel","corrosive_medium":"H2SO4","medium_concentration":"1 mol/L","inhibitor_concentration":"1.0 mmol/L","temperature":"25 °C","immersion_time":"45 min","test_method":"electrochemical impedance spectroscopy","inhibition_efficiency":"85%","homo":"-5.78 eV","lumo":"-1.75 eV","delta_g_ads":"-31.86 kJ/mol","adsorption_energy":"-842.70 kJ/mol"},{"inhibitor_name":"Inh-2","substrate":"mild steel","corrosive_medium":"H2SO4","medium_concentration":"1 mol/L","inhibitor_concentration":"2.5 mmol/L","temperature":"25 °C","immersion_time":"45 min","test_method":"electrochemical impedance spectroscopy","inhibition_efficiency":"91%","homo":"-5.78 eV","lumo":"-1.75 eV","delta_g_ads":"-31.86 kJ/mol","adsorption_energy":"-842.70 kJ/mol"},{"inhibitor_name":"Inh-2","substrate":"mild steel","corrosive_medium":"H2SO4","medium_concentration":"1 mol/L","inhibitor_concentration":"5.0 mmol/L","temperature":"25 °C","immersion_time":"45 min","test_method":"electrochemical impedance spectroscopy","inhibition_efficiency":"94%","homo":"-5.78 eV","lumo":"-1.75 eV","delta_g_ads":"-31.86 kJ/mol","adsorption_energy":"-842.70 kJ/mol"},{"inhibitor_name":"Inh-2 (neutral)","substrate":"Fe (110) surface","corrosive_medium":null,"medium_concentration":null,"inhibitor_concentration":null,"temperature":null,"immersion_time":null,"test_method":"density functional theory","inhibition_efficiency":null,"homo":"-5.78 eV","lumo":"-1.75 eV","delta_g_ads":null,"adsorption_energy":null},{"inhibitor_name":"Inh-2 (neutral)","substrate":"Fe (110) surface","corrosive_medium":null,"medium_concentration":null,"inhibitor_concentration":null,"temperature":null,"immersion_time":null,"test_method":"molecular dynamics simulation","inhibition_efficiency":null,"homo":null,"lumo":null,"delta_g_ads":null,"adsorption_energy":"-842.70 kJ/mol"},{"inhibitor_name":"Inh-3","substrate":"mild steel","corrosive_medium":"H2SO4","medium_concentration":"1 mol/L","inhibitor_concentration":"0.5 mmol/L","temperature":"25 °C","immersion_time":"45 min","test_method":"potentiodynamic polarization","inhibition_efficiency":"68%","homo":"-5.76 eV","lumo":"-1.85 eV","delta_g_ads":"-33.48 kJ/mol","adsorption_energy":"-894.02 kJ/mol"},{"inhibitor_name":"Inh-3","substrate":"mild steel","corrosive_medium":"H2SO4","medium_concentration":"1 mol/L","inhibitor_concentration":"1.0 mmol/L","temperature":"25 °C","immersion_time":"45 min","test_method":"potentiodynamic polarization","inhibition_efficiency":"83%","homo":"-5.76 eV","lumo":"-1.85 eV","delta_g_ads":"-33.48 kJ/mol","adsorption_energy":"-894.02 kJ/mol"},{"inhibitor_name":"Inh-3","substrate":"mild steel","corrosive_medium":"H2SO4","medium_concentration":"1 mol/L","inhibitor_concentration":"2.5 mmol/L","temperature":"25 °C","immersion_time":"45 min","test_method":"potentiodynamic polarization","inhibition_efficiency":"92%","homo":"-5.76 eV","lumo":"-1.85 eV","delta_g_ads":"-33.48 kJ/mol","adsorption_energy":"-894.02 kJ/mol"},{"inhibitor_name":"Inh-3","substrate":"mild steel","corrosive_medium":"H2SO4","medium_concentration":"1 mol/L","inhibitor_concentration":"5.0 mmol/L","temperature":"25 °C","immersion_time":"45 min","test_method":"potentiodynamic polarization","inhibition_efficiency":"94%","homo":"-5.76 eV","lumo":"-1.85 eV","delta_g_ads":"-33.48 kJ/mol","adsorption_energy":"-894.02 kJ/mol"},{"inhibitor_name":"Inh-3","substrate":"mild steel","corrosive_medium":"H2SO4","medium_concentration":"1 mol/L","inhibitor_concentration":"0.5 mmol/L","temperature":"25 °C","immersion_time":"45 min","test_method":"electrochemical impedance spectroscopy","inhibition_efficiency":"85%","homo":"-5.76 eV","lumo":"-1.85 eV","delta_g_ads":"-33.48 kJ/mol","adsorption_energy":"-894.02 kJ/mol"},{"inhibitor_name":"Inh-3","substrate":"mild steel","corrosive_medium":"H2SO4","medium_concentration":"1 mol/L","inhibitor_concentration":"1.0 mmol/L","temperature":"25 °C","immersion_time":"45 min","test_method":"electrochemical impedance spectroscopy","inhibition_efficiency":"90%","homo":"-5.76 eV","lumo":"-1.85 eV","delta_g_ads":"-33.48 kJ/mol","adsorption_energy":"-894.02 kJ/mol"},{"inhibitor_name":"Inh-3","substrate":"mild steel","corrosive_medium":"H2SO4","medium_concentration":"1 mol/L","inhibitor_concentration":"2.5 mmol/L","temperature":"25 °C","immersion_time":"45 min","test_method":"electrochemical impedance spectroscopy","inhibition_efficiency":"93%","homo":"-5.76 eV","lumo":"-1.85 eV","delta_g_ads":"-33.48 kJ/mol","adsorption_energy":"-894.02 kJ/mol"},{"inhibitor_name":"Inh-3","substrate":"mild steel","corrosive_medium":"H2SO4","medium_concentration":"1 mol/L","inhibitor_concentration":"5.0 mmol/L","temperature":"25 °C","immersion_time":"45 min","test_method":"electrochemical impedance spectroscopy","inhibition_efficiency":"95%","homo":"-5.76 eV","lumo":"-1.85 eV","delta_g_ads":"-33.48 kJ/mol","adsorption_energy":"-894.02 kJ/mol"},{"inhibitor_name":"Inh-3 (neutral)","substrate":"Fe (110) surface","corrosive_medium":null,"medium_concentration":null,"inhibitor_concentration":null,"temperature":null,"immersion_time":null,"test_method":"density functional theory","inhibition_efficiency":null,"homo":"-5.76 eV","lumo":"-1.85 eV","delta_g_ads":null,"adsorption_energy":null},{"inhibitor_name":"Inh-3 (neutral)","substrate":"Fe (110) surface","corrosive_medium":null,"medium_concentration":null,"inhibitor_concentration":null,"temperature":null,"immersion_time":null,"test_method":"molecular dynamics simulation","inhibition_efficiency":null,"homo":null,"lumo":null,"delta_g_ads":null,"adsorption_energy":"-894.02 kJ/mol"}]}
{"paper_id":"xml_3796","records":[{"inhibitor_name":"ERT","substrate":"carbon steel","corrosive_medium":"H2SO4","medium_concentration":"0.5 M","inhibitor_concentration":"10^-6 M","temperature":"298 K","immersion_time":"30 min","test_method":"electrochemical impedance spectroscopy","inhibition_efficiency":"88.6%","homo":"-6.431 eV","lumo":"-0.215 eV","delta_g_ads":"-44.60 kJ/mol","adsorption_energy":"-673.283 kJ/mol"},{"inhibitor_name":"ERT","substrate":"carbon steel","corrosive_medium":"H2SO4","medium_concentration":"0.5 M","inhibitor_concentration":"10^-5 M","temperature":"298 K","immersion_time":"30 min","test_method":"electrochemical impedance spectroscopy","inhibition_efficiency":"90.7%","homo":"-6.431 eV","lumo":"-0.215 eV","delta_g_ads":"-44.60 kJ/mol","adsorption_energy":"-673.283 kJ/mol"},{"inhibitor_name":"ERT","substrate":"carbon steel","corrosive_medium":"H2SO4","medium_concentration":"0.5 M","inhibitor_concentration":"10^-4 M","temperature":"298 K","immersion_time":"30 min","test_method":"electrochemical impedance spectroscopy","inhibition_efficiency":"93.2%","homo":"-6.431 eV","lumo":"-0.215 eV","delta_g_ads":"-44.60 kJ/mol","adsorption_energy":"-673.283 kJ/mol"},{"inhibitor_name":"ERT","substrate":"carbon steel","corrosive_medium":"H2SO4","medium_concentration":"0.5 M","inhibitor_concentration":"10^-3 M","temperature":"298 K","immersion_time":"30 min","test_method":"electrochemical impedance spectroscopy","inhibition_efficiency":"93.9%","homo":"-6.431 eV","lumo":"-0.215 eV","delta_g_ads":"-44.60 kJ/mol","adsorption_energy":"-673.283 kJ/mol"},{"inhibitor_name":"ERT","substrate":"carbon steel","corrosive_medium":"H2SO4","medium_concentration":"0.5 M","inhibitor_concentration":"10^-6 M","temperature":"298 K","immersion_time":"30 min","test_method":"potentiodynamic polarization","inhibition_efficiency":"87.1%","homo":"-6.431 eV","lumo":"-0.215 eV","delta_g_ads":"-44.60 kJ/mol","adsorption_energy":"-673.283 kJ/mol"},{"inhibitor_name":"ERT","substrate":"carbon steel","corrosive_medium":"H2SO4","medium_concentration":"0.5 M","inhibitor_concentration":"10^-5 M","temperature":"298 K","immersion_time":"30 min","test_method":"potentiodynamic polarization","inhibition_efficiency":"93.2%","homo":"-6.431 eV","lumo":"-0.215 eV","delta_g_ads":"-44.60 kJ/mol","adsorption_energy":"-673.283 kJ/mol"},{"inhibitor_name":"ERT","substrate":"carbon steel","corrosive_medium":"H2SO4","medium_concentration":"0.5 M","inhibitor_concentration":"10^-4 M","temperature":"298 K","immersion_time":"30 min","test_method":"potentiodynamic polarization","inhibition_efficiency":"96.2%","homo":"-6.431 eV","lumo":"-0.215 eV","delta_g_ads":"-44.60 kJ/mol","adsorption_energy":"-673.283 kJ/mol"},{"inhibitor_name":"ERT","substrate":"carbon steel","corrosive_medium":"H2SO4","medium_concentration":"0.5 M","inhibitor_concentration":"10^-3 M","temperature":"298 K","immersion_time":"30 min","test_method":"potentiodynamic polarization","inhibition_efficiency":"98.0%","homo":"-6.431 eV","lumo":"-0.215 eV","delta_g_ads":"-44.60 kJ/mol","adsorption_energy":"-673.283 kJ/mol"},{"inhibitor_name":"ERT","substrate":"carbon steel","corrosive_medium":"H2SO4","medium_concentration":"0.5 M","inhibitor_concentration":"10^-3 M","temperature":"298 K","immersion_time":"30 min","test_method":"potentiodynamic polarization","inhibition_efficiency":"98.0%","homo":"-6.431 eV","lumo":"-0.215 eV","delta_g_ads":"-44.60 kJ/mol","adsorption_energy":"-673.283 kJ/mol"},{"inhibitor_name":"ERT","substrate":"carbon steel","corrosive_medium":"H2SO4","medium_concentration":"0.5 M","inhibitor_concentration":"10^-3 M","temperature":"308 K","immersion_time":"30 min","test_method":"potentiodynamic polarization","inhibition_efficiency":"87.5%","homo":"-6.431 eV","lumo":"-0.215 eV","delta_g_ads":"-44.60 kJ/mol","adsorption_energy":null},{"inhibitor_name":"ERT","substrate":"carbon steel","corrosive_medium":"H2SO4","medium_concentration":"0.5 M","inhibitor_concentration":"10^-3 M","temperature":"318 K","immersion_time":"30 min","test_method":"potentiodynamic polarization","inhibition_efficiency":"80.1%","homo":"-6.431 eV","lumo":"-0.215 eV","delta_g_ads":"-44.60 kJ/mol","adsorption_energy":null},{"inhibitor_name":"ERT","substrate":"carbon steel","corrosive_medium":"H2SO4","medium_concentration":"0.5 M","inhibitor_concentration":"10^-3 M","temperature":"328 K","immersion_time":"30 min","test_method":"potentiodynamic polarization","inhibition_efficiency":"69.6%","homo":"-6.431 eV","lumo":"-0.215 eV","delta_g_ads":"-44.60 kJ/mol","adsorption_energy":"-628.982 kJ/mol"},{"inhibitor_name":"ERT","substrate":"carbon steel","corrosive_medium":"HCl","medium_concentration":"1 M","inhibitor_concentration":"10^-6 M","temperature":"298 K","immersion_time":"30 min","test_method":"electrochemical impedance spectroscopy","inhibition_efficiency":"81.1%","homo":"-6.431 eV","lumo":"-0.215 eV","delta_g_ads":"-44.03 kJ/mol","adsorption_energy":"-583.475 kJ/mol"},{"inhibitor_name":"ERT","substrate":"carbon steel","corrosive_medium":"HCl","medium_concentration":"1 M","inhibitor_concentration":"10^-5 M","temperature":"298 K","immersion_time":"30 min","test_method":"electrochemical impedance spectroscopy","inhibition_efficiency":"85.6%","homo":"-6.431 eV","lumo":"-0.215 eV","delta_g_ads":"-44.03 kJ/mol","adsorption_energy":"-583.475 kJ/mol"},{"inhibitor_name":"ERT","substrate":"carbon steel","corrosive_medium":"HCl","medium_concentration":"1 M","inhibitor_concentration":"10^-4 M","temperature":"298 K","immersion_time":"30 min","test_method":"electrochemical impedance spectroscopy","inhibition_efficiency":"87.5%","homo":"-6.431 eV","lumo":"-0.215 eV","delta_g_ads":"-44.03 kJ/mol","adsorption_energy":"-583.475 kJ/mol"},{"inhibitor_name":"ERT","substrate":"carbon steel","corrosive_medium":"HCl","medium_concentration":"1 M","inhibitor_concentration":"10^-3 M","temperature":"298 K","immersion_time":"30 min","test_method":"electrochemical impedance spectroscopy","inhibition_efficiency":"88.0%","homo":"-6.431 eV","lumo":"-0.215 eV","delta_g_ads":"-44.03 kJ/mol","adsorption_energy":"-583.475 kJ/mol"},{"inhibitor_name":"ERT","substrate":"carbon steel","corrosive_medium":"HCl","medium_concentration":"1 M","inhibitor_concentration":"10^-6 M","temperature":"298 K","immersion_time":"30 min","test_method":"potentiodynamic polarization","inhibition_efficiency":"85.5%","homo":"-6.431 eV","lumo":"-0.215 eV","delta_g_ads":"-44.03 kJ/mol","adsorption_energy":"-583.475 kJ/mol"},{"inhibitor_name":"ERT","substrate":"carbon steel","corrosive_medium":"HCl","medium_concentration":"1 M","inhibitor_concentration":"10^-5 M","temperature":"298 K","immersion_time":"30 min","test_method":"potentiodynamic polarization","inhibition_efficiency":"90.0%","homo":"-6.431 eV","lumo":"-0.215 eV","delta_g_ads":"-44.03 kJ/mol","adsorption_energy":"-583.475 kJ/mol"},{"inhibitor_name":"ERT","substrate":"carbon steel","corrosive_medium":"HCl","medium_concentration":"1 M","inhibitor_concentration":"10^-4 M","temperature":"298 K","immersion_time":"30 min","test_method":"potentiodynamic polarization","inhibition_efficiency":"93.3%","homo":"-6.431 eV","lumo":"-0.215 eV","delta_g_ads":"-44.03 kJ/mol","adsorption_energy":"-583.475 kJ/mol"},{"inhibitor_name":"ERT","substrate":"carbon steel","corrosive_medium":"HCl","medium_concentration":"1 M","inhibitor_concentration":"10^-3 M","temperature":"298 K","immersion_time":"30 min","test_method":"potentiodynamic polarization","inhibition_efficiency":"95.5%","homo":"-6.431 eV","lumo":"-0.215 eV","delta_g_ads":"-44.03 kJ/mol","adsorption_energy":"-583.475 kJ/mol"},{"inhibitor_name":"ERT","substrate":"carbon steel","corrosive_medium":"HCl","medium_concentration":"1 M","inhibitor_concentration":"10^-3 M","temperature":"298 K","immersion_time":"30 min","test_method":"potentiodynamic polarization","inhibition_efficiency":"95.5%","homo":"-6.431 eV","lumo":"-0.215 eV","delta_g_ads":"-44.03 kJ/mol","adsorption_energy":"-583.475 kJ/mol"},{"inhibitor_name":"ERT","substrate":"carbon steel","corrosive_medium":"HCl","medium_concentration":"1 M","inhibitor_concentration":"10^-3 M","temperature":"308 K","immersion_time":"30 min","test_method":"potentiodynamic polarization","inhibition_efficiency":"89.1%","homo":"-6.431 eV","lumo":"-0.215 eV","delta_g_ads":"-44.03 kJ/mol","adsorption_energy":null},{"inhibitor_name":"ERT","substrate":"carbon steel","corrosive_medium":"HCl","medium_concentration":"1 M","inhibitor_concentration":"10^-3 M","temperature":"318 K","immersion_time":"30 min","test_method":"potentiodynamic polarization","inhibition_efficiency":"76.9%","homo":"-6.431 eV","lumo":"-0.215 eV","delta_g_ads":"-44.03 kJ/mol","adsorption_energy":null},{"inhibitor_name":"ERT","substrate":"carbon steel","corrosive_medium":"HCl","medium_concentration":"1 M","inhibitor_concentration":"10^-3 M","temperature":"328 K","immersion_time":"30 min","test_method":"potentiodynamic polarization","inhibition_efficiency":"65.3%","homo":"-6.431 eV","lumo":"-0.215 eV","delta_g_ads":"-44.03 kJ/mol","adsorption_energy":"-498.094 kJ/mol"},{"inhibitor_name":"ERT (neutral)","substrate":"Fe (110) surface","corrosive_medium":null,"medium_concentration":null,"inhibitor_concentration":null,"temperature":null,"immersion_time":null,"test_method":"density functional theory (aqueous, B3LYP/6-311+G(d,p))","inhibition_efficiency":null,"homo":"-6.431 eV","lumo":"-0.215 eV","delta_g_ads":"-354.8 kJ/mol","adsorption_energy":null},{"inhibitor_name":"ERT (protonated)","substrate":"Fe (110) surface","corrosive_medium":null,"medium_concentration":null,"inhibitor_concentration":null,"temperature":null,"immersion_time":null,"test_method":"density functional theory (aqueous, B3LYP/6-311+G(d,p))","inhibition_efficiency":null,"homo":"-6.353 eV","lumo":"-0.253 eV","delta_g_ads":"-356.8 kJ/mol","adsorption_energy":null},{"inhibitor_name":"ERT (neutral)","substrate":"Fe (110) surface","corrosive_medium":null,"medium_concentration":null,"inhibitor_concentration":null,"temperature":null,"immersion_time":null,"test_method":"molecular dynamics simulation","inhibition_efficiency":null,"homo":null,"lumo":null,"delta_g_ads":null,"adsorption_energy":"-583.475 kJ/mol"},{"inhibitor_name":"ERT (neutral)","substrate":"Fe (110) surface","corrosive_medium":"H2SO4","medium_concentration":"0.5 M","inhibitor_concentration":null,"temperature":"298 K","immersion_time":null,"test_method":"molecular dynamics simulation","inhibition_efficiency":null,"homo":null,"lumo":null,"delta_g_ads":null,"adsorption_energy":"-673.283 kJ/mol"}]}
