Repository: fwx-stu/Corrosion-Inhibitor-Extraction

## Dataset and experiments

| Experiment | Papers per condition | Conditions |
| --- | ---: | ---: |
| GLM-4-Plus evidence strategies E0–E5 (dev37) | 37 | 54 |
| Qwen2.5 development experiments (dev37) | 37 | 27 |
| Qwen2.5 main experiments (test50) | 50 | 9 |
| Matched-budget and component controls (test50) | 50 | 12 |
| GLM-4-Plus reference (test50) | 50 | 1 |
| **Total** | | **103** |

The expert reference dataset contains 87 papers and 3,066 normalized, deduplicated records (670 in dev37 and 2,396 in test50). The release includes 4,097 paper-level structured predictions, the reference annotations, evaluation code, statistical analyses and numerical figure data.

File: input/test50/gold/test50.jsonl (part 7 of 26)
{"paper_id":"xml_2860","records":[{"inhibitor_name":"S1","substrate":"medium carbon steel","corrosive_medium":"HCl","medium_concentration":"1 M","inhibitor_concentration":"0.05 mM","temperature":"298 K","immersion_time":"2 h","test_method":"electrochemical impedance spectroscopy","inhibition_efficiency":"3.96%","homo":"-6.711 eV","lumo":"-0.265 eV","delta_g_ads":null,"adsorption_energy":"-338.93 kJ/mol"},{"inhibitor_name":"S1","substrate":"medium carbon steel","corrosive_medium":"HCl","medium_concentration":"1 M","inhibitor_concentration":"0.10 mM","temperature":"298 K","immersion_time":"2 h","test_method":"electrochemical impedance spectroscopy","inhibition_efficiency":"12.43%","homo":"-6.711 eV","lumo":"-0.265 eV","delta_g_ads":null,"adsorption_energy":"-338.93 kJ/mol"},{"inhibitor_name":"S1","substrate":"medium carbon steel","corrosive_medium":"HCl","medium_concentration":"1 M","inhibitor_concentration":"0.25 mM","temperature":"298 K","immersion_time":"2 h","test_method":"electrochemical impedance spectroscopy","inhibition_efficiency":"21.71%","homo":"-6.711 eV","lumo":"-0.265 eV","delta_g_ads":null,"adsorption_energy":"-338.93 kJ/mol"},{"inhibitor_name":"S1","substrate":"medium carbon steel","corrosive_medium":"HCl","medium_concentration":"1 M","inhibitor_concentration":"0.50 mM","temperature":"298 K","immersion_time":"2 h","test_method":"electrochemical impedance spectroscopy","inhibition_efficiency":"36.92%","homo":"-6.711 eV","lumo":"-0.265 eV","delta_g_ads":null,"adsorption_energy":"-338.93 kJ/mol"},{"inhibitor_name":"S1","substrate":"medium carbon steel","corrosive_medium":"HCl","medium_concentration":"1 M","inhibitor_concentration":"1.00 mM","temperature":"298 K","immersion_time":"2 h","test_method":"electrochemical impedance spectroscopy","inhibition_efficiency":"63.87%","homo":"-6.711 eV","lumo":"-0.265 eV","delta_g_ads":null,"adsorption_energy":"-338.93 kJ/mol"},{"inhibitor_name":"S1","substrate":"medium carbon steel","corrosive_medium":"HCl","medium_concentration":"1 M","inhibitor_concentration":"0.05 mM","temperature":"298 K","immersion_time":"2 h","test_method":"potentiodynamic polarization","inhibition_efficiency":"23.97%","homo":"-6.711 eV","lumo":"-0.265 eV","delta_g_ads":null,"adsorption_energy":"-338.93 kJ/mol"},{"inhibitor_name":"S1","substrate":"medium carbon steel","corrosive_medium":"HCl","medium_concentration":"1 M","inhibitor_concentration":"0.10 mM","temperature":"298 K","immersion_time":"2 h","test_method":"potentiodynamic polarization","inhibition_efficiency":"32.17%","homo":"-6.711 eV","lumo":"-0.265 eV","delta_g_ads":null,"adsorption_energy":"-338.93 kJ/mol"},{"inhibitor_name":"S1","substrate":"medium carbon steel","corrosive_medium":"HCl","medium_concentration":"1 M","inhibitor_concentration":"0.25 mM","temperature":"298 K","immersion_time":"2 h","test_method":"potentiodynamic polarization","inhibition_efficiency":"42.27%","homo":"-6.711 eV","lumo":"-0.265 eV","delta_g_ads":null,"adsorption_energy":"-338.93 kJ/mol"},{"inhibitor_name":"S1","substrate":"medium carbon steel","corrosive_medium":"HCl","medium_concentration":"1 M","inhibitor_concentration":"0.50 mM","temperature":"298 K","immersion_time":"2 h","test_method":"potentiodynamic polarization","inhibition_efficiency":"57.43%","homo":"-6.711 eV","lumo":"-0.265 eV","delta_g_ads":null,"adsorption_energy":"-338.93 kJ/mol"},{"inhibitor_name":"S1","substrate":"medium carbon steel","corrosive_medium":"HCl","medium_concentration":"1 M","inhibitor_concentration":"1.00 mM","temperature":"298 K","immersion_time":"2 h","test_method":"potentiodynamic polarization","inhibition_efficiency":"69.64%","homo":"-6.711 eV","lumo":"-0.265 eV","delta_g_ads":null,"adsorption_energy":"-338.93 kJ/mol"},{"inhibitor_name":"S1","substrate":"medium carbon steel","corrosive_medium":"HCl","medium_concentration":"1 M","inhibitor_concentration":"0.05 mM","temperature":"293 K","immersion_time":"48 h","test_method":"weight loss","inhibition_efficiency":"13.8%","homo":"-6.711 eV","lumo":"-0.265 eV","delta_g_ads":"-29.52 kJ/mol","adsorption_energy":"-338.93 kJ/mol"},{"inhibitor_name":"S1","substrate":"medium carbon steel","corrosive_medium":"HCl","medium_concentration":"1 M","inhibitor_concentration":"0.10 mM","temperature":"293 K","immersion_time":"48 h","test_method":"weight loss","inhibition_efficiency":"23.5%","homo":"-6.711 eV","lumo":"-0.265 eV","delta_g_ads":"-29.52 kJ/mol","adsorption_energy":"-338.93 kJ/mol"},{"inhibitor_name":"S1","substrate":"medium carbon steel","corrosive_medium":"HCl","medium_concentration":"1 M","inhibitor_concentration":"0.25 mM","temperature":"293 K","immersion_time":"48 h","test_method":"weight loss","inhibition_efficiency":"41.1%","homo":"-6.711 eV","lumo":"-0.265 eV","delta_g_ads":"-29.52 kJ/mol","adsorption_energy":"-338.93 kJ/mol"},{"inhibitor_name":"S1","substrate":"medium carbon steel","corrosive_medium":"HCl","medium_concentration":"1 M","inhibitor_concentration":"0.50 mM","temperature":"293 K","immersion_time":"48 h","test_method":"weight loss","inhibition_efficiency":"52.4%","homo":"-6.711 eV","lumo":"-0.265 eV","delta_g_ads":"-29.52 kJ/mol","adsorption_energy":"-338.93 kJ/mol"},{"inhibitor_name":"S1","substrate":"medium carbon steel","corrosive_medium":"HCl","medium_concentration":"1 M","inhibitor_concentration":"1.00 mM","temperature":"293 K","immersion_time":"48 h","test_method":"weight loss","inhibition_efficiency":"64.7%","homo":"-6.711 eV","lumo":"-0.265 eV","delta_g_ads":"-29.52 kJ/mol","adsorption_energy":"-338.93 kJ/mol"},{"inhibitor_name":"S1","substrate":"medium carbon steel","corrosive_medium":"HCl","medium_concentration":"1 M","inhibitor_concentration":"0.05 mM","temperature":"308 K","immersion_time":"48 h","test_method":"weight loss","inhibition_efficiency":"9.9%","homo":"-6.711 eV","lumo":"-0.265 eV","delta_g_ads":"-30.11 kJ/mol","adsorption_energy":"-338.93 kJ/mol"},{"inhibitor_name":"S1","substrate":"medium carbon steel","corrosive_medium":"HCl","medium_concentration":"1 M","inhibitor_concentration":"0.10 mM","temperature":"308 K","immersion_time":"48 h","test_method":"weight loss","inhibition_efficiency":"16.7%","homo":"-6.711 eV","lumo":"-0.265 eV","delta_g_ads":"-30.11 kJ/mol","adsorption_energy":"-338.93 kJ/mol"},{"inhibitor_name":"S1","substrate":"medium carbon steel","corrosive_medium":"HCl","medium_concentration":"1 M","inhibitor_concentration":"0.25 mM","temperature":"308 K","immersion_time":"48 h","test_method":"weight loss","inhibition_efficiency":"37.3%","homo":"-6.711 eV","lumo":"-0.265 eV","delta_g_ads":"-30.11 kJ/mol","adsorption_energy":"-338.93 kJ/mol"},{"inhibitor_name":"S1","substrate":"medium carbon steel","corrosive_medium":"HCl","medium_concentration":"1 M","inhibitor_concentration":"0.50 mM","temperature":"308 K","immersion_time":"48 h","test_method":"weight loss","inhibition_efficiency":"46.3%","homo":"-6.711 eV","lumo":"-0.265 eV","delta_g_ads":"-30.11 kJ/mol","adsorption_energy":"-338.93 kJ/mol"},{"inhibitor_name":"S1","substrate":"medium carbon steel","corrosive_medium":"HCl","medium_concentration":"1 M","inhibitor_concentration":"1.00 mM","temperature":"308 K","immersion_time":"48 h","test_method":"weight loss","inhibition_efficiency":"59.7%","homo":"-6.711 eV","lumo":"-0.265 eV","delta_g_ads":"-30.11 kJ/mol","adsorption_energy":"-338.93 kJ/mol"},{"inhibitor_name":"S1","substrate":"medium carbon steel","corrosive_medium":"HCl","medium_concentration":"1 M","inhibitor_concentration":"0.05 mM","temperature":"323 K","immersion_time":"48 h","test_method":"weight loss","inhibition_efficiency":"5.9%","homo":"-6.711 eV","lumo":"-0.265 eV","delta_g_ads":"-30.14 kJ/mol","adsorption_energy":"-338.93 kJ/mol"},{"inhibitor_name":"S1","substrate":"medium carbon steel","corrosive_medium":"HCl","medium_concentration":"1 M","inhibitor_concentration":"0.10 mM","temperature":"323 K","immersion_time":"48 h","test_method":"weight loss","inhibition_efficiency":"11.4%","homo":"-6.711 eV","lumo":"-0.265 eV","delta_g_ads":"-30.14 kJ/mol","adsorption_energy":"-338.93 kJ/mol"},{"inhibitor_name":"S1","substrate":"medium carbon steel","corrosive_medium":"HCl","medium_concentration":"1 M","inhibitor_concentration":"0.25 mM","temperature":"323 K","immersion_time":"48 h","test_method":"weight loss","inhibition_efficiency":"20.1%","homo":"-6.711 eV","lumo":"-0.265 eV","delta_g_ads":"-30.14 kJ/mol","adsorption_energy":"-338.93 kJ/mol"},{"inhibitor_name":"S1","substrate":"medium carbon steel","corrosive_medium":"HCl","medium_concentration":"1 M","inhibitor_concentration":"0.50 mM","temperature":"323 K","immersion_time":"48 h","test_method":"weight loss","inhibition_efficiency":"29.4%","homo":"-6.711 eV","lumo":"-0.265 eV","delta_g_ads":"-30.14 kJ/mol","adsorption_energy":"-338.93 kJ/mol"},{"inhibitor_name":"S1","substrate":"medium carbon steel","corrosive_medium":"HCl","medium_concentration":"1 M","inhibitor_concentration":"1.00 mM","temperature":"323 K","immersion_time":"48 h","test_method":"weight loss","inhibition_efficiency":"38.2%","homo":"-6.711 eV","lumo":"-0.265 eV","delta_g_ads":"-30.14 kJ/mol","adsorption_energy":"-338.93 kJ/mol"},{"inhibitor_name":"S1 (neutral)","substrate":"Fe (110) surface","corrosive_medium":null,"medium_concentration":null,"inhibitor_concentration":null,"temperature":null,"immersion_time":null,"test_method":"density functional theory","inhibition_efficiency":null,"homo":"-6.711 eV","lumo":"-0.265 eV","delta_g_ads":null,"adsorption_energy":null},{"inhibitor_name":"S1 (protonated)","substrate":"Fe (110) surface","corrosive_medium":null,"medium_concentration":null,"inhibitor_concentration":null,"temperature":null,"immersion_time":null,"test_method":"density functional theory","inhibition_efficiency":null,"homo":"-22.197 eV","lumo":"-15.873 eV","delta_g_ads":null,"adsorption_energy":null},{"inhibitor_name":"S1 (neutral)","substrate":"Fe (110) surface","corrosive_medium":null,"medium_concentration":null,"inhibitor_concentration":null,"temperature":null,"immersion_time":null,"test_method":"molecular dynamics simulation","inhibition_efficiency":null,"homo":null,"lumo":null,"delta_g_ads":null,"adsorption_energy":"-338.93 kJ/mol"},{"inhibitor_name":"S1 (protonated)","substrate":"Fe (110) surface","corrosive_medium":null,"medium_concentration":null,"inhibitor_concentration":null,"temperature":null,"immersion_time":null,"test_method":"molecular dynamics simulation","inhibition_efficiency":null,"homo":null,"lumo":null,"delta_g_ads":null,"adsorption_energy":"-407.77 kJ/mol"},{"inhibitor_name":"S2","substrate":"medium carbon steel","corrosive_medium":"HCl","medium_concentration":"1 M","inhibitor_concentration":"0.05 mM","temperature":"298 K","immersion_time":"2 h","test_method":"electrochemical impedance spectroscopy","inhibition_efficiency":"85.28%","homo":"-6.177 eV","lumo":"-0.283 eV","delta_g_ads":null,"adsorption_energy":"-687.55 kJ/mol"},{"inhibitor_name":"S2","substrate":"medium carbon steel","corrosive_medium":"HCl","medium_concentration":"1 M","inhibitor_concentration":"0.10 mM","temperature":"298 K","immersion_time":"2 h","test_method":"electrochemical impedance spectroscopy","inhibition_efficiency":"94.91%","homo":"-6.177 eV","lumo":"-0.283 eV","delta_g_ads":null,"adsorption_energy":"-687.55 kJ/mol"},{"inhibitor_name":"S2","substrate":"medium carbon steel","corrosive_medium":"HCl","medium_concentration":"1 M","inhibitor_concentration":"0.25 mM","temperature":"298 K","immersion_time":"2 h","test_method":"electrochemical impedance spectroscopy","inhibition_efficiency":"94.64%","homo":"-6.177 eV","lumo":"-0.283 eV","delta_g_ads":null,"adsorption_energy":"-687.55 kJ/mol"},{"inhibitor_name":"S2","substrate":"medium carbon steel","corrosive_medium":"HCl","medium_concentration":"1 M","inhibitor_concentration":"0.50 mM","temperature":"298 K","immersion_time":"2 h","test_method":"electrochemical impedance spectroscopy","inhibition_efficiency":"96.09%","homo":"-6.177 eV","lumo":"-0.283 eV","delta_g_ads":null,"adsorption_energy":"-687.55 kJ/mol"},{"inhibitor_name":"S2","substrate":"medium carbon steel","corrosive_medium":"HCl","medium_concentration":"1 M","inhibitor_concentration":"1.00 mM","temperature":"298 K","immersion_time":"2 h","test_method":"electrochemical impedance spectroscopy","inhibition_efficiency":"96.53%","homo":"-6.177 eV","lumo":"-0.283 eV","delta_g_ads":null,"adsorption_energy":"-687.55 kJ/mol"},{"inhibitor_name":"S2","substrate":"medium carbon steel","corrosive_medium":"HCl","medium_concentration":"1 M","inhibitor_concentration":"0.05 mM","temperature":"298 K","immersion_time":"2 h","test_method":"potentiodynamic polarization","inhibition_efficiency":"84.11%","homo":"-6.177 eV","lumo":"-0.283 eV","delta_g_ads":null,"adsorption_energy":"-687.55 kJ/mol"},{"inhibitor_name":"S2","substrate":"medium carbon steel","corrosive_medium":"HCl","medium_concentration":"1 M","inhibitor_concentration":"0.10 mM","temperature":"298 K","immersion_time":"2 h","test_method":"potentiodynamic polarization","inhibition_efficiency":"93.23%","homo":"-6.177 eV","lumo":"-0.283 eV","delta_g_ads":null,"adsorption_energy":"-687.55 kJ/mol"},{"inhibitor_name":"S2","substrate":"medium carbon steel","corrosive_medium":"HCl","medium_concentration":"1 M","inhibitor_concentration":"0.25 mM","temperature":"298 K","immersion_time":"2 h","test_method":"potentiodynamic polarization","inhibition_efficiency":"96.71%","homo":"-6.177 eV","lumo":"-0.283 eV","delta_g_ads":null,"adsorption_energy":"-687.55 kJ/mol"},{"inhibitor_name":"S2","substrate":"medium carbon steel","corrosive_medium":"HCl","medium_concentration":"1 M","inhibitor_concentration":"0.50 mM","temperature":"298 K","immersion_time":"2 h","test_method":"potentiodynamic polarization","inhibition_efficiency":"97.73%","homo":"-6.177 eV","lumo":"-0.283 eV","delta_g_ads":null,"adsorption_energy":"-687.55 kJ/mol"},{"inhibitor_name":"S2","substrate":"medium carbon steel","corrosive_medium":"HCl","medium_concentration":"1 M","inhibitor_concentration":"1.00 mM","temperature":"298 K","immersion_time":"2 h","test_method":"potentiodynamic polarization","inhibition_efficiency":"98.82%","homo":"-6.177 eV","lumo":"-0.283 eV","delta_g_ads":null,"adsorption_energy":"-687.55 kJ/mol"},{"inhibitor_name":"S2","substrate":"medium carbon steel","corrosive_medium":"HCl","medium_concentration":"1 M","inhibitor_concentration":"0.05 mM","temperature":"293 K","immersion_time":"48 h","test_method":"weight loss","inhibition_efficiency":"87.3%","homo":"-6.177 eV","lumo":"-0.283 eV","delta_g_ads":"-39.07 kJ/mol","adsorption_energy":"-687.55 kJ/mol"},{"inhibitor_name":"S2","substrate":"medium carbon steel","corrosive_medium":"HCl","medium_concentration":"1 M","inhibitor_concentration":"0.10 mM","temperature":"293 K","immersion_time":"48 h","test_method":"weight loss","inhibition_efficiency":"89.6%","homo":"-6.177 eV","lumo":"-0.283 eV","delta_g_ads":"-39.07 kJ/mol","adsorption_energy":"-687.55 kJ/mol"},{"inhibitor_name":"S2","substrate":"medium carbon steel","corrosive_medium":"HCl","medium_concentration":"1 M","inhibitor_concentration":"0.25 mM","temperature":"293 K","immersion_time":"48 h","test_method":"weight loss","inhibition_efficiency":"92.7%","homo":"-6.177 eV","lumo":"-0.283 eV","delta_g_ads":"-39.07 kJ/mol","adsorption_energy":"-687.55 kJ/mol"},{"inhibitor_name":"S2","substrate":"medium carbon steel","corrosive_medium":"HCl","medium_concentration":"1 M","inhibitor_concentration":"0.50 mM","temperature":"293 K","immersion_time":"48 h","test_method":"weight loss","inhibition_efficiency":"93.0%","homo":"-6.177 eV","lumo":"-0.283 eV","delta_g_ads":"-39.07 kJ/mol","adsorption_energy":"-687.55 kJ/mol"},{"inhibitor_name":"S2","substrate":"medium carbon steel","corrosive_medium":"HCl","medium_concentration":"1 M","inhibitor_concentration":"1.00 mM","temperature":"293 K","immersion_time":"48 h","test_method":"weight loss","inhibition_efficiency":"93.4%","homo":"-6.177 eV","lumo":"-0.283 eV","delta_g_ads":"-39.07 kJ/mol","adsorption_energy":"-687.55 kJ/mol"},{"inhibitor_name":"S2","substrate":"medium carbon steel","corrosive_medium":"HCl","medium_concentration":"1 M","inhibitor_concentration":"0.05 mM","temperature":"308 K","immersion_time":"48 h","test_method":"weight loss","inhibition_efficiency":"86.4%","homo":"-6.177 eV","lumo":"-0.283 eV","delta_g_ads":"-39.30 kJ/mol","adsorption_energy":"-687.55 kJ/mol"},{"inhibitor_name":"S2","substrate":"medium carbon steel","corrosive_medium":"HCl","medium_concentration":"1 M","inhibitor_concentration":"0.10 mM","temperature":"308 K","immersion_time":"48 h","test_method":"weight loss","inhibition_efficiency":"87.7%","homo":"-6.177 eV","lumo":"-0.283 eV","delta_g_ads":"-39.30 kJ/mol","adsorption_energy":"-687.55 kJ/mol"},{"inhibitor_name":"S2","substrate":"medium carbon steel","corrosive_medium":"HCl","medium_concentration":"1 M","inhibitor_concentration":"0.25 mM","temperature":"308 K","immersion_time":"48 h","test_method":"weight loss","inhibition_efficiency":"90.8%","homo":"-6.177 eV","lumo":"-0.283 eV","delta_g_ads":"-39.30 kJ/mol","adsorption_energy":"-687.55 kJ/mol"},{"inhibitor_name":"S2","substrate":"medium carbon steel","corrosive_medium":"HCl","medium_concentration":"1 M","inhibitor_concentration":"0.50 mM","temperature":"308 K","immersion_time":"48 h","test_method":"weight loss","inhibition_efficiency":"92.3%","homo":"-6.177 eV","lumo":"-0.283 eV","delta_g_ads":"-39.30 kJ/mol","adsorption_energy":"-687.55 kJ/mol"},{"inhibitor_name":"S2","substrate":"medium carbon steel","corrosive_medium":"HCl","medium_concentration":"1 M","inhibitor_concentration":"1.00 mM","temperature":"308 K","immersion_time":"48 h","test_method":"weight loss","inhibition_efficiency":"92.5%","homo":"-6.177 eV","lumo":"-0.283 eV","delta_g_ads":"-39.30 kJ/mol","adsorption_energy":"-687.55 kJ/mol"},{"inhibitor_name":"S2","substrate":"medium carbon steel","corrosive_medium":"HCl","medium_concentration":"1 M","inhibitor_concentration":"0.05 mM","temperature":"323 K","immersion_time":"48 h","test_method":"weight loss","inhibition_efficiency":"52.6%","homo":"-6.177 eV","lumo":"-0.283 eV","delta_g_ads":"-37.43 kJ/mol","adsorption_energy":"-687.55 kJ/mol"},{"inhibitor_name":"S2","substrate":"medium carbon steel","corrosive_medium":"HCl","medium_concentration":"1 M","inhibitor_concentration":"0.10 mM","temperature":"323 K","immersion_time":"48 h","test_method":"weight loss","inhibition_efficiency":"60.9%","homo":"-6.177 eV","lumo":"-0.283 eV","delta_g_ads":"-37.43 kJ/mol","adsorption_energy":"-687.55 kJ/mol"},{"inhibitor_name":"S2","substrate":"medium carbon steel","corrosive_medium":"HCl","medium_concentration":"1 M","inhibitor_concentration":"0.25 mM","temperature":"323 K","immersion_time":"48 h","test_method":"weight loss","inhibition_efficiency":"69.2%","homo":"-6.177 eV","lumo":"-0.283 eV","delta_g_ads":"-37.43 kJ/mol","adsorption_energy":"-687.55 kJ/mol"},{"inhibitor_name":"S2","substrate":"medium carbon steel","corrosive_medium":"HCl","medium_concentration":"1 M","inhibitor_concentration":"0.50 mM","temperature":"323 K","immersion_time":"48 h","test_method":"weight loss","inhibition_efficiency":"72.6%","homo":"-6.177 eV","lumo":"-0.283 eV","delta_g_ads":"-37.43 kJ/mol","adsorption_energy":"-687.55 kJ/mol"},{"inhibitor_name":"S2","substrate":"medium carbon steel","corrosive_medium":"HCl","medium_concentration":"1 M","inhibitor_concentration":"1.00 mM","temperature":"323 K","immersion_time":"48 h","test_method":"weight loss","inhibition_efficiency":"79.8%","homo":"-6.177 eV","lumo":"-0.283 eV","delta_g_ads":"-37.43 kJ/mol","adsorption_energy":"-687.55 kJ/mol"},{"inhibitor_name":"S2 (neutral)","substrate":"Fe (110) surface","corrosive_medium":null,"medium_concentration":null,"inhibitor_concentration":null,"temperature":null,"immersion_time":null,"test_method":"density functional theory","inhibition_efficiency":null,"homo":"-6.177 eV","lumo":"-0.283 eV","delta_g_ads":null,"adsorption_energy":null},{"inhibitor_name":"S2 (protonated)","substrate":"Fe (110) surface","corrosive_medium":null,"medium_concentration":null,"inhibitor_concentration":null,"temperature":null,"immersion_time":null,"test_method":"density functional theory","inhibition_efficiency":null,"homo":"-10.416 eV","lumo":"-5.719 eV","delta_g_ads":null,"adsorption_energy":null},{"inhibitor_name":"S2 (neutral)","substrate":"Fe (110) surface","corrosive_medium":null,"medium_concentration":null,"inhibitor_concentration":null,"temperature":null,"immersion_time":null,"test_method":"molecular dynamics simulation","inhibition_efficiency":null,"homo":null,"lumo":null,"delta_g_ads":null,"adsorption_energy":"-687.55 kJ/mol"},{"inhibitor_name":"S2 (protonated)","substrate":"Fe (110) surface","corrosive_medium":null,"medium_concentration":null,"inhibitor_concentration":null,"temperature":null,"immersion_time":null,"test_method":"molecular dynamics simulation","inhibition_efficiency":null,"homo":null,"lumo":null,"delta_g_ads":null,"adsorption_energy":"-897.40 kJ/mol"},{"inhibitor_name":"S3","substrate":"medium carbon steel","corrosive_medium":"HCl","medium_concentration":"1 M","inhibitor_concentration":"0.05 mM","temperature":"298 K","immersion_time":"2 h","test_method":"electrochemical impedance spectroscopy","inhibition_efficiency":"90.45%","homo":"-6.012 eV","lumo":"-1.481 eV","delta_g_ads":null,"adsorption_energy":"-983.10 kJ/mol"},{"inhibitor_name":"S3","substrate":"medium carbon steel","corrosive_medium":"HCl","medium_concentration":"1 M","inhibitor_concentration":"0.10 mM","temperature":"298 K","immersion_time":"2 h","test_method":"electrochemical impedance spectroscopy","inhibition_efficiency":"95.41%","homo":"-6.012 eV","lumo":"-1.481 eV","delta_g_ads":null,"adsorption_energy":"-983.10 kJ/mol"},{"inhibitor_name":"S3","substrate":"medium carbon steel","corrosive_medium":"HCl","medium_concentration":"1 M","inhibitor_concentration":"0.25 mM","temperature":"298 K","immersion_time":"2 h","test_method":"electrochemical impedance spectroscopy","inhibition_efficiency":"96.18%","homo":"-6.012 eV","lumo":"-1.481 eV","delta_g_ads":null,"adsorption_energy":"-983.10 kJ/mol"},{"inhibitor_name":"S3","substrate":"medium carbon steel","corrosive_medium":"HCl","medium_concentration":"1 M","inhibitor_concentration":"0.50 mM","temperature":"298 K","immersion_time":"2 h","test_method":"electrochemical impedance spectroscopy","inhibition_efficiency":"96.53%","homo":"-6.012 eV","lumo":"-1.481 eV","delta_g_ads":null,"adsorption_energy":"-983.10 kJ/mol"},{"inhibitor_name":"S3","substrate":"medium carbon steel","corrosive_medium":"HCl","medium_concentration":"1 M","inhibitor_concentration":"1.00 mM","temperature":"298 K","immersion_time":"2 h","test_method":"electrochemical impedance spectroscopy","inhibition_efficiency":"96.72%","homo":"-6.012 eV","lumo":"-1.481 eV","delta_g_ads":null,"adsorption_energy":"-983.10 kJ/mol"},{"inhibitor_name":"S3","substrate":"medium carbon steel","corrosive_medium":"HCl","medium_concentration":"1 M","inhibitor_concentration":"0.05 mM","temperature":"298 K","immersion_time":"2 h","test_method":"potentiodynamic polarization","inhibition_efficiency":"96.99%","homo":"-6.012 eV","lumo":"-1.481 eV","delta_g_ads":null,"adsorption_energy":"-983.10 kJ/mol"},{"inhibitor_name":"S3","substrate":"medium carbon steel","corrosive_medium":"HCl","medium_concentration":"1 M","inhibitor_concentration":"0.10 mM","temperature":"298 K","immersion_time":"2 h","test_method":"potentiodynamic polarization","inhibition_efficiency":"97.23%","homo":"-6.012 eV","lumo":"-1.481 eV","delta_g_ads":null,"adsorption_energy":"-983.10 kJ/mol"},{"inhibitor_name":"S3","substrate":"medium carbon steel","corrosive_medium":"HCl","medium_concentration":"1 M","inhibitor_concentration":"0.25 mM","temperature":"298 K","immersion_time":"2 h","test_method":"potentiodynamic polarization","inhibition_efficiency":"98.19%","homo":"-6.012 eV","lumo":"-1.481 eV","delta_g_ads":null,"adsorption_energy":"-983.10 kJ/mol"},{"inhibitor_name":"S3","substrate":"medium carbon steel","corrosive_medium":"HCl","medium_concentration":"1 M","inhibitor_concentration":"0.50 mM","temperature":"298 K","immersion_time":"2 h","test_method":"potentiodynamic polarization","inhibition_efficiency":"99.17%","homo":"-6.012 eV","lumo":"-1.481 eV","delta_g_ads":null,"adsorption_energy":"-983.10 kJ/mol"},{"inhibitor_name":"S3","substrate":"medium carbon steel","corrosive_medium":"HCl","medium_concentration":"1 M","inhibitor_concentration":"1.00 mM","temperature":"298 K","immersion_time":"2 h","test_method":"potentiodynamic polarization","inhibition_efficiency":"99.20%","homo":"-6.012 eV","lumo":"-1.481 eV","delta_g_ads":null,"adsorption_energy":"-983.10 kJ/mol"},{"inhibitor_name":"S3","substrate":"medium carbon steel","corrosive_medium":"HCl","medium_concentration":"1 M","inhibitor_concentration":"0.05 mM","temperature":"293 K","immersion_time":"48 h","test_method":"weight loss","inhibition_efficiency":"91.6%","homo":"-6.012 eV","lumo":"-1.481 eV","delta_g_ads":"-39.52 kJ/mol","adsorption_energy":"-983.10 kJ/mol"},{"inhibitor_name":"S3","substrate":"medium carbon steel","corrosive_medium":"HCl","medium_concentration":"1 M","inhibitor_concentration":"0.10 mM","temperature":"293 K","immersion_time":"48 h","test_method":"weight loss","inhibition_efficiency":"95.7%","homo":"-6.012 eV","lumo":"-1.481 eV","delta_g_ads":"-39.52 kJ/mol","adsorption_energy":"-983.10 kJ/mol"},{"inhibitor_name":"S3","substrate":"medium carbon steel","corrosive_medium":"HCl","medium_concentration":"1 M","inhibitor_concentration":"0.25 mM","temperature":"293 K","immersion_time":"48 h","test_method":"weight loss","inhibition_efficiency":"96.2%","homo":"-6.012 eV","lumo":"-1.481 eV","delta_g_ads":"-39.52 kJ/mol","adsorption_energy":"-983.10 kJ/mol"},{"inhibitor_name":"S3","substrate":"medium carbon steel","corrosive_medium":"HCl","medium_concentration":"1 M","inhibitor_concentration":"0.50 mM","temperature":"293 K","immersion_time":"48 h","test_method":"weight loss","inhibition_efficiency":"97.1%","homo":"-6.012 eV","lumo":"-1.481 eV","delta_g_ads":"-39.52 kJ/mol","adsorption_energy":"-983.10 kJ/mol"},{"inhibitor_name":"S3","substrate":"medium carbon steel","corrosive_medium":"HCl","medium_concentration":"1 M","inhibitor_concentration":"1.00 mM","temperature":"293 K","immersion_time":"48 h","test_method":"weight loss","inhibition_efficiency":"98.0%","homo":"-6.012 eV","lumo":"-1.481 eV","delta_g_ads":"-39.52 kJ/mol","adsorption_energy":"-983.10 kJ/mol"},{"inhibitor_name":"S3","substrate":"medium carbon steel","corrosive_medium":"HCl","medium_concentration":"1 M","inhibitor_concentration":"0.05 mM","temperature":"308 K","immersion_time":"48 h","test_method":"weight loss","inhibition_efficiency":"87.9%","homo":"-6.012 eV","lumo":"-1.481 eV","delta_g_ads":"-39.77 kJ/mol","adsorption_energy":"-983.10 kJ/mol"},{"inhibitor_name":"S3","substrate":"medium carbon steel","corrosive_medium":"HCl","medium_concentration":"1 M","inhibitor_concentration":"0.10 mM","temperature":"308 K","immersion_time":"48 h","test_method":"weight loss","inhibition_efficiency":"90.1%","homo":"-6.012 eV","lumo":"-1.481 eV","delta_g_ads":"-39.77 kJ/mol","adsorption_energy":"-983.10 kJ/mol"},{"inhibitor_name":"S3","substrate":"medium carbon steel","corrosive_medium":"HCl","medium_concentration":"1 M","inhibitor_concentration":"0.25 mM","temperature":"308 K","immersion_time":"48 h","test_method":"weight loss","inhibition_efficiency":"92.9%","homo":"-6.012 eV","lumo":"-1.481 eV","delta_g_ads":"-39.77 kJ/mol","adsorption_energy":"-983.10 kJ/mol"},{"inhibitor_name":"S3","substrate":"medium carbon steel","corrosive_medium":"HCl","medium_concentration":"1 M","inhibitor_concentration":"0.50 mM","temperature":"308 K","immersion_time":"48 h","test_method":"weight loss","inhibition_efficiency":"96.1%","homo":"-6.012 eV","lumo":"-1.481 eV","delta_g_ads":"-39.77 kJ/mol","adsorption_energy":"-983.10 kJ/mol"},{"inhibitor_name":"S3","substrate":"medium carbon steel","corrosive_medium":"HCl","medium_concentration":"1 M","inhibitor_concentration":"1.00 mM","temperature":"308 K","immersion_time":"48 h","test_method":"weight loss","inhibition_efficiency":"97.4%","homo":"-6.012 eV","lumo":"-1.481 eV","delta_g_ads":"-39.77 kJ/mol","adsorption_energy":"-983.10 kJ/mol"},{"inhibitor_name":"S3","substrate":"medium carbon steel","corrosive_medium":"HCl","medium_concentration":"1 M","inhibitor_concentration":"0.05 mM","temperature":"323 K","immersion_time":"48 h","test_method":"weight loss","inhibition_efficiency":"77.2%","homo":"-6.012 eV","lumo":"-1.481 eV","delta_g_ads":"-39.80 kJ/mol","adsorption_energy":"-983.10 kJ/mol"},{"inhibitor_name":"S3","substrate":"medium carbon steel","corrosive_medium":"HCl","medium_concentration":"1 M","inhibitor_concentration":"0.10 mM","temperature":"323 K","immersion_time":"48 h","test_method":"weight loss","inhibition_efficiency":"82.7%","homo":"-6.012 eV","lumo":"-1.481 eV","delta_g_ads":"-39.80 kJ/mol","adsorption_energy":"-983.10 kJ/mol"},{"inhibitor_name":"S3","substrate":"medium carbon steel","corrosive_medium":"HCl","medium_concentration":"1 M","inhibitor_concentration":"0.25 mM","temperature":"323 K","immersion_time":"48 h","test_method":"weight loss","inhibition_efficiency":"89.3%","homo":"-6.012 eV","lumo":"-1.481 eV","delta_g_ads":"-39.80 kJ/mol","adsorption_energy":"-983.10 kJ/mol"},{"inhibitor_name":"S3","substrate":"medium carbon steel","corrosive_medium":"HCl","medium_concentration":"1 M","inhibitor_concentration":"0.50 mM","temperature":"323 K","immersion_time":"48 h","test_method":"weight loss","inhibition_efficiency":"92.3%","homo":"-6.012 eV","lumo":"-1.481 eV","delta_g_ads":"-39.80 kJ/mol","adsorption_energy":"-983.10 kJ/mol"},{"inhibitor_name":"S3","substrate":"medium carbon steel","corrosive_medium":"HCl","medium_concentration":"1 M","inhibitor_concentration":"1.00 mM","temperature":"323 K","immersion_time":"48 h","test_method":"weight loss","inhibition_efficiency":"94.5%","homo":"-6.012 eV","lumo":"-1.481 eV","delta_g_ads":"-39.80 kJ/mol","adsorption_energy":"-983.10 kJ/mol"},{"inhibitor_name":"S3 (neutral)","substrate":"Fe (110) surface","corrosive_medium":null,"medium_concentration":null,"inhibitor_concentration":null,"temperature":null,"immersion_time":null,"test_method":"density functional theory","inhibition_efficiency":null,"homo":"-6.012 eV","lumo":"-1.481 eV","delta_g_ads":null,"adsorption_energy":null},{"inhibitor_name":"S3 (protonated)","substrate":"Fe (110) surface","corrosive_medium":null,"medium_concentration":null,"inhibitor_concentration":null,"temperature":null,"immersion_time":null,"test_method":"density functional theory","inhibition_efficiency":null,"homo":"-8.340 eV","lumo":"-4.283 eV","delta_g_ads":null,"adsorption_energy":null},{"inhibitor_name":"S3 (neutral)","substrate":"Fe (110) surface","corrosive_medium":null,"medium_concentration":null,"inhibitor_concentration":null,"temperature":null,"immersion_time":null,"test_method":"molecular dynamics simulation","inhibition_efficiency":null,"homo":null,"lumo":null,"delta_g_ads":null,"adsorption_energy":"-983.10 kJ/mol"},{"inhibitor_name":"S3 (protonated)","substrate":"Fe (110) surface","corrosive_medium":null,"medium_concentration":null,"inhibitor_concentration":null,"temperature":null,"immersion_time":null,"test_method":"molecular dynamics simulation","inhibition_efficiency":null,"homo":null,"lumo":null,"delta_g_ads":null,"adsorption_energy":"-1258.95 kJ/mol"}]}
