Repository: fwx-stu/Corrosion-Inhibitor-Extraction

## Dataset and experiments

| Experiment | Papers per condition | Conditions |
| --- | ---: | ---: |
| GLM-4-Plus evidence strategies E0–E5 (dev37) | 37 | 54 |
| Qwen2.5 development experiments (dev37) | 37 | 27 |
| Qwen2.5 main experiments (test50) | 50 | 9 |
| Matched-budget and component controls (test50) | 50 | 12 |
| GLM-4-Plus reference (test50) | 50 | 1 |
| **Total** | | **103** |

The expert reference dataset contains 87 papers and 3,066 normalized, deduplicated records (670 in dev37 and 2,396 in test50). The release includes 4,097 paper-level structured predictions, the reference annotations, evaluation code, statistical analyses and numerical figure data.

File: input/test50/gold/test50.jsonl (part 8 of 26)
{"paper_id":"xml_5509","records":[{"inhibitor_name":"TDAB C-8","substrate":"C1018 mild steel","corrosive_medium":"HCl","medium_concentration":"15%","inhibitor_concentration":"15.56 µM (10.00 mg/L)","temperature":"25 °C","immersion_time":"3600 s","test_method":"electrochemical frequency modulation","inhibition_efficiency":"12.13%","homo":"-5.610 eV","lumo":"-0.921 eV","delta_g_ads":null,"adsorption_energy":"-498.68 kcal/mol"},{"inhibitor_name":"TDAB C-8","substrate":"C1018 mild steel","corrosive_medium":"HCl","medium_concentration":"15%","inhibitor_concentration":"31.11 µM (20.00 mg/L)","temperature":"25 °C","immersion_time":"3600 s","test_method":"electrochemical frequency modulation","inhibition_efficiency":"63.48%","homo":"-5.610 eV","lumo":"-0.921 eV","delta_g_ads":null,"adsorption_energy":"-498.68 kcal/mol"},{"inhibitor_name":"TDAB C-8","substrate":"C1018 mild steel","corrosive_medium":"HCl","medium_concentration":"15%","inhibitor_concentration":"77.79 µM (50.00 mg/L)","temperature":"25 °C","immersion_time":"3600 s","test_method":"electrochemical frequency modulation","inhibition_efficiency":"83.25%","homo":"-5.610 eV","lumo":"-0.921 eV","delta_g_ads":null,"adsorption_energy":"-498.68 kcal/mol"},{"inhibitor_name":"TDAB C-8","substrate":"C1018 mild steel","corrosive_medium":"HCl","medium_concentration":"15%","inhibitor_concentration":"155.59 µM (100.00 mg/L)","temperature":"25 °C","immersion_time":"3600 s","test_method":"electrochemical frequency modulation","inhibition_efficiency":"91.85%","homo":"-5.610 eV","lumo":"-0.921 eV","delta_g_ads":null,"adsorption_energy":"-498.68 kcal/mol"},{"inhibitor_name":"TDAB C-8","substrate":"C1018 mild steel","corrosive_medium":"HCl","medium_concentration":"15%","inhibitor_concentration":"311.17 µM (200.00 mg/L)","temperature":"25 °C","immersion_time":"3600 s","test_method":"electrochemical frequency modulation","inhibition_efficiency":"96.28%","homo":"-5.610 eV","lumo":"-0.921 eV","delta_g_ads":null,"adsorption_energy":"-498.68 kcal/mol"},{"inhibitor_name":"TDAB C-8","substrate":"C1018 mild steel","corrosive_medium":"HCl","medium_concentration":"15%","inhibitor_concentration":"15.56 µM (10.00 mg/L)","temperature":"25 °C","immersion_time":"3600 s","test_method":"electrochemical impedance spectroscopy","inhibition_efficiency":"33.36%","homo":"-5.610 eV","lumo":"-0.921 eV","delta_g_ads":"-36.81 kJ/mol","adsorption_energy":"-498.68 kcal/mol"},{"inhibitor_name":"TDAB C-8","substrate":"C1018 mild steel","corrosive_medium":"HCl","medium_concentration":"15%","inhibitor_concentration":"31.11 µM (20.00 mg/L)","temperature":"25 °C","immersion_time":"3600 s","test_method":"electrochemical impedance spectroscopy","inhibition_efficiency":"72.51%","homo":"-5.610 eV","lumo":"-0.921 eV","delta_g_ads":"-36.81 kJ/mol","adsorption_energy":"-498.68 kcal/mol"},{"inhibitor_name":"TDAB C-8","substrate":"C1018 mild steel","corrosive_medium":"HCl","medium_concentration":"15%","inhibitor_concentration":"77.79 µM (50.00 mg/L)","temperature":"25 °C","immersion_time":"3600 s","test_method":"electrochemical impedance spectroscopy","inhibition_efficiency":"87.54%","homo":"-5.610 eV","lumo":"-0.921 eV","delta_g_ads":"-36.81 kJ/mol","adsorption_energy":"-498.68 kcal/mol"},{"inhibitor_name":"TDAB C-8","substrate":"C1018 mild steel","corrosive_medium":"HCl","medium_concentration":"15%","inhibitor_concentration":"155.59 µM (100.00 mg/L)","temperature":"25 °C","immersion_time":"3600 s","test_method":"electrochemical impedance spectroscopy","inhibition_efficiency":"94.69%","homo":"-5.610 eV","lumo":"-0.921 eV","delta_g_ads":"-36.81 kJ/mol","adsorption_energy":"-498.68 kcal/mol"},{"inhibitor_name":"TDAB C-8","substrate":"C1018 mild steel","corrosive_medium":"HCl","medium_concentration":"15%","inhibitor_concentration":"311.17 µM (200.00 mg/L)","temperature":"25 °C","immersion_time":"3600 s","test_method":"electrochemical impedance spectroscopy","inhibition_efficiency":"97.24%","homo":"-5.610 eV","lumo":"-0.921 eV","delta_g_ads":"-36.81 kJ/mol","adsorption_energy":"-498.68 kcal/mol"},{"inhibitor_name":"TDAB C-8","substrate":"C1018 mild steel","corrosive_medium":"HCl","medium_concentration":"15%","inhibitor_concentration":"15.56 µM (10.00 mg/L)","temperature":"25 °C","immersion_time":"3600 s","test_method":"potentiodynamic polarization","inhibition_efficiency":"38.65%","homo":"-5.610 eV","lumo":"-0.921 eV","delta_g_ads":"-37.33 kJ/mol","adsorption_energy":"-498.68 kcal/mol"},{"inhibitor_name":"TDAB C-8","substrate":"C1018 mild steel","corrosive_medium":"HCl","medium_concentration":"15%","inhibitor_concentration":"31.11 µM (20.00 mg/L)","temperature":"25 °C","immersion_time":"3600 s","test_method":"potentiodynamic polarization","inhibition_efficiency":"79.33%","homo":"-5.610 eV","lumo":"-0.921 eV","delta_g_ads":"-37.33 kJ/mol","adsorption_energy":"-498.68 kcal/mol"},{"inhibitor_name":"TDAB C-8","substrate":"C1018 mild steel","corrosive_medium":"HCl","medium_concentration":"15%","inhibitor_concentration":"77.79 µM (50.00 mg/L)","temperature":"25 °C","immersion_time":"3600 s","test_method":"potentiodynamic polarization","inhibition_efficiency":"88.85%","homo":"-5.610 eV","lumo":"-0.921 eV","delta_g_ads":"-37.33 kJ/mol","adsorption_energy":"-498.68 kcal/mol"},{"inhibitor_name":"TDAB C-8","substrate":"C1018 mild steel","corrosive_medium":"HCl","medium_concentration":"15%","inhibitor_concentration":"155.59 µM (100.00 mg/L)","temperature":"25 °C","immersion_time":"3600 s","test_method":"potentiodynamic polarization","inhibition_efficiency":"93.90%","homo":"-5.610 eV","lumo":"-0.921 eV","delta_g_ads":"-37.33 kJ/mol","adsorption_energy":"-498.68 kcal/mol"},{"inhibitor_name":"TDAB C-8","substrate":"C1018 mild steel","corrosive_medium":"HCl","medium_concentration":"15%","inhibitor_concentration":"311.17 µM (200.00 mg/L)","temperature":"25 °C","immersion_time":"3600 s","test_method":"potentiodynamic polarization","inhibition_efficiency":"97.93%","homo":"-5.610 eV","lumo":"-0.921 eV","delta_g_ads":"-37.33 kJ/mol","adsorption_energy":"-498.68 kcal/mol"},{"inhibitor_name":"TDAB C-8","substrate":"C1018 mild steel","corrosive_medium":"HCl","medium_concentration":"15%","inhibitor_concentration":"15.56 µM (10.00 mg/L)","temperature":"25 °C","immersion_time":"3600 s","test_method":"linear polarization resistance","inhibition_efficiency":"29.71%","homo":"-5.610 eV","lumo":"-0.921 eV","delta_g_ads":null,"adsorption_energy":"-498.68 kcal/mol"},{"inhibitor_name":"TDAB C-8","substrate":"C1018 mild steel","corrosive_medium":"HCl","medium_concentration":"15%","inhibitor_concentration":"31.11 µM (20.00 mg/L)","temperature":"25 °C","immersion_time":"3600 s","test_method":"linear polarization resistance","inhibition_efficiency":"68.19%","homo":"-5.610 eV","lumo":"-0.921 eV","delta_g_ads":null,"adsorption_energy":"-498.68 kcal/mol"},{"inhibitor_name":"TDAB C-8","substrate":"C1018 mild steel","corrosive_medium":"HCl","medium_concentration":"15%","inhibitor_concentration":"77.79 µM (50.00 mg/L)","temperature":"25 °C","immersion_time":"3600 s","test_method":"linear polarization resistance","inhibition_efficiency":"85.33%","homo":"-5.610 eV","lumo":"-0.921 eV","delta_g_ads":null,"adsorption_energy":"-498.68 kcal/mol"},{"inhibitor_name":"TDAB C-8","substrate":"C1018 mild steel","corrosive_medium":"HCl","medium_concentration":"15%","inhibitor_concentration":"155.59 µM (100.00 mg/L)","temperature":"25 °C","immersion_time":"3600 s","test_method":"linear polarization resistance","inhibition_efficiency":"93.24%","homo":"-5.610 eV","lumo":"-0.921 eV","delta_g_ads":null,"adsorption_energy":"-498.68 kcal/mol"},{"inhibitor_name":"TDAB C-8","substrate":"C1018 mild steel","corrosive_medium":"HCl","medium_concentration":"15%","inhibitor_concentration":"311.17 µM (200.00 mg/L)","temperature":"25 °C","immersion_time":"3600 s","test_method":"linear polarization resistance","inhibition_efficiency":"97.25%","homo":"-5.610 eV","lumo":"-0.921 eV","delta_g_ads":null,"adsorption_energy":"-498.68 kcal/mol"},{"inhibitor_name":"TDAB C-8","substrate":"C1018 mild steel","corrosive_medium":"HCl","medium_concentration":"15%","inhibitor_concentration":"311.17 µM (200.00 mg/L)","temperature":"25 °C","immersion_time":"6 h","test_method":"weight loss","inhibition_efficiency":"98.90%","homo":"-5.610 eV","lumo":"-0.921 eV","delta_g_ads":"-41.55 kJ/mol","adsorption_energy":"-498.68 kcal/mol"},{"inhibitor_name":"TDAB C-8","substrate":"C1018 mild steel","corrosive_medium":"HCl","medium_concentration":"15%","inhibitor_concentration":"311.17 µM (200.00 mg/L)","temperature":"45 °C","immersion_time":"6 h","test_method":"weight loss","inhibition_efficiency":"78.88%","homo":"-5.610 eV","lumo":"-0.921 eV","delta_g_ads":null,"adsorption_energy":"-498.68 kcal/mol"},{"inhibitor_name":"TDAB C-8","substrate":"C1018 mild steel","corrosive_medium":"HCl","medium_concentration":"15%","inhibitor_concentration":"311.17 µM (200.00 mg/L)","temperature":"60 °C","immersion_time":"6 h","test_method":"weight loss","inhibition_efficiency":"75.33%","homo":"-5.610 eV","lumo":"-0.921 eV","delta_g_ads":null,"adsorption_energy":"-498.68 kcal/mol"},{"inhibitor_name":"TDAB C-8","substrate":"C1018 mild steel","corrosive_medium":"HCl","medium_concentration":"15%","inhibitor_concentration":"311.17 µM (200.00 mg/L)","temperature":"75 °C","immersion_time":"6 h","test_method":"weight loss","inhibition_efficiency":"73.55%","homo":"-5.610 eV","lumo":"-0.921 eV","delta_g_ads":null,"adsorption_energy":"-498.68 kcal/mol"},{"inhibitor_name":"TDAB C-8 (neutral)","substrate":"Fe (110) surface","corrosive_medium":null,"medium_concentration":null,"inhibitor_concentration":null,"temperature":null,"immersion_time":null,"test_method":"density functional theory","inhibition_efficiency":null,"homo":"-5.610 eV","lumo":"-0.921 eV","delta_g_ads":null,"adsorption_energy":null},{"inhibitor_name":"TDAB C-8 (neutral)","substrate":"Fe (110) surface","corrosive_medium":null,"medium_concentration":null,"inhibitor_concentration":null,"temperature":"298 K","immersion_time":null,"test_method":"molecular dynamics simulation","inhibition_efficiency":null,"homo":null,"lumo":null,"delta_g_ads":null,"adsorption_energy":"-498.68 kcal/mol"},{"inhibitor_name":"TDAB C-12","substrate":"C1018 mild steel","corrosive_medium":"HCl","medium_concentration":"15%","inhibitor_concentration":"3.31 µM (2.50 mg/L)","temperature":"25 °C","immersion_time":"3600 s","test_method":"electrochemical frequency modulation","inhibition_efficiency":"93.76%","homo":"-4.573 eV","lumo":"-2.044 eV","delta_g_ads":null,"adsorption_energy":"-429.26 kcal/mol"},{"inhibitor_name":"TDAB C-12","substrate":"C1018 mild steel","corrosive_medium":"HCl","medium_concentration":"15%","inhibitor_concentration":"6.63 µM (5.00 mg/L)","temperature":"25 °C","immersion_time":"3600 s","test_method":"electrochemical frequency modulation","inhibition_efficiency":"96.20%","homo":"-4.573 eV","lumo":"-2.044 eV","delta_g_ads":null,"adsorption_energy":"-429.26 kcal/mol"},{"inhibitor_name":"TDAB C-12","substrate":"C1018 mild steel","corrosive_medium":"HCl","medium_concentration":"15%","inhibitor_concentration":"9.94 µM (7.50 mg/L)","temperature":"25 °C","immersion_time":"3600 s","test_method":"electrochemical frequency modulation","inhibition_efficiency":"96.94%","homo":"-4.573 eV","lumo":"-2.044 eV","delta_g_ads":null,"adsorption_energy":"-429.26 kcal/mol"},{"inhibitor_name":"TDAB C-12","substrate":"C1018 mild steel","corrosive_medium":"HCl","medium_concentration":"15%","inhibitor_concentration":"13.25 µM (10.00 mg/L)","temperature":"25 °C","immersion_time":"3600 s","test_method":"electrochemical frequency modulation","inhibition_efficiency":"96.96%","homo":"-4.573 eV","lumo":"-2.044 eV","delta_g_ads":null,"adsorption_energy":"-429.26 kcal/mol"},{"inhibitor_name":"TDAB C-12","substrate":"C1018 mild steel","corrosive_medium":"HCl","medium_concentration":"15%","inhibitor_concentration":"19.88 µM (15.00 mg/L)","temperature":"25 °C","immersion_time":"3600 s","test_method":"electrochemical frequency modulation","inhibition_efficiency":"95.96%","homo":"-4.573 eV","lumo":"-2.044 eV","delta_g_ads":null,"adsorption_energy":"-429.26 kcal/mol"},{"inhibitor_name":"TDAB C-12","substrate":"C1018 mild steel","corrosive_medium":"HCl","medium_concentration":"15%","inhibitor_concentration":"3.31 µM (2.50 mg/L)","temperature":"25 °C","immersion_time":"3600 s","test_method":"electrochemical impedance spectroscopy","inhibition_efficiency":"94.56%","homo":"-4.573 eV","lumo":"-2.044 eV","delta_g_ads":"-51.93 kJ/mol","adsorption_energy":"-429.26 kcal/mol"},{"inhibitor_name":"TDAB C-12","substrate":"C1018 mild steel","corrosive_medium":"HCl","medium_concentration":"15%","inhibitor_concentration":"6.63 µM (5.00 mg/L)","temperature":"25 °C","immersion_time":"3600 s","test_method":"electrochemical impedance spectroscopy","inhibition_efficiency":"97.03%","homo":"-4.573 eV","lumo":"-2.044 eV","delta_g_ads":"-51.93 kJ/mol","adsorption_energy":"-429.26 kcal/mol"},{"inhibitor_name":"TDAB C-12","substrate":"C1018 mild steel","corrosive_medium":"HCl","medium_concentration":"15%","inhibitor_concentration":"9.94 µM (7.50 mg/L)","temperature":"25 °C","immersion_time":"3600 s","test_method":"electrochemical impedance spectroscopy","inhibition_efficiency":"97.87%","homo":"-4.573 eV","lumo":"-2.044 eV","delta_g_ads":"-51.93 kJ/mol","adsorption_energy":"-429.26 kcal/mol"},{"inhibitor_name":"TDAB C-12","substrate":"C1018 mild steel","corrosive_medium":"HCl","medium_concentration":"15%","inhibitor_concentration":"13.25 µM (10.00 mg/L)","temperature":"25 °C","immersion_time":"3600 s","test_method":"electrochemical impedance spectroscopy","inhibition_efficiency":"98.04%","homo":"-4.573 eV","lumo":"-2.044 eV","delta_g_ads":"-51.93 kJ/mol","adsorption_energy":"-429.26 kcal/mol"},{"inhibitor_name":"TDAB C-12","substrate":"C1018 mild steel","corrosive_medium":"HCl","medium_concentration":"15%","inhibitor_concentration":"19.88 µM (15.00 mg/L)","temperature":"25 °C","immersion_time":"3600 s","test_method":"electrochemical impedance spectroscopy","inhibition_efficiency":"97.14%","homo":"-4.573 eV","lumo":"-2.044 eV","delta_g_ads":"-51.93 kJ/mol","adsorption_energy":"-429.26 kcal/mol"},{"inhibitor_name":"TDAB C-12","substrate":"C1018 mild steel","corrosive_medium":"HCl","medium_concentration":"15%","inhibitor_concentration":"3.31 µM (2.50 mg/L)","temperature":"25 °C","immersion_time":"3600 s","test_method":"potentiodynamic polarization","inhibition_efficiency":"79.14%","homo":"-4.573 eV","lumo":"-2.044 eV","delta_g_ads":"-46.03 kJ/mol","adsorption_energy":"-429.26 kcal/mol"},{"inhibitor_name":"TDAB C-12","substrate":"C1018 mild steel","corrosive_medium":"HCl","medium_concentration":"15%","inhibitor_concentration":"6.63 µM (5.00 mg/L)","temperature":"25 °C","immersion_time":"3600 s","test_method":"potentiodynamic polarization","inhibition_efficiency":"96.46%","homo":"-4.573 eV","lumo":"-2.044 eV","delta_g_ads":"-46.03 kJ/mol","adsorption_energy":"-429.26 kcal/mol"},{"inhibitor_name":"TDAB C-12","substrate":"C1018 mild steel","corrosive_medium":"HCl","medium_concentration":"15%","inhibitor_concentration":"9.94 µM (7.50 mg/L)","temperature":"25 °C","immersion_time":"3600 s","test_method":"potentiodynamic polarization","inhibition_efficiency":"97.38%","homo":"-4.573 eV","lumo":"-2.044 eV","delta_g_ads":"-46.03 kJ/mol","adsorption_energy":"-429.26 kcal/mol"},{"inhibitor_name":"TDAB C-12","substrate":"C1018 mild steel","corrosive_medium":"HCl","medium_concentration":"15%","inhibitor_concentration":"13.25 µM (10.00 mg/L)","temperature":"25 °C","immersion_time":"3600 s","test_method":"potentiodynamic polarization","inhibition_efficiency":"97.39%","homo":"-4.573 eV","lumo":"-2.044 eV","delta_g_ads":"-46.03 kJ/mol","adsorption_energy":"-429.26 kcal/mol"},{"inhibitor_name":"TDAB C-12","substrate":"C1018 mild steel","corrosive_medium":"HCl","medium_concentration":"15%","inhibitor_concentration":"19.88 µM (15.00 mg/L)","temperature":"25 °C","immersion_time":"3600 s","test_method":"potentiodynamic polarization","inhibition_efficiency":"96.43%","homo":"-4.573 eV","lumo":"-2.044 eV","delta_g_ads":"-46.03 kJ/mol","adsorption_energy":"-429.26 kcal/mol"},{"inhibitor_name":"TDAB C-12","substrate":"C1018 mild steel","corrosive_medium":"HCl","medium_concentration":"15%","inhibitor_concentration":"3.31 µM (2.50 mg/L)","temperature":"25 °C","immersion_time":"3600 s","test_method":"linear polarization resistance","inhibition_efficiency":"94.63%","homo":"-4.573 eV","lumo":"-2.044 eV","delta_g_ads":null,"adsorption_energy":"-429.26 kcal/mol"},{"inhibitor_name":"TDAB C-12","substrate":"C1018 mild steel","corrosive_medium":"HCl","medium_concentration":"15%","inhibitor_concentration":"6.63 µM (5.00 mg/L)","temperature":"25 °C","immersion_time":"3600 s","test_method":"linear polarization resistance","inhibition_efficiency":"97.00%","homo":"-4.573 eV","lumo":"-2.044 eV","delta_g_ads":null,"adsorption_energy":"-429.26 kcal/mol"},{"inhibitor_name":"TDAB C-12","substrate":"C1018 mild steel","corrosive_medium":"HCl","medium_concentration":"15%","inhibitor_concentration":"9.94 µM (7.50 mg/L)","temperature":"25 °C","immersion_time":"3600 s","test_method":"linear polarization resistance","inhibition_efficiency":"97.68%","homo":"-4.573 eV","lumo":"-2.044 eV","delta_g_ads":null,"adsorption_energy":"-429.26 kcal/mol"},{"inhibitor_name":"TDAB C-12","substrate":"C1018 mild steel","corrosive_medium":"HCl","medium_concentration":"15%","inhibitor_concentration":"13.25 µM (10.00 mg/L)","temperature":"25 °C","immersion_time":"3600 s","test_method":"linear polarization resistance","inhibition_efficiency":"97.75%","homo":"-4.573 eV","lumo":"-2.044 eV","delta_g_ads":null,"adsorption_energy":"-429.26 kcal/mol"},{"inhibitor_name":"TDAB C-12","substrate":"C1018 mild steel","corrosive_medium":"HCl","medium_concentration":"15%","inhibitor_concentration":"19.88 µM (15.00 mg/L)","temperature":"25 °C","immersion_time":"3600 s","test_method":"linear polarization resistance","inhibition_efficiency":"96.85%","homo":"-4.573 eV","lumo":"-2.044 eV","delta_g_ads":null,"adsorption_energy":"-429.26 kcal/mol"},{"inhibitor_name":"TDAB C-12","substrate":"C1018 mild steel","corrosive_medium":"HCl","medium_concentration":"15%","inhibitor_concentration":"13.25 µM (10.00 mg/L)","temperature":"25 °C","immersion_time":"6 h","test_method":"weight loss","inhibition_efficiency":"98.29%","homo":"-4.573 eV","lumo":"-2.044 eV","delta_g_ads":"-47.94 kJ/mol","adsorption_energy":"-429.26 kcal/mol"},{"inhibitor_name":"TDAB C-12","substrate":"C1018 mild steel","corrosive_medium":"HCl","medium_concentration":"15%","inhibitor_concentration":"13.25 µM (10.00 mg/L)","temperature":"45 °C","immersion_time":"6 h","test_method":"weight loss","inhibition_efficiency":"77.48%","homo":"-4.573 eV","lumo":"-2.044 eV","delta_g_ads":null,"adsorption_energy":"-429.26 kcal/mol"},{"inhibitor_name":"TDAB C-12","substrate":"C1018 mild steel","corrosive_medium":"HCl","medium_concentration":"15%","inhibitor_concentration":"13.25 µM (10.00 mg/L)","temperature":"60 °C","immersion_time":"6 h","test_method":"weight loss","inhibition_efficiency":"69.53%","homo":"-4.573 eV","lumo":"-2.044 eV","delta_g_ads":null,"adsorption_energy":"-429.26 kcal/mol"},{"inhibitor_name":"TDAB C-12","substrate":"C1018 mild steel","corrosive_medium":"HCl","medium_concentration":"15%","inhibitor_concentration":"13.25 µM (10.00 mg/L)","temperature":"75 °C","immersion_time":"6 h","test_method":"weight loss","inhibition_efficiency":"60.64%","homo":"-4.573 eV","lumo":"-2.044 eV","delta_g_ads":null,"adsorption_energy":"-429.26 kcal/mol"},{"inhibitor_name":"TDAB C-12 (neutral)","substrate":"Fe (110) surface","corrosive_medium":null,"medium_concentration":null,"inhibitor_concentration":null,"temperature":null,"immersion_time":null,"test_method":"density functional theory","inhibition_efficiency":null,"homo":"-4.573 eV","lumo":"-2.044 eV","delta_g_ads":null,"adsorption_energy":null},{"inhibitor_name":"TDAB C-12 (neutral)","substrate":"Fe (110) surface","corrosive_medium":null,"medium_concentration":null,"inhibitor_concentration":null,"temperature":"298 K","immersion_time":null,"test_method":"molecular dynamics simulation","inhibition_efficiency":null,"homo":null,"lumo":null,"delta_g_ads":null,"adsorption_energy":"-429.26 kcal/mol"},{"inhibitor_name":"TDAB C-16","substrate":"C1018 mild steel","corrosive_medium":"HCl","medium_concentration":"15%","inhibitor_concentration":"2.88 µM (2.50 mg/L)","temperature":"25 °C","immersion_time":"3600 s","test_method":"electrochemical frequency modulation","inhibition_efficiency":"83.96%","homo":"-4.570 eV","lumo":"-2.053 eV","delta_g_ads":null,"adsorption_energy":"-539.23 kcal/mol"},{"inhibitor_name":"TDAB C-16","substrate":"C1018 mild steel","corrosive_medium":"HCl","medium_concentration":"15%","inhibitor_concentration":"5.77 µM (5.00 mg/L)","temperature":"25 °C","immersion_time":"3600 s","test_method":"electrochemical frequency modulation","inhibition_efficiency":"93.64%","homo":"-4.570 eV","lumo":"-2.053 eV","delta_g_ads":null,"adsorption_energy":"-539.23 kcal/mol"},{"inhibitor_name":"TDAB C-16","substrate":"C1018 mild steel","corrosive_medium":"HCl","medium_concentration":"15%","inhibitor_concentration":"11.53 µM (10.00 mg/L)","temperature":"25 °C","immersion_time":"3600 s","test_method":"electrochemical frequency modulation","inhibition_efficiency":"95.35%","homo":"-4.570 eV","lumo":"-2.053 eV","delta_g_ads":null,"adsorption_energy":"-539.23 kcal/mol"},{"inhibitor_name":"TDAB C-16","substrate":"C1018 mild steel","corrosive_medium":"HCl","medium_concentration":"15%","inhibitor_concentration":"17.30 µM (15.00 mg/L)","temperature":"25 °C","immersion_time":"3600 s","test_method":"electrochemical frequency modulation","inhibition_efficiency":"96.76%","homo":"-4.570 eV","lumo":"-2.053 eV","delta_g_ads":null,"adsorption_energy":"-539.23 kcal/mol"},{"inhibitor_name":"TDAB C-16","substrate":"C1018 mild steel","corrosive_medium":"HCl","medium_concentration":"15%","inhibitor_concentration":"23.06 µM (20.00 mg/L)","temperature":"25 °C","immersion_time":"3600 s","test_method":"electrochemical frequency modulation","inhibition_efficiency":"95.09%","homo":"-4.570 eV","lumo":"-2.053 eV","delta_g_ads":null,"adsorption_energy":"-539.23 kcal/mol"},{"inhibitor_name":"TDAB C-16","substrate":"C1018 mild steel","corrosive_medium":"HCl","medium_concentration":"15%","inhibitor_concentration":"2.88 µM (2.50 mg/L)","temperature":"25 °C","immersion_time":"3600 s","test_method":"electrochemical impedance spectroscopy","inhibition_efficiency":"85.02%","homo":"-4.570 eV","lumo":"-2.053 eV","delta_g_ads":"-47.17 kJ/mol","adsorption_energy":"-539.23 kcal/mol"},{"inhibitor_name":"TDAB C-16","substrate":"C1018 mild steel","corrosive_medium":"HCl","medium_concentration":"15%","inhibitor_concentration":"5.77 µM (5.00 mg/L)","temperature":"25 °C","immersion_time":"3600 s","test_method":"electrochemical impedance spectroscopy","inhibition_efficiency":"95.07%","homo":"-4.570 eV","lumo":"-2.053 eV","delta_g_ads":"-47.17 kJ/mol","adsorption_energy":"-539.23 kcal/mol"},{"inhibitor_name":"TDAB C-16","substrate":"C1018 mild steel","corrosive_medium":"HCl","medium_concentration":"15%","inhibitor_concentration":"11.53 µM (10.00 mg/L)","temperature":"25 °C","immersion_time":"3600 s","test_method":"electrochemical impedance spectroscopy","inhibition_efficiency":"96.51%","homo":"-4.570 eV","lumo":"-2.053 eV","delta_g_ads":"-47.17 kJ/mol","adsorption_energy":"-539.23 kcal/mol"},{"inhibitor_name":"TDAB C-16","substrate":"C1018 mild steel","corrosive_medium":"HCl","medium_concentration":"15%","inhibitor_concentration":"17.30 µM (15.00 mg/L)","temperature":"25 °C","immersion_time":"3600 s","test_method":"electrochemical impedance spectroscopy","inhibition_efficiency":"97.79%","homo":"-4.570 eV","lumo":"-2.053 eV","delta_g_ads":"-47.17 kJ/mol","adsorption_energy":"-539.23 kcal/mol"},{"inhibitor_name":"TDAB C-16","substrate":"C1018 mild steel","corrosive_medium":"HCl","medium_concentration":"15%","inhibitor_concentration":"23.06 µM (20.00 mg/L)","temperature":"25 °C","immersion_time":"3600 s","test_method":"electrochemical impedance spectroscopy","inhibition_efficiency":"96.60%","homo":"-4.570 eV","lumo":"-2.053 eV","delta_g_ads":"-47.17 kJ/mol","adsorption_energy":"-539.23 kcal/mol"},{"inhibitor_name":"TDAB C-16","substrate":"C1018 mild steel","corrosive_medium":"HCl","medium_concentration":"15%","inhibitor_concentration":"2.88 µM (2.50 mg/L)","temperature":"25 °C","immersion_time":"3600 s","test_method":"potentiodynamic polarization","inhibition_efficiency":"79.81%","homo":"-4.570 eV","lumo":"-2.053 eV","delta_g_ads":"-44.30 kJ/mol","adsorption_energy":"-539.23 kcal/mol"},{"inhibitor_name":"TDAB C-16","substrate":"C1018 mild steel","corrosive_medium":"HCl","medium_concentration":"15%","inhibitor_concentration":"5.77 µM (5.00 mg/L)","temperature":"25 °C","immersion_time":"3600 s","test_method":"potentiodynamic polarization","inhibition_efficiency":"80.39%","homo":"-4.570 eV","lumo":"-2.053 eV","delta_g_ads":"-44.30 kJ/mol","adsorption_energy":"-539.23 kcal/mol"},{"inhibitor_name":"TDAB C-16","substrate":"C1018 mild steel","corrosive_medium":"HCl","medium_concentration":"15%","inhibitor_concentration":"11.53 µM (10.00 mg/L)","temperature":"25 °C","immersion_time":"3600 s","test_method":"potentiodynamic polarization","inhibition_efficiency":"93.93%","homo":"-4.570 eV","lumo":"-2.053 eV","delta_g_ads":"-44.30 kJ/mol","adsorption_energy":"-539.23 kcal/mol"},{"inhibitor_name":"TDAB C-16","substrate":"C1018 mild steel","corrosive_medium":"HCl","medium_concentration":"15%","inhibitor_concentration":"17.30 µM (15.00 mg/L)","temperature":"25 °C","immersion_time":"3600 s","test_method":"potentiodynamic polarization","inhibition_efficiency":"96.06%","homo":"-4.570 eV","lumo":"-2.053 eV","delta_g_ads":"-44.30 kJ/mol","adsorption_energy":"-539.23 kcal/mol"},{"inhibitor_name":"TDAB C-16","substrate":"C1018 mild steel","corrosive_medium":"HCl","medium_concentration":"15%","inhibitor_concentration":"23.06 µM (20.00 mg/L)","temperature":"25 °C","immersion_time":"3600 s","test_method":"potentiodynamic polarization","inhibition_efficiency":"95.60%","homo":"-4.570 eV","lumo":"-2.053 eV","delta_g_ads":"-44.30 kJ/mol","adsorption_energy":"-539.23 kcal/mol"},{"inhibitor_name":"TDAB C-16","substrate":"C1018 mild steel","corrosive_medium":"HCl","medium_concentration":"15%","inhibitor_concentration":"2.88 µM (2.50 mg/L)","temperature":"25 °C","immersion_time":"3600 s","test_method":"linear polarization resistance","inhibition_efficiency":"85.74%","homo":"-4.570 eV","lumo":"-2.053 eV","delta_g_ads":null,"adsorption_energy":"-539.23 kcal/mol"},{"inhibitor_name":"TDAB C-16","substrate":"C1018 mild steel","corrosive_medium":"HCl","medium_concentration":"15%","inhibitor_concentration":"5.77 µM (5.00 mg/L)","temperature":"25 °C","immersion_time":"3600 s","test_method":"linear polarization resistance","inhibition_efficiency":"94.59%","homo":"-4.570 eV","lumo":"-2.053 eV","delta_g_ads":null,"adsorption_energy":"-539.23 kcal/mol"},{"inhibitor_name":"TDAB C-16","substrate":"C1018 mild steel","corrosive_medium":"HCl","medium_concentration":"15%","inhibitor_concentration":"11.53 µM (10.00 mg/L)","temperature":"25 °C","immersion_time":"3600 s","test_method":"linear polarization resistance","inhibition_efficiency":"96.29%","homo":"-4.570 eV","lumo":"-2.053 eV","delta_g_ads":null,"adsorption_energy":"-539.23 kcal/mol"},{"inhibitor_name":"TDAB C-16","substrate":"C1018 mild steel","corrosive_medium":"HCl","medium_concentration":"15%","inhibitor_concentration":"17.30 µM (15.00 mg/L)","temperature":"25 °C","immersion_time":"3600 s","test_method":"linear polarization resistance","inhibition_efficiency":"97.59%","homo":"-4.570 eV","lumo":"-2.053 eV","delta_g_ads":null,"adsorption_energy":"-539.23 kcal/mol"},{"inhibitor_name":"TDAB C-16","substrate":"C1018 mild steel","corrosive_medium":"HCl","medium_concentration":"15%","inhibitor_concentration":"23.06 µM (20.00 mg/L)","temperature":"25 °C","immersion_time":"3600 s","test_method":"linear polarization resistance","inhibition_efficiency":"96.02%","homo":"-4.570 eV","lumo":"-2.053 eV","delta_g_ads":null,"adsorption_energy":"-539.23 kcal/mol"},{"inhibitor_name":"TDAB C-16","substrate":"C1018 mild steel","corrosive_medium":"HCl","medium_concentration":"15%","inhibitor_concentration":"17.30 µM (15.00 mg/L)","temperature":"25 °C","immersion_time":"6 h","test_method":"weight loss","inhibition_efficiency":"97.09%","homo":"-4.570 eV","lumo":"-2.053 eV","delta_g_ads":"-45.16 kJ/mol","adsorption_energy":"-539.23 kcal/mol"},{"inhibitor_name":"TDAB C-16","substrate":"C1018 mild steel","corrosive_medium":"HCl","medium_concentration":"15%","inhibitor_concentration":"17.30 µM (15.00 mg/L)","temperature":"45 °C","immersion_time":"6 h","test_method":"weight loss","inhibition_efficiency":"89.51%","homo":"-4.570 eV","lumo":"-2.053 eV","delta_g_ads":null,"adsorption_energy":"-539.23 kcal/mol"},{"inhibitor_name":"TDAB C-16","substrate":"C1018 mild steel","corrosive_medium":"HCl","medium_concentration":"15%","inhibitor_concentration":"17.30 µM (15.00 mg/L)","temperature":"60 °C","immersion_time":"6 h","test_method":"weight loss","inhibition_efficiency":"83.05%","homo":"-4.570 eV","lumo":"-2.053 eV","delta_g_ads":null,"adsorption_energy":"-539.23 kcal/mol"},{"inhibitor_name":"TDAB C-16","substrate":"C1018 mild steel","corrosive_medium":"HCl","medium_concentration":"15%","inhibitor_concentration":"17.30 µM (15.00 mg/L)","temperature":"75 °C","immersion_time":"6 h","test_method":"weight loss","inhibition_efficiency":"56.32%","homo":"-4.570 eV","lumo":"-2.053 eV","delta_g_ads":null,"adsorption_energy":"-539.23 kcal/mol"},{"inhibitor_name":"TDAB C-16 (neutral)","substrate":"Fe (110) surface","corrosive_medium":null,"medium_concentration":null,"inhibitor_concentration":null,"temperature":null,"immersion_time":null,"test_method":"density functional theory","inhibition_efficiency":null,"homo":"-4.570 eV","lumo":"-2.053 eV","delta_g_ads":null,"adsorption_energy":null},{"inhibitor_name":"TDAB C-16 (neutral)","substrate":"Fe (110) surface","corrosive_medium":null,"medium_concentration":null,"inhibitor_concentration":null,"temperature":"298 K","immersion_time":null,"test_method":"molecular dynamics simulation","inhibition_efficiency":null,"homo":null,"lumo":null,"delta_g_ads":null,"adsorption_energy":"-539.23 kcal/mol"}]}
