Repository: fwx-stu/Corrosion-Inhibitor-Extraction

## Dataset and experiments

| Experiment | Papers per condition | Conditions |
| --- | ---: | ---: |
| GLM-4-Plus evidence strategies E0–E5 (dev37) | 37 | 54 |
| Qwen2.5 development experiments (dev37) | 37 | 27 |
| Qwen2.5 main experiments (test50) | 50 | 9 |
| Matched-budget and component controls (test50) | 50 | 12 |
| GLM-4-Plus reference (test50) | 50 | 1 |
| **Total** | | **103** |

The expert reference dataset contains 87 papers and 3,066 normalized, deduplicated records (670 in dev37 and 2,396 in test50). The release includes 4,097 paper-level structured predictions, the reference annotations, evaluation code, statistical analyses and numerical figure data.

File: input/test50/gold/test50.jsonl (part 9 of 26)
{"paper_id":"xml_8715","records":[{"inhibitor_name":"BIDAB","substrate":"304 L stainless steel","corrosive_medium":"HCl","medium_concentration":"15%","inhibitor_concentration":"10.11 µM","temperature":"298.15 K","immersion_time":"3600 s","test_method":"electrochemical frequency modulation","inhibition_efficiency":"72.76%","homo":"-5.819 eV","lumo":"-0.408 eV","delta_g_ads":"-41.00 kJ/mol","adsorption_energy":null},{"inhibitor_name":"BIDAB","substrate":"304 L stainless steel","corrosive_medium":"HCl","medium_concentration":"15%","inhibitor_concentration":"101.09 µM","temperature":"298.15 K","immersion_time":"3600 s","test_method":"electrochemical frequency modulation","inhibition_efficiency":"94.44%","homo":"-5.819 eV","lumo":"-0.408 eV","delta_g_ads":"-41.00 kJ/mol","adsorption_energy":null},{"inhibitor_name":"BIDAB","substrate":"304 L stainless steel","corrosive_medium":"HCl","medium_concentration":"15%","inhibitor_concentration":"202.18 µM","temperature":"298.15 K","immersion_time":"3600 s","test_method":"electrochemical frequency modulation","inhibition_efficiency":"96.16%","homo":"-5.819 eV","lumo":"-0.408 eV","delta_g_ads":"-41.00 kJ/mol","adsorption_energy":null},{"inhibitor_name":"BIDAB","substrate":"304 L stainless steel","corrosive_medium":"HCl","medium_concentration":"15%","inhibitor_concentration":"404.37 µM","temperature":"298.15 K","immersion_time":"3600 s","test_method":"electrochemical frequency modulation","inhibition_efficiency":"97.48%","homo":"-5.819 eV","lumo":"-0.408 eV","delta_g_ads":"-41.00 kJ/mol","adsorption_energy":null},{"inhibitor_name":"BIDAB","substrate":"304 L stainless steel","corrosive_medium":"HCl","medium_concentration":"15%","inhibitor_concentration":"10.11 µM","temperature":"298.15 K","immersion_time":"3600 s","test_method":"electrochemical impedance spectroscopy","inhibition_efficiency":"74.73%","homo":"-5.819 eV","lumo":"-0.408 eV","delta_g_ads":"-40.80 kJ/mol","adsorption_energy":null},{"inhibitor_name":"BIDAB","substrate":"304 L stainless steel","corrosive_medium":"HCl","medium_concentration":"15%","inhibitor_concentration":"101.09 µM","temperature":"298.15 K","immersion_time":"3600 s","test_method":"electrochemical impedance spectroscopy","inhibition_efficiency":"94.75%","homo":"-5.819 eV","lumo":"-0.408 eV","delta_g_ads":"-40.80 kJ/mol","adsorption_energy":null},{"inhibitor_name":"BIDAB","substrate":"304 L stainless steel","corrosive_medium":"HCl","medium_concentration":"15%","inhibitor_concentration":"202.18 µM","temperature":"298.15 K","immersion_time":"3600 s","test_method":"electrochemical impedance spectroscopy","inhibition_efficiency":"97.36%","homo":"-5.819 eV","lumo":"-0.408 eV","delta_g_ads":"-40.80 kJ/mol","adsorption_energy":null},{"inhibitor_name":"BIDAB","substrate":"304 L stainless steel","corrosive_medium":"HCl","medium_concentration":"15%","inhibitor_concentration":"404.37 µM","temperature":"298.15 K","immersion_time":"3600 s","test_method":"electrochemical impedance spectroscopy","inhibition_efficiency":"98.24%","homo":"-5.819 eV","lumo":"-0.408 eV","delta_g_ads":"-40.80 kJ/mol","adsorption_energy":null},{"inhibitor_name":"BIDAB","substrate":"304 L stainless steel","corrosive_medium":"HCl","medium_concentration":"15%","inhibitor_concentration":"10.11 µM","temperature":"298.15 K","immersion_time":"3600 s","test_method":"potentiodynamic polarization","inhibition_efficiency":"79.63%","homo":"-5.819 eV","lumo":"-0.408 eV","delta_g_ads":"-41.50 kJ/mol","adsorption_energy":null},{"inhibitor_name":"BIDAB","substrate":"304 L stainless steel","corrosive_medium":"HCl","medium_concentration":"15%","inhibitor_concentration":"101.09 µM","temperature":"298.15 K","immersion_time":"3600 s","test_method":"potentiodynamic polarization","inhibition_efficiency":"96.54%","homo":"-5.819 eV","lumo":"-0.408 eV","delta_g_ads":"-41.50 kJ/mol","adsorption_energy":null},{"inhibitor_name":"BIDAB","substrate":"304 L stainless steel","corrosive_medium":"HCl","medium_concentration":"15%","inhibitor_concentration":"202.18 µM","temperature":"298.15 K","immersion_time":"3600 s","test_method":"potentiodynamic polarization","inhibition_efficiency":"98.35%","homo":"-5.819 eV","lumo":"-0.408 eV","delta_g_ads":"-41.50 kJ/mol","adsorption_energy":null},{"inhibitor_name":"BIDAB","substrate":"304 L stainless steel","corrosive_medium":"HCl","medium_concentration":"15%","inhibitor_concentration":"404.37 µM","temperature":"298.15 K","immersion_time":"3600 s","test_method":"potentiodynamic polarization","inhibition_efficiency":"99.08%","homo":"-5.819 eV","lumo":"-0.408 eV","delta_g_ads":"-41.50 kJ/mol","adsorption_energy":null},{"inhibitor_name":"BIDAB","substrate":"304 L stainless steel","corrosive_medium":"HCl","medium_concentration":"15%","inhibitor_concentration":"10.11 µM","temperature":"298.15 K","immersion_time":"3600 s","test_method":"linear polarization resistance","inhibition_efficiency":"76.98%","homo":"-5.819 eV","lumo":"-0.408 eV","delta_g_ads":"-41.40 kJ/mol","adsorption_energy":null},{"inhibitor_name":"BIDAB","substrate":"304 L stainless steel","corrosive_medium":"HCl","medium_concentration":"15%","inhibitor_concentration":"101.09 µM","temperature":"298.15 K","immersion_time":"3600 s","test_method":"linear polarization resistance","inhibition_efficiency":"95.96%","homo":"-5.819 eV","lumo":"-0.408 eV","delta_g_ads":"-41.40 kJ/mol","adsorption_energy":null},{"inhibitor_name":"BIDAB","substrate":"304 L stainless steel","corrosive_medium":"HCl","medium_concentration":"15%","inhibitor_concentration":"202.18 µM","temperature":"298.15 K","immersion_time":"3600 s","test_method":"linear polarization resistance","inhibition_efficiency":"97.40%","homo":"-5.819 eV","lumo":"-0.408 eV","delta_g_ads":"-41.40 kJ/mol","adsorption_energy":null},{"inhibitor_name":"BIDAB","substrate":"304 L stainless steel","corrosive_medium":"HCl","medium_concentration":"15%","inhibitor_concentration":"404.37 µM","temperature":"298.15 K","immersion_time":"3600 s","test_method":"linear polarization resistance","inhibition_efficiency":"98.56%","homo":"-5.819 eV","lumo":"-0.408 eV","delta_g_ads":"-41.40 kJ/mol","adsorption_energy":null},{"inhibitor_name":"BIDAB","substrate":"304 L stainless steel","corrosive_medium":"HCl","medium_concentration":"15%","inhibitor_concentration":"10.11 µM","temperature":"298.15 K","immersion_time":"24 h","test_method":"weight loss","inhibition_efficiency":"85.42%","homo":"-5.819 eV","lumo":"-0.408 eV","delta_g_ads":"-43.00 kJ/mol","adsorption_energy":null},{"inhibitor_name":"BIDAB","substrate":"304 L stainless steel","corrosive_medium":"HCl","medium_concentration":"15%","inhibitor_concentration":"101.09 µM","temperature":"298.15 K","immersion_time":"24 h","test_method":"weight loss","inhibition_efficiency":"97.78%","homo":"-5.819 eV","lumo":"-0.408 eV","delta_g_ads":"-43.00 kJ/mol","adsorption_energy":null},{"inhibitor_name":"BIDAB","substrate":"304 L stainless steel","corrosive_medium":"HCl","medium_concentration":"15%","inhibitor_concentration":"202.18 µM","temperature":"298.15 K","immersion_time":"24 h","test_method":"weight loss","inhibition_efficiency":"98.36%","homo":"-5.819 eV","lumo":"-0.408 eV","delta_g_ads":"-43.00 kJ/mol","adsorption_energy":null},{"inhibitor_name":"BIDAB","substrate":"304 L stainless steel","corrosive_medium":"HCl","medium_concentration":"15%","inhibitor_concentration":"404.37 µM","temperature":"298.15 K","immersion_time":"24 h","test_method":"weight loss","inhibition_efficiency":"98.97%","homo":"-5.819 eV","lumo":"-0.408 eV","delta_g_ads":"-43.00 kJ/mol","adsorption_energy":null},{"inhibitor_name":"BIDAB","substrate":"304 L stainless steel","corrosive_medium":"HCl","medium_concentration":"15%","inhibitor_concentration":"10.11 µM","temperature":"308.15 K","immersion_time":"24 h","test_method":"weight loss","inhibition_efficiency":"12.93%","homo":"-5.819 eV","lumo":"-0.408 eV","delta_g_ads":"-36.00 kJ/mol","adsorption_energy":null},{"inhibitor_name":"BIDAB","substrate":"304 L stainless steel","corrosive_medium":"HCl","medium_concentration":"15%","inhibitor_concentration":"10.11 µM","temperature":"318.15 K","immersion_time":"24 h","test_method":"weight loss","inhibition_efficiency":"9.78%","homo":"-5.819 eV","lumo":"-0.408 eV","delta_g_ads":"-34.90 kJ/mol","adsorption_energy":null},{"inhibitor_name":"BIDAB","substrate":"304 L stainless steel","corrosive_medium":"HCl","medium_concentration":"15%","inhibitor_concentration":"10.11 µM","temperature":"333.15 K","immersion_time":"24 h","test_method":"weight loss","inhibition_efficiency":"1.54%","homo":"-5.819 eV","lumo":"-0.408 eV","delta_g_ads":"-29.60 kJ/mol","adsorption_energy":null},{"inhibitor_name":"BIDAB (neutral)","substrate":"304 L stainless steel","corrosive_medium":null,"medium_concentration":null,"inhibitor_concentration":null,"temperature":null,"immersion_time":null,"test_method":"density functional theory (aqueous)","inhibition_efficiency":null,"homo":"-5.819 eV","lumo":"-0.408 eV","delta_g_ads":null,"adsorption_energy":null},{"inhibitor_name":"BIDAB (protonated)","substrate":"304 L stainless steel","corrosive_medium":null,"medium_concentration":null,"inhibitor_concentration":null,"temperature":null,"immersion_time":null,"test_method":"density functional theory (aqueous)","inhibition_efficiency":null,"homo":"-6.033 eV","lumo":"-1.546 eV","delta_g_ads":null,"adsorption_energy":null},{"inhibitor_name":"BIDAB (diprotonated)","substrate":"304 L stainless steel","corrosive_medium":null,"medium_concentration":null,"inhibitor_concentration":null,"temperature":null,"immersion_time":null,"test_method":"density functional theory (aqueous)","inhibition_efficiency":null,"homo":"-6.762 eV","lumo":"-1.546 eV","delta_g_ads":null,"adsorption_energy":null}]}
{"paper_id":"xml_3086","records":[{"inhibitor_name":"AMT","substrate":"N80 carbon steel","corrosive_medium":"HCl","medium_concentration":"1.0 M","inhibitor_concentration":"10^-7 M","temperature":"298 K","immersion_time":null,"test_method":"electrochemical frequency modulation","inhibition_efficiency":"71.75%","homo":"-6.050 eV","lumo":"-2.290 eV","delta_g_ads":"-42.93 kJ/mol","adsorption_energy":"-122.610 kJ/mol"},{"inhibitor_name":"AMT","substrate":"N80 carbon steel","corrosive_medium":"HCl","medium_concentration":"1.0 M","inhibitor_concentration":"10^-6 M","temperature":"298 K","immersion_time":null,"test_method":"electrochemical frequency modulation","inhibition_efficiency":"78.86%","homo":"-6.050 eV","lumo":"-2.290 eV","delta_g_ads":"-42.93 kJ/mol","adsorption_energy":"-122.610 kJ/mol"},{"inhibitor_name":"AMT","substrate":"N80 carbon steel","corrosive_medium":"HCl","medium_concentration":"1.0 M","inhibitor_concentration":"10^-5 M","temperature":"298 K","immersion_time":null,"test_method":"electrochemical frequency modulation","inhibition_efficiency":"81.36%","homo":"-6.050 eV","lumo":"-2.290 eV","delta_g_ads":"-42.93 kJ/mol","adsorption_energy":"-122.610 kJ/mol"},{"inhibitor_name":"AMT","substrate":"N80 carbon steel","corrosive_medium":"HCl","medium_concentration":"1.0 M","inhibitor_concentration":"10^-4 M","temperature":"298 K","immersion_time":null,"test_method":"electrochemical frequency modulation","inhibition_efficiency":"86.22%","homo":"-6.050 eV","lumo":"-2.290 eV","delta_g_ads":"-42.93 kJ/mol","adsorption_energy":"-122.610 kJ/mol"},{"inhibitor_name":"AMT","substrate":"N80 carbon steel","corrosive_medium":"HCl","medium_concentration":"1.0 M","inhibitor_concentration":"10^-3 M","temperature":"298 K","immersion_time":null,"test_method":"electrochemical frequency modulation","inhibition_efficiency":"90.52%","homo":"-6.050 eV","lumo":"-2.290 eV","delta_g_ads":"-42.93 kJ/mol","adsorption_energy":"-122.610 kJ/mol"},{"inhibitor_name":"AMT","substrate":"N80 carbon steel","corrosive_medium":"HCl","medium_concentration":"1.0 M","inhibitor_concentration":"10^-7 M","temperature":"298 K","immersion_time":null,"test_method":"electrochemical impedance spectroscopy","inhibition_efficiency":"53.5%","homo":"-6.050 eV","lumo":"-2.290 eV","delta_g_ads":"-42.93 kJ/mol","adsorption_energy":"-122.610 kJ/mol"},{"inhibitor_name":"AMT","substrate":"N80 carbon steel","corrosive_medium":"HCl","medium_concentration":"1.0 M","inhibitor_concentration":"10^-6 M","temperature":"298 K","immersion_time":null,"test_method":"electrochemical impedance spectroscopy","inhibition_efficiency":"62.2%","homo":"-6.050 eV","lumo":"-2.290 eV","delta_g_ads":"-42.93 kJ/mol","adsorption_energy":"-122.610 kJ/mol"},{"inhibitor_name":"AMT","substrate":"N80 carbon steel","corrosive_medium":"HCl","medium_concentration":"1.0 M","inhibitor_concentration":"10^-5 M","temperature":"298 K","immersion_time":null,"test_method":"electrochemical impedance spectroscopy","inhibition_efficiency":"73.8%","homo":"-6.050 eV","lumo":"-2.290 eV","delta_g_ads":"-42.93 kJ/mol","adsorption_energy":"-122.610 kJ/mol"},{"inhibitor_name":"AMT","substrate":"N80 carbon steel","corrosive_medium":"HCl","medium_concentration":"1.0 M","inhibitor_concentration":"10^-4 M","temperature":"298 K","immersion_time":null,"test_method":"electrochemical impedance spectroscopy","inhibition_efficiency":"83.0%","homo":"-6.050 eV","lumo":"-2.290 eV","delta_g_ads":"-42.93 kJ/mol","adsorption_energy":"-122.610 kJ/mol"},{"inhibitor_name":"AMT","substrate":"N80 carbon steel","corrosive_medium":"HCl","medium_concentration":"1.0 M","inhibitor_concentration":"10^-3 M","temperature":"298 K","immersion_time":null,"test_method":"electrochemical impedance spectroscopy","inhibition_efficiency":"90.1%","homo":"-6.050 eV","lumo":"-2.290 eV","delta_g_ads":"-42.93 kJ/mol","adsorption_energy":"-122.610 kJ/mol"},{"inhibitor_name":"AMT","substrate":"N80 carbon steel","corrosive_medium":"HCl","medium_concentration":"1.0 M","inhibitor_concentration":"10^-7 M","temperature":"298 K","immersion_time":null,"test_method":"potentiodynamic polarization","inhibition_efficiency":"53.6%","homo":"-6.050 eV","lumo":"-2.290 eV","delta_g_ads":"-42.93 kJ/mol","adsorption_energy":"-122.610 kJ/mol"},{"inhibitor_name":"AMT","substrate":"N80 carbon steel","corrosive_medium":"HCl","medium_concentration":"1.0 M","inhibitor_concentration":"10^-6 M","temperature":"298 K","immersion_time":null,"test_method":"potentiodynamic polarization","inhibition_efficiency":"61.9%","homo":"-6.050 eV","lumo":"-2.290 eV","delta_g_ads":"-42.93 kJ/mol","adsorption_energy":"-122.610 kJ/mol"},{"inhibitor_name":"AMT","substrate":"N80 carbon steel","corrosive_medium":"HCl","medium_concentration":"1.0 M","inhibitor_concentration":"10^-5 M","temperature":"298 K","immersion_time":null,"test_method":"potentiodynamic polarization","inhibition_efficiency":"73.2%","homo":"-6.050 eV","lumo":"-2.290 eV","delta_g_ads":"-42.93 kJ/mol","adsorption_energy":"-122.610 kJ/mol"},{"inhibitor_name":"AMT","substrate":"N80 carbon steel","corrosive_medium":"HCl","medium_concentration":"1.0 M","inhibitor_concentration":"10^-4 M","temperature":"298 K","immersion_time":null,"test_method":"potentiodynamic polarization","inhibition_efficiency":"83.4%","homo":"-6.050 eV","lumo":"-2.290 eV","delta_g_ads":"-42.93 kJ/mol","adsorption_energy":"-122.610 kJ/mol"},{"inhibitor_name":"AMT","substrate":"N80 carbon steel","corrosive_medium":"HCl","medium_concentration":"1.0 M","inhibitor_concentration":"10^-3 M","temperature":"298 K","immersion_time":null,"test_method":"potentiodynamic polarization","inhibition_efficiency":"90.3%","homo":"-6.050 eV","lumo":"-2.290 eV","delta_g_ads":"-42.93 kJ/mol","adsorption_energy":"-122.610 kJ/mol"},{"inhibitor_name":"AMT","substrate":"N80 carbon steel","corrosive_medium":"HCl","medium_concentration":"1.0 M","inhibitor_concentration":"10^-7 M","temperature":"298 K","immersion_time":"24 h","test_method":"weight loss","inhibition_efficiency":"47.1%","homo":"-6.050 eV","lumo":"-2.290 eV","delta_g_ads":"-42.93 kJ/mol","adsorption_energy":"-122.610 kJ/mol"},{"inhibitor_name":"AMT","substrate":"N80 carbon steel","corrosive_medium":"HCl","medium_concentration":"1.0 M","inhibitor_concentration":"10^-6 M","temperature":"298 K","immersion_time":"24 h","test_method":"weight loss","inhibition_efficiency":"54.2%","homo":"-6.050 eV","lumo":"-2.290 eV","delta_g_ads":"-42.93 kJ/mol","adsorption_energy":"-122.610 kJ/mol"},{"inhibitor_name":"AMT","substrate":"N80 carbon steel","corrosive_medium":"HCl","medium_concentration":"1.0 M","inhibitor_concentration":"10^-5 M","temperature":"298 K","immersion_time":"24 h","test_method":"weight loss","inhibition_efficiency":"63.3%","homo":"-6.050 eV","lumo":"-2.290 eV","delta_g_ads":"-42.93 kJ/mol","adsorption_energy":"-122.610 kJ/mol"},{"inhibitor_name":"AMT","substrate":"N80 carbon steel","corrosive_medium":"HCl","medium_concentration":"1.0 M","inhibitor_concentration":"10^-4 M","temperature":"298 K","immersion_time":"24 h","test_method":"weight loss","inhibition_efficiency":"67.8%","homo":"-6.050 eV","lumo":"-2.290 eV","delta_g_ads":"-42.93 kJ/mol","adsorption_energy":"-122.610 kJ/mol"},{"inhibitor_name":"AMT","substrate":"N80 carbon steel","corrosive_medium":"HCl","medium_concentration":"1.0 M","inhibitor_concentration":"10^-3 M","temperature":"298 K","immersion_time":"24 h","test_method":"weight loss","inhibition_efficiency":"74.9%","homo":"-6.050 eV","lumo":"-2.290 eV","delta_g_ads":"-42.93 kJ/mol","adsorption_energy":"-122.610 kJ/mol"},{"inhibitor_name":"AMT","substrate":"N80 carbon steel","corrosive_medium":"HCl","medium_concentration":"1.0 M","inhibitor_concentration":"10^-7 M","temperature":"308 K","immersion_time":"24 h","test_method":"weight loss","inhibition_efficiency":"52.3%","homo":"-6.050 eV","lumo":"-2.290 eV","delta_g_ads":"-45.07 kJ/mol","adsorption_energy":"-122.610 kJ/mol"},{"inhibitor_name":"AMT","substrate":"N80 carbon steel","corrosive_medium":"HCl","medium_concentration":"1.0 M","inhibitor_concentration":"10^-6 M","temperature":"308 K","immersion_time":"24 h","test_method":"weight loss","inhibition_efficiency":"60.7%","homo":"-6.050 eV","lumo":"-2.290 eV","delta_g_ads":"-45.07 kJ/mol","adsorption_energy":"-122.610 kJ/mol"},{"inhibitor_name":"AMT","substrate":"N80 carbon steel","corrosive_medium":"HCl","medium_concentration":"1.0 M","inhibitor_concentration":"10^-5 M","temperature":"308 K","immersion_time":"24 h","test_method":"weight loss","inhibition_efficiency":"71.3%","homo":"-6.050 eV","lumo":"-2.290 eV","delta_g_ads":"-45.07 kJ/mol","adsorption_energy":"-122.610 kJ/mol"},{"inhibitor_name":"AMT","substrate":"N80 carbon steel","corrosive_medium":"HCl","medium_concentration":"1.0 M","inhibitor_concentration":"10^-4 M","temperature":"308 K","immersion_time":"24 h","test_method":"weight loss","inhibition_efficiency":"76.5%","homo":"-6.050 eV","lumo":"-2.290 eV","delta_g_ads":"-45.07 kJ/mol","adsorption_energy":"-122.610 kJ/mol"},{"inhibitor_name":"AMT","substrate":"N80 carbon steel","corrosive_medium":"HCl","medium_concentration":"1.0 M","inhibitor_concentration":"10^-3 M","temperature":"308 K","immersion_time":"24 h","test_method":"weight loss","inhibition_efficiency":"83.3%","homo":"-6.050 eV","lumo":"-2.290 eV","delta_g_ads":"-45.07 kJ/mol","adsorption_energy":"-122.610 kJ/mol"},{"inhibitor_name":"AMT","substrate":"N80 carbon steel","corrosive_medium":"HCl","medium_concentration":"1.0 M","inhibitor_concentration":"10^-7 M","temperature":"318 K","immersion_time":"24 h","test_method":"weight loss","inhibition_efficiency":"53.9%","homo":"-6.050 eV","lumo":"-2.290 eV","delta_g_ads":"-45.21 kJ/mol","adsorption_energy":"-122.610 kJ/mol"},{"inhibitor_name":"AMT","substrate":"N80 carbon steel","corrosive_medium":"HCl","medium_concentration":"1.0 M","inhibitor_concentration":"10^-6 M","temperature":"318 K","immersion_time":"24 h","test_method":"weight loss","inhibition_efficiency":"63.0%","homo":"-6.050 eV","lumo":"-2.290 eV","delta_g_ads":"-45.21 kJ/mol","adsorption_energy":"-122.610 kJ/mol"},{"inhibitor_name":"AMT","substrate":"N80 carbon steel","corrosive_medium":"HCl","medium_concentration":"1.0 M","inhibitor_concentration":"10^-5 M","temperature":"318 K","immersion_time":"24 h","test_method":"weight loss","inhibition_efficiency":"74.3%","homo":"-6.050 eV","lumo":"-2.290 eV","delta_g_ads":"-45.21 kJ/mol","adsorption_energy":"-122.610 kJ/mol"},{"inhibitor_name":"AMT","substrate":"N80 carbon steel","corrosive_medium":"HCl","medium_concentration":"1.0 M","inhibitor_concentration":"10^-4 M","temperature":"318 K","immersion_time":"24 h","test_method":"weight loss","inhibition_efficiency":"79.4%","homo":"-6.050 eV","lumo":"-2.290 eV","delta_g_ads":"-45.21 kJ/mol","adsorption_energy":"-122.610 kJ/mol"},{"inhibitor_name":"AMT","substrate":"N80 carbon steel","corrosive_medium":"HCl","medium_concentration":"1.0 M","inhibitor_concentration":"10^-3 M","temperature":"318 K","immersion_time":"24 h","test_method":"weight loss","inhibition_efficiency":"83.5%","homo":"-6.050 eV","lumo":"-2.290 eV","delta_g_ads":"-45.21 kJ/mol","adsorption_energy":"-122.610 kJ/mol"},{"inhibitor_name":"AMT","substrate":"N80 carbon steel","corrosive_medium":"HCl","medium_concentration":"1.0 M","inhibitor_concentration":"10^-7 M","temperature":"328 K","immersion_time":"24 h","test_method":"weight loss","inhibition_efficiency":"56.7%","homo":"-6.050 eV","lumo":"-2.290 eV","delta_g_ads":"-47.89 kJ/mol","adsorption_energy":"-122.610 kJ/mol"},{"inhibitor_name":"AMT","substrate":"N80 carbon steel","corrosive_medium":"HCl","medium_concentration":"1.0 M","inhibitor_concentration":"10^-6 M","temperature":"328 K","immersion_time":"24 h","test_method":"weight loss","inhibition_efficiency":"67.2%","homo":"-6.050 eV","lumo":"-2.290 eV","delta_g_ads":"-47.89 kJ/mol","adsorption_energy":"-122.610 kJ/mol"},{"inhibitor_name":"AMT","substrate":"N80 carbon steel","corrosive_medium":"HCl","medium_concentration":"1.0 M","inhibitor_concentration":"10^-5 M","temperature":"328 K","immersion_time":"24 h","test_method":"weight loss","inhibition_efficiency":"78.8%","homo":"-6.050 eV","lumo":"-2.290 eV","delta_g_ads":"-47.89 kJ/mol","adsorption_energy":"-122.610 kJ/mol"},{"inhibitor_name":"AMT","substrate":"N80 carbon steel","corrosive_medium":"HCl","medium_concentration":"1.0 M","inhibitor_concentration":"10^-4 M","temperature":"328 K","immersion_time":"24 h","test_method":"weight loss","inhibition_efficiency":"82.8%","homo":"-6.050 eV","lumo":"-2.290 eV","delta_g_ads":"-47.89 kJ/mol","adsorption_energy":"-122.610 kJ/mol"},{"inhibitor_name":"AMT","substrate":"N80 carbon steel","corrosive_medium":"HCl","medium_concentration":"1.0 M","inhibitor_concentration":"10^-3 M","temperature":"328 K","immersion_time":"24 h","test_method":"weight loss","inhibition_efficiency":"86.8%","homo":"-6.050 eV","lumo":"-2.290 eV","delta_g_ads":"-47.89 kJ/mol","adsorption_energy":"-122.610 kJ/mol"},{"inhibitor_name":"AMT (neutral)","substrate":"Fe (110) surface","corrosive_medium":null,"medium_concentration":null,"inhibitor_concentration":null,"temperature":null,"immersion_time":null,"test_method":"density functional theory","inhibition_efficiency":null,"homo":"-6.050 eV","lumo":"-2.290 eV","delta_g_ads":null,"adsorption_energy":null},{"inhibitor_name":"AMT (protonated)","substrate":"Fe (110) surface","corrosive_medium":null,"medium_concentration":null,"inhibitor_concentration":null,"temperature":null,"immersion_time":null,"test_method":"density functional theory","inhibition_efficiency":null,"homo":"-4.397 eV","lumo":"-1.404 eV","delta_g_ads":null,"adsorption_energy":null},{"inhibitor_name":"AMT (neutral)","substrate":"Fe (110) surface","corrosive_medium":null,"medium_concentration":null,"inhibitor_concentration":null,"temperature":null,"immersion_time":null,"test_method":"molecular dynamics simulation","inhibition_efficiency":null,"homo":null,"lumo":null,"delta_g_ads":null,"adsorption_energy":"-122.610 kJ/mol"},{"inhibitor_name":"AMT (protonated)","substrate":"Fe (110) surface","corrosive_medium":null,"medium_concentration":null,"inhibitor_concentration":null,"temperature":null,"immersion_time":null,"test_method":"molecular dynamics simulation","inhibition_efficiency":null,"homo":null,"lumo":null,"delta_g_ads":null,"adsorption_energy":"-233.868 kJ/mol"},{"inhibitor_name":"AMH","substrate":"N80 carbon steel","corrosive_medium":"HCl","medium_concentration":"1.0 M","inhibitor_concentration":"10^-7 M","temperature":"298 K","immersion_time":null,"test_method":"electrochemical frequency modulation","inhibition_efficiency":"73.90%","homo":"-6.230 eV","lumo":"-2.540 eV","delta_g_ads":"-40.70 kJ/mol","adsorption_energy":"-123.944 kJ/mol"},{"inhibitor_name":"AMH","substrate":"N80 carbon steel","corrosive_medium":"HCl","medium_concentration":"1.0 M","inhibitor_concentration":"10^-6 M","temperature":"298 K","immersion_time":null,"test_method":"electrochemical frequency modulation","inhibition_efficiency":"79.83%","homo":"-6.230 eV","lumo":"-2.540 eV","delta_g_ads":"-40.70 kJ/mol","adsorption_energy":"-123.944 kJ/mol"},{"inhibitor_name":"AMH","substrate":"N80 carbon steel","corrosive_medium":"HCl","medium_concentration":"1.0 M","inhibitor_concentration":"10^-5 M","temperature":"298 K","immersion_time":null,"test_method":"electrochemical frequency modulation","inhibition_efficiency":"82.72%","homo":"-6.230 eV","lumo":"-2.540 eV","delta_g_ads":"-40.70 kJ/mol","adsorption_energy":"-123.944 kJ/mol"},{"inhibitor_name":"AMH","substrate":"N80 carbon steel","corrosive_medium":"HCl","medium_concentration":"1.0 M","inhibitor_concentration":"10^-4 M","temperature":"298 K","immersion_time":null,"test_method":"electrochemical frequency modulation","inhibition_efficiency":"87.02%","homo":"-6.230 eV","lumo":"-2.540 eV","delta_g_ads":"-40.70 kJ/mol","adsorption_energy":"-123.944 kJ/mol"},{"inhibitor_name":"AMH","substrate":"N80 carbon steel","corrosive_medium":"HCl","medium_concentration":"1.0 M","inhibitor_concentration":"10^-3 M","temperature":"298 K","immersion_time":null,"test_method":"electrochemical frequency modulation","inhibition_efficiency":"93.28%","homo":"-6.230 eV","lumo":"-2.540 eV","delta_g_ads":"-40.70 kJ/mol","adsorption_energy":"-123.944 kJ/mol"},{"inhibitor_name":"AMH","substrate":"N80 carbon steel","corrosive_medium":"HCl","medium_concentration":"1.0 M","inhibitor_concentration":"10^-7 M","temperature":"298 K","immersion_time":null,"test_method":"electrochemical impedance spectroscopy","inhibition_efficiency":"54.5%","homo":"-6.230 eV","lumo":"-2.540 eV","delta_g_ads":"-40.70 kJ/mol","adsorption_energy":"-123.944 kJ/mol"},{"inhibitor_name":"AMH","substrate":"N80 carbon steel","corrosive_medium":"HCl","medium_concentration":"1.0 M","inhibitor_concentration":"10^-6 M","temperature":"298 K","immersion_time":null,"test_method":"electrochemical impedance spectroscopy","inhibition_efficiency":"66.7%","homo":"-6.230 eV","lumo":"-2.540 eV","delta_g_ads":"-40.70 kJ/mol","adsorption_energy":"-123.944 kJ/mol"},{"inhibitor_name":"AMH","substrate":"N80 carbon steel","corrosive_medium":"HCl","medium_concentration":"1.0 M","inhibitor_concentration":"10^-5 M","temperature":"298 K","immersion_time":null,"test_method":"electrochemical impedance spectroscopy","inhibition_efficiency":"75.2%","homo":"-6.230 eV","lumo":"-2.540 eV","delta_g_ads":"-40.70 kJ/mol","adsorption_energy":"-123.944 kJ/mol"},{"inhibitor_name":"AMH","substrate":"N80 carbon steel","corrosive_medium":"HCl","medium_concentration":"1.0 M","inhibitor_concentration":"10^-4 M","temperature":"298 K","immersion_time":null,"test_method":"electrochemical impedance spectroscopy","inhibition_efficiency":"84.3%","homo":"-6.230 eV","lumo":"-2.540 eV","delta_g_ads":"-40.70 kJ/mol","adsorption_energy":"-123.944 kJ/mol"},{"inhibitor_name":"AMH","substrate":"N80 carbon steel","corrosive_medium":"HCl","medium_concentration":"1.0 M","inhibitor_concentration":"10^-3 M","temperature":"298 K","immersion_time":null,"test_method":"electrochemical impedance spectroscopy","inhibition_efficiency":"91.7%","homo":"-6.230 eV","lumo":"-2.540 eV","delta_g_ads":"-40.70 kJ/mol","adsorption_energy":"-123.944 kJ/mol"},{"inhibitor_name":"AMH","substrate":"N80 carbon steel","corrosive_medium":"HCl","medium_concentration":"1.0 M","inhibitor_concentration":"10^-7 M","temperature":"298 K","immersion_time":null,"test_method":"potentiodynamic polarization","inhibition_efficiency":"54.1%","homo":"-6.230 eV","lumo":"-2.540 eV","delta_g_ads":"-40.70 kJ/mol","adsorption_energy":"-123.944 kJ/mol"},{"inhibitor_name":"AMH","substrate":"N80 carbon steel","corrosive_medium":"HCl","medium_concentration":"1.0 M","inhibitor_concentration":"10^-6 M","temperature":"298 K","immersion_time":null,"test_method":"potentiodynamic polarization","inhibition_efficiency":"66.6%","homo":"-6.230 eV","lumo":"-2.540 eV","delta_g_ads":"-40.70 kJ/mol","adsorption_energy":"-123.944 kJ/mol"},{"inhibitor_name":"AMH","substrate":"N80 carbon steel","corrosive_medium":"HCl","medium_concentration":"1.0 M","inhibitor_concentration":"10^-5 M","temperature":"298 K","immersion_time":null,"test_method":"potentiodynamic polarization","inhibition_efficiency":"75.8%","homo":"-6.230 eV","lumo":"-2.540 eV","delta_g_ads":"-40.70 kJ/mol","adsorption_energy":"-123.944 kJ/mol"},{"inhibitor_name":"AMH","substrate":"N80 carbon steel","corrosive_medium":"HCl","medium_concentration":"1.0 M","inhibitor_concentration":"10^-4 M","temperature":"298 K","immersion_time":null,"test_method":"potentiodynamic polarization","inhibition_efficiency":"84.4%","homo":"-6.230 eV","lumo":"-2.540 eV","delta_g_ads":"-40.70 kJ/mol","adsorption_energy":"-123.944 kJ/mol"},{"inhibitor_name":"AMH","substrate":"N80 carbon steel","corrosive_medium":"HCl","medium_concentration":"1.0 M","inhibitor_concentration":"10^-3 M","temperature":"298 K","immersion_time":null,"test_method":"potentiodynamic polarization","inhibition_efficiency":"91.5%","homo":"-6.230 eV","lumo":"-2.540 eV","delta_g_ads":"-40.70 kJ/mol","adsorption_energy":"-123.944 kJ/mol"},{"inhibitor_name":"AMH","substrate":"N80 carbon steel","corrosive_medium":"HCl","medium_concentration":"1.0 M","inhibitor_concentration":"10^-7 M","temperature":"298 K","immersion_time":"24 h","test_method":"weight loss","inhibition_efficiency":"46.8%","homo":"-6.230 eV","lumo":"-2.540 eV","delta_g_ads":"-40.70 kJ/mol","adsorption_energy":"-123.944 kJ/mol"},{"inhibitor_name":"AMH","substrate":"N80 carbon steel","corrosive_medium":"HCl","medium_concentration":"1.0 M","inhibitor_concentration":"10^-6 M","temperature":"298 K","immersion_time":"24 h","test_method":"weight loss","inhibition_efficiency":"55.2%","homo":"-6.230 eV","lumo":"-2.540 eV","delta_g_ads":"-40.70 kJ/mol","adsorption_energy":"-123.944 kJ/mol"},{"inhibitor_name":"AMH","substrate":"N80 carbon steel","corrosive_medium":"HCl","medium_concentration":"1.0 M","inhibitor_concentration":"10^-5 M","temperature":"298 K","immersion_time":"24 h","test_method":"weight loss","inhibition_efficiency":"67.3%","homo":"-6.230 eV","lumo":"-2.540 eV","delta_g_ads":"-40.70 kJ/mol","adsorption_energy":"-123.944 kJ/mol"},{"inhibitor_name":"AMH","substrate":"N80 carbon steel","corrosive_medium":"HCl","medium_concentration":"1.0 M","inhibitor_concentration":"10^-4 M","temperature":"298 K","immersion_time":"24 h","test_method":"weight loss","inhibition_efficiency":"73.4%","homo":"-6.230 eV","lumo":"-2.540 eV","delta_g_ads":"-40.70 kJ/mol","adsorption_energy":"-123.944 kJ/mol"},{"inhibitor_name":"AMH","substrate":"N80 carbon steel","corrosive_medium":"HCl","medium_concentration":"1.0 M","inhibitor_concentration":"10^-3 M","temperature":"298 K","immersion_time":"24 h","test_method":"weight loss","inhibition_efficiency":"75.9%","homo":"-6.230 eV","lumo":"-2.540 eV","delta_g_ads":"-40.70 kJ/mol","adsorption_energy":"-123.944 kJ/mol"},{"inhibitor_name":"AMH","substrate":"N80 carbon steel","corrosive_medium":"HCl","medium_concentration":"1.0 M","inhibitor_concentration":"10^-7 M","temperature":"308 K","immersion_time":"24 h","test_method":"weight loss","inhibition_efficiency":"53.8%","homo":"-6.230 eV","lumo":"-2.540 eV","delta_g_ads":"-42.72 kJ/mol","adsorption_energy":"-123.944 kJ/mol"},{"inhibitor_name":"AMH","substrate":"N80 carbon steel","corrosive_medium":"HCl","medium_concentration":"1.0 M","inhibitor_concentration":"10^-6 M","temperature":"308 K","immersion_time":"24 h","test_method":"weight loss","inhibition_efficiency":"62.6%","homo":"-6.230 eV","lumo":"-2.540 eV","delta_g_ads":"-42.72 kJ/mol","adsorption_energy":"-123.944 kJ/mol"},{"inhibitor_name":"AMH","substrate":"N80 carbon steel","corrosive_medium":"HCl","medium_concentration":"1.0 M","inhibitor_concentration":"10^-5 M","temperature":"308 K","immersion_time":"24 h","test_method":"weight loss","inhibition_efficiency":"74.1%","homo":"-6.230 eV","lumo":"-2.540 eV","delta_g_ads":"-42.72 kJ/mol","adsorption_energy":"-123.944 kJ/mol"},{"inhibitor_name":"AMH","substrate":"N80 carbon steel","corrosive_medium":"HCl","medium_concentration":"1.0 M","inhibitor_concentration":"10^-4 M","temperature":"308 K","immersion_time":"24 h","test_method":"weight loss","inhibition_efficiency":"83.5%","homo":"-6.230 eV","lumo":"-2.540 eV","delta_g_ads":"-42.72 kJ/mol","adsorption_energy":"-123.944 kJ/mol"},{"inhibitor_name":"AMH","substrate":"N80 carbon steel","corrosive_medium":"HCl","medium_concentration":"1.0 M","inhibitor_concentration":"10^-3 M","temperature":"308 K","immersion_time":"24 h","test_method":"weight loss","inhibition_efficiency":"85.5%","homo":"-6.230 eV","lumo":"-2.540 eV","delta_g_ads":"-42.72 kJ/mol","adsorption_energy":"-123.944 kJ/mol"},{"inhibitor_name":"AMH","substrate":"N80 carbon steel","corrosive_medium":"HCl","medium_concentration":"1.0 M","inhibitor_concentration":"10^-7 M","temperature":"318 K","immersion_time":"24 h","test_method":"weight loss","inhibition_efficiency":"54.3%","homo":"-6.230 eV","lumo":"-2.540 eV","delta_g_ads":"-45.37 kJ/mol","adsorption_energy":"-123.944 kJ/mol"},{"inhibitor_name":"AMH","substrate":"N80 carbon steel","corrosive_medium":"HCl","medium_concentration":"1.0 M","inhibitor_concentration":"10^-6 M","temperature":"318 K","immersion_time":"24 h","test_method":"weight loss","inhibition_efficiency":"63.6%","homo":"-6.230 eV","lumo":"-2.540 eV","delta_g_ads":"-45.37 kJ/mol","adsorption_energy":"-123.944 kJ/mol"},{"inhibitor_name":"AMH","substrate":"N80 carbon steel","corrosive_medium":"HCl","medium_concentration":"1.0 M","inhibitor_concentration":"10^-5 M","temperature":"318 K","immersion_time":"24 h","test_method":"weight loss","inhibition_efficiency":"74.5%","homo":"-6.230 eV","lumo":"-2.540 eV","delta_g_ads":"-45.37 kJ/mol","adsorption_energy":"-123.944 kJ/mol"},{"inhibitor_name":"AMH","substrate":"N80 carbon steel","corrosive_medium":"HCl","medium_concentration":"1.0 M","inhibitor_concentration":"10^-4 M","temperature":"318 K","immersion_time":"24 h","test_method":"weight loss","inhibition_efficiency":"81.2%","homo":"-6.230 eV","lumo":"-2.540 eV","delta_g_ads":"-45.37 kJ/mol","adsorption_energy":"-123.944 kJ/mol"},{"inhibitor_name":"AMH","substrate":"N80 carbon steel","corrosive_medium":"HCl","medium_concentration":"1.0 M","inhibitor_concentration":"10^-3 M","temperature":"318 K","immersion_time":"24 h","test_method":"weight loss","inhibition_efficiency":"85.7%","homo":"-6.230 eV","lumo":"-2.540 eV","delta_g_ads":"-45.37 kJ/mol","adsorption_energy":"-123.944 kJ/mol"},{"inhibitor_name":"AMH","substrate":"N80 carbon steel","corrosive_medium":"HCl","medium_concentration":"1.0 M","inhibitor_concentration":"10^-7 M","temperature":"328 K","immersion_time":"24 h","test_method":"weight loss","inhibition_efficiency":"59.1%","homo":"-6.230 eV","lumo":"-2.540 eV","delta_g_ads":"-43.87 kJ/mol","adsorption_energy":"-123.944 kJ/mol"},{"inhibitor_name":"AMH","substrate":"N80 carbon steel","corrosive_medium":"HCl","medium_concentration":"1.0 M","inhibitor_concentration":"10^-6 M","temperature":"328 K","immersion_time":"24 h","test_method":"weight loss","inhibition_efficiency":"68.5%","homo":"-6.230 eV","lumo":"-2.540 eV","delta_g_ads":"-43.87 kJ/mol","adsorption_energy":"-123.944 kJ/mol"},{"inhibitor_name":"AMH","substrate":"N80 carbon steel","corrosive_medium":"HCl","medium_concentration":"1.0 M","inhibitor_concentration":"10^-5 M","temperature":"328 K","immersion_time":"24 h","test_method":"weight loss","inhibition_efficiency":"80.2%","homo":"-6.230 eV","lumo":"-2.540 eV","delta_g_ads":"-43.87 kJ/mol","adsorption_energy":"-123.944 kJ/mol"},{"inhibitor_name":"AMH","substrate":"N80 carbon steel","corrosive_medium":"HCl","medium_concentration":"1.0 M","inhibitor_concentration":"10^-4 M","temperature":"328 K","immersion_time":"24 h","test_method":"weight loss","inhibition_efficiency":"86.5%","homo":"-6.230 eV","lumo":"-2.540 eV","delta_g_ads":"-43.87 kJ/mol","adsorption_energy":"-123.944 kJ/mol"},{"inhibitor_name":"AMH","substrate":"N80 carbon steel","corrosive_medium":"HCl","medium_concentration":"1.0 M","inhibitor_concentration":"10^-3 M","temperature":"328 K","immersion_time":"24 h","test_method":"weight loss","inhibition_efficiency":"89.4%","homo":"-6.230 eV","lumo":"-2.540 eV","delta_g_ads":"-43.87 kJ/mol","adsorption_energy":"-123.944 kJ/mol"},{"inhibitor_name":"AMH (neutral)","substrate":"Fe (110) surface","corrosive_medium":null,"medium_concentration":null,"inhibitor_concentration":null,"temperature":null,"immersion_time":null,"test_method":"density functional theory","inhibition_efficiency":null,"homo":"-6.230 eV","lumo":"-2.540 eV","delta_g_ads":null,"adsorption_energy":null},{"inhibitor_name":"AMH (protonated)","substrate":"Fe (110) surface","corrosive_medium":null,"medium_concentration":null,"inhibitor_concentration":null,"temperature":null,"immersion_time":null,"test_method":"density functional theory","inhibition_efficiency":null,"homo":"-3.657 eV","lumo":"-2.828 eV","delta_g_ads":null,"adsorption_energy":null},{"inhibitor_name":"AMH (neutral)","substrate":"Fe (110) surface","corrosive_medium":null,"medium_concentration":null,"inhibitor_concentration":null,"temperature":null,"immersion_time":null,"test_method":"molecular dynamics simulation","inhibition_efficiency":null,"homo":null,"lumo":null,"delta_g_ads":null,"adsorption_energy":"-123.944 kJ/mol"},{"inhibitor_name":"AMH (protonated)","substrate":"Fe (110) surface","corrosive_medium":null,"medium_concentration":null,"inhibitor_concentration":null,"temperature":null,"immersion_time":null,"test_method":"molecular dynamics simulation","inhibition_efficiency":null,"homo":null,"lumo":null,"delta_g_ads":null,"adsorption_energy":"-238.719 kJ/mol"}]}
