Repository: fwx-stu/Corrosion-Inhibitor-Extraction

## Dataset and experiments

| Experiment | Papers per condition | Conditions |
| --- | ---: | ---: |
| GLM-4-Plus evidence strategies E0–E5 (dev37) | 37 | 54 |
| Qwen2.5 development experiments (dev37) | 37 | 27 |
| Qwen2.5 main experiments (test50) | 50 | 9 |
| Matched-budget and component controls (test50) | 50 | 12 |
| GLM-4-Plus reference (test50) | 50 | 1 |
| **Total** | | **103** |

The expert reference dataset contains 87 papers and 3,066 normalized, deduplicated records (670 in dev37 and 2,396 in test50). The release includes 4,097 paper-level structured predictions, the reference annotations, evaluation code, statistical analyses and numerical figure data.

File: input/test50/gold/test50.jsonl (part 10 of 26)
{"paper_id":"xml_3424","records":[{"inhibitor_name":"U-1","substrate":"mild steel","corrosive_medium":"HCl","medium_concentration":"1 M","inhibitor_concentration":"0.78 × 10^-5 M","temperature":"303 K","immersion_time":"48 h","test_method":"weight loss","inhibition_efficiency":"82.02%","homo":"-6.252 eV","lumo":"-1.280 eV","delta_g_ads":"-43.13 kJ/mol","adsorption_energy":"-464.3 kJ/mol"},{"inhibitor_name":"U-1","substrate":"mild steel","corrosive_medium":"HCl","medium_concentration":"1 M","inhibitor_concentration":"1.55 × 10^-5 M","temperature":"303 K","immersion_time":"48 h","test_method":"weight loss","inhibition_efficiency":"87.40%","homo":"-6.252 eV","lumo":"-1.280 eV","delta_g_ads":"-43.13 kJ/mol","adsorption_energy":"-464.3 kJ/mol"},{"inhibitor_name":"U-1","substrate":"mild steel","corrosive_medium":"HCl","medium_concentration":"1 M","inhibitor_concentration":"3.10 × 10^-5 M","temperature":"303 K","immersion_time":"48 h","test_method":"weight loss","inhibition_efficiency":"92.68%","homo":"-6.252 eV","lumo":"-1.280 eV","delta_g_ads":"-43.13 kJ/mol","adsorption_energy":"-464.3 kJ/mol"},{"inhibitor_name":"U-1","substrate":"mild steel","corrosive_medium":"HCl","medium_concentration":"1 M","inhibitor_concentration":"4.65 × 10^-5 M","temperature":"303 K","immersion_time":"48 h","test_method":"weight loss","inhibition_efficiency":"94.98%","homo":"-6.252 eV","lumo":"-1.280 eV","delta_g_ads":"-43.13 kJ/mol","adsorption_energy":"-464.3 kJ/mol"},{"inhibitor_name":"U-1","substrate":"mild steel","corrosive_medium":"HCl","medium_concentration":"1 M","inhibitor_concentration":"6.20 × 10^-5 M","temperature":"303 K","immersion_time":"48 h","test_method":"weight loss","inhibition_efficiency":"95.67%","homo":"-6.252 eV","lumo":"-1.280 eV","delta_g_ads":"-43.13 kJ/mol","adsorption_energy":"-464.3 kJ/mol"},{"inhibitor_name":"U-1","substrate":"mild steel","corrosive_medium":"HCl","medium_concentration":"1 M","inhibitor_concentration":"0.78 × 10^-5 M","temperature":"318 K","immersion_time":"48 h","test_method":"weight loss","inhibition_efficiency":"62.19%","homo":"-6.252 eV","lumo":"-1.280 eV","delta_g_ads":"-42.95 kJ/mol","adsorption_energy":null},{"inhibitor_name":"U-1","substrate":"mild steel","corrosive_medium":"HCl","medium_concentration":"1 M","inhibitor_concentration":"1.55 × 10^-5 M","temperature":"318 K","immersion_time":"48 h","test_method":"weight loss","inhibition_efficiency":"78.28%","homo":"-6.252 eV","lumo":"-1.280 eV","delta_g_ads":"-42.95 kJ/mol","adsorption_energy":null},{"inhibitor_name":"U-1","substrate":"mild steel","corrosive_medium":"HCl","medium_concentration":"1 M","inhibitor_concentration":"3.10 × 10^-5 M","temperature":"318 K","immersion_time":"48 h","test_method":"weight loss","inhibition_efficiency":"84.47%","homo":"-6.252 eV","lumo":"-1.280 eV","delta_g_ads":"-42.95 kJ/mol","adsorption_energy":null},{"inhibitor_name":"U-1","substrate":"mild steel","corrosive_medium":"HCl","medium_concentration":"1 M","inhibitor_concentration":"4.65 × 10^-5 M","temperature":"318 K","immersion_time":"48 h","test_method":"weight loss","inhibition_efficiency":"89.40%","homo":"-6.252 eV","lumo":"-1.280 eV","delta_g_ads":"-42.95 kJ/mol","adsorption_energy":null},{"inhibitor_name":"U-1","substrate":"mild steel","corrosive_medium":"HCl","medium_concentration":"1 M","inhibitor_concentration":"6.20 × 10^-5 M","temperature":"318 K","immersion_time":"48 h","test_method":"weight loss","inhibition_efficiency":"93.75%","homo":"-6.252 eV","lumo":"-1.280 eV","delta_g_ads":"-42.95 kJ/mol","adsorption_energy":null},{"inhibitor_name":"U-1","substrate":"mild steel","corrosive_medium":"HCl","medium_concentration":"1 M","inhibitor_concentration":"0.78 × 10^-5 M","temperature":"333 K","immersion_time":"48 h","test_method":"weight loss","inhibition_efficiency":"42.71%","homo":"-6.252 eV","lumo":"-1.280 eV","delta_g_ads":"-42.79 kJ/mol","adsorption_energy":"-419.5 kJ/mol"},{"inhibitor_name":"U-1","substrate":"mild steel","corrosive_medium":"HCl","medium_concentration":"1 M","inhibitor_concentration":"1.55 × 10^-5 M","temperature":"333 K","immersion_time":"48 h","test_method":"weight loss","inhibition_efficiency":"62.42%","homo":"-6.252 eV","lumo":"-1.280 eV","delta_g_ads":"-42.79 kJ/mol","adsorption_energy":"-419.5 kJ/mol"},{"inhibitor_name":"U-1","substrate":"mild steel","corrosive_medium":"HCl","medium_concentration":"1 M","inhibitor_concentration":"3.10 × 10^-5 M","temperature":"333 K","immersion_time":"48 h","test_method":"weight loss","inhibition_efficiency":"75.05%","homo":"-6.252 eV","lumo":"-1.280 eV","delta_g_ads":"-42.79 kJ/mol","adsorption_energy":"-419.5 kJ/mol"},{"inhibitor_name":"U-1","substrate":"mild steel","corrosive_medium":"HCl","medium_concentration":"1 M","inhibitor_concentration":"4.65 × 10^-5 M","temperature":"333 K","immersion_time":"48 h","test_method":"weight loss","inhibition_efficiency":"83.23%","homo":"-6.252 eV","lumo":"-1.280 eV","delta_g_ads":"-42.79 kJ/mol","adsorption_energy":"-419.5 kJ/mol"},{"inhibitor_name":"U-1","substrate":"mild steel","corrosive_medium":"HCl","medium_concentration":"1 M","inhibitor_concentration":"6.20 × 10^-5 M","temperature":"333 K","immersion_time":"48 h","test_method":"weight loss","inhibition_efficiency":"84.64%","homo":"-6.252 eV","lumo":"-1.280 eV","delta_g_ads":"-42.79 kJ/mol","adsorption_energy":"-419.5 kJ/mol"},{"inhibitor_name":"U-1","substrate":"mild steel","corrosive_medium":"HCl","medium_concentration":"1 M","inhibitor_concentration":"0.78 × 10^-5 M","temperature":"303 K","immersion_time":"60 min","test_method":"potentiodynamic polarization","inhibition_efficiency":"78.98%","homo":"-6.252 eV","lumo":"-1.280 eV","delta_g_ads":"-43.13 kJ/mol","adsorption_energy":"-464.3 kJ/mol"},{"inhibitor_name":"U-1","substrate":"mild steel","corrosive_medium":"HCl","medium_concentration":"1 M","inhibitor_concentration":"1.55 × 10^-5 M","temperature":"303 K","immersion_time":"60 min","test_method":"potentiodynamic polarization","inhibition_efficiency":"84.32%","homo":"-6.252 eV","lumo":"-1.280 eV","delta_g_ads":"-43.13 kJ/mol","adsorption_energy":"-464.3 kJ/mol"},{"inhibitor_name":"U-1","substrate":"mild steel","corrosive_medium":"HCl","medium_concentration":"1 M","inhibitor_concentration":"3.10 × 10^-5 M","temperature":"303 K","immersion_time":"60 min","test_method":"potentiodynamic polarization","inhibition_efficiency":"89.73%","homo":"-6.252 eV","lumo":"-1.280 eV","delta_g_ads":"-43.13 kJ/mol","adsorption_energy":"-464.3 kJ/mol"},{"inhibitor_name":"U-1","substrate":"mild steel","corrosive_medium":"HCl","medium_concentration":"1 M","inhibitor_concentration":"4.65 × 10^-5 M","temperature":"303 K","immersion_time":"60 min","test_method":"potentiodynamic polarization","inhibition_efficiency":"92.66%","homo":"-6.252 eV","lumo":"-1.280 eV","delta_g_ads":"-43.13 kJ/mol","adsorption_energy":"-464.3 kJ/mol"},{"inhibitor_name":"U-1","substrate":"mild steel","corrosive_medium":"HCl","medium_concentration":"1 M","inhibitor_concentration":"6.20 × 10^-5 M","temperature":"303 K","immersion_time":"60 min","test_method":"potentiodynamic polarization","inhibition_efficiency":"94.40%","homo":"-6.252 eV","lumo":"-1.280 eV","delta_g_ads":"-43.13 kJ/mol","adsorption_energy":"-464.3 kJ/mol"},{"inhibitor_name":"U-1","substrate":"mild steel","corrosive_medium":"HCl","medium_concentration":"1 M","inhibitor_concentration":"0.78 × 10^-5 M","temperature":"303 K","immersion_time":"60 min","test_method":"electrochemical impedance spectroscopy","inhibition_efficiency":"79.24%","homo":"-6.252 eV","lumo":"-1.280 eV","delta_g_ads":"-43.13 kJ/mol","adsorption_energy":"-464.3 kJ/mol"},{"inhibitor_name":"U-1","substrate":"mild steel","corrosive_medium":"HCl","medium_concentration":"1 M","inhibitor_concentration":"1.55 × 10^-5 M","temperature":"303 K","immersion_time":"60 min","test_method":"electrochemical impedance spectroscopy","inhibition_efficiency":"88.67%","homo":"-6.252 eV","lumo":"-1.280 eV","delta_g_ads":"-43.13 kJ/mol","adsorption_energy":"-464.3 kJ/mol"},{"inhibitor_name":"U-1","substrate":"mild steel","corrosive_medium":"HCl","medium_concentration":"1 M","inhibitor_concentration":"3.10 × 10^-5 M","temperature":"303 K","immersion_time":"60 min","test_method":"electrochemical impedance spectroscopy","inhibition_efficiency":"91.96%","homo":"-6.252 eV","lumo":"-1.280 eV","delta_g_ads":"-43.13 kJ/mol","adsorption_energy":"-464.3 kJ/mol"},{"inhibitor_name":"U-1","substrate":"mild steel","corrosive_medium":"HCl","medium_concentration":"1 M","inhibitor_concentration":"4.65 × 10^-5 M","temperature":"303 K","immersion_time":"60 min","test_method":"electrochemical impedance spectroscopy","inhibition_efficiency":"94.50%","homo":"-6.252 eV","lumo":"-1.280 eV","delta_g_ads":"-43.13 kJ/mol","adsorption_energy":"-464.3 kJ/mol"},{"inhibitor_name":"U-1","substrate":"mild steel","corrosive_medium":"HCl","medium_concentration":"1 M","inhibitor_concentration":"6.20 × 10^-5 M","temperature":"303 K","immersion_time":"60 min","test_method":"electrochemical impedance spectroscopy","inhibition_efficiency":"94.97%","homo":"-6.252 eV","lumo":"-1.280 eV","delta_g_ads":"-43.13 kJ/mol","adsorption_energy":"-464.3 kJ/mol"},{"inhibitor_name":"U-1 (neutral)","substrate":"Fe (110) surface","corrosive_medium":null,"medium_concentration":null,"inhibitor_concentration":null,"temperature":null,"immersion_time":null,"test_method":"density functional theory (aqueous)","inhibition_efficiency":null,"homo":"-6.252 eV","lumo":"-1.280 eV","delta_g_ads":null,"adsorption_energy":null},{"inhibitor_name":"U-1 (protonated)","substrate":"Fe (110) surface","corrosive_medium":null,"medium_concentration":null,"inhibitor_concentration":null,"temperature":null,"immersion_time":null,"test_method":"density functional theory (aqueous)","inhibition_efficiency":null,"homo":"-7.036 eV","lumo":"-1.407 eV","delta_g_ads":null,"adsorption_energy":null},{"inhibitor_name":"U-1","substrate":"Fe (110) surface","corrosive_medium":null,"medium_concentration":null,"inhibitor_concentration":null,"temperature":"303 K","immersion_time":null,"test_method":"molecular dynamics simulation","inhibition_efficiency":null,"homo":null,"lumo":null,"delta_g_ads":null,"adsorption_energy":"-464.3 kJ/mol"},{"inhibitor_name":"U-1","substrate":"Fe (110) surface","corrosive_medium":null,"medium_concentration":null,"inhibitor_concentration":null,"temperature":"333 K","immersion_time":null,"test_method":"molecular dynamics simulation","inhibition_efficiency":null,"homo":null,"lumo":null,"delta_g_ads":null,"adsorption_energy":"-419.5 kJ/mol"},{"inhibitor_name":"U-2","substrate":"mild steel","corrosive_medium":"HCl","medium_concentration":"1 M","inhibitor_concentration":"0.78 × 10^-5 M","temperature":"303 K","immersion_time":"48 h","test_method":"weight loss","inhibition_efficiency":"76.62%","homo":"-6.255 eV","lumo":"-1.298 eV","delta_g_ads":"-42.92 kJ/mol","adsorption_energy":"-461.4 kJ/mol"},{"inhibitor_name":"U-2","substrate":"mild steel","corrosive_medium":"HCl","medium_concentration":"1 M","inhibitor_concentration":"1.55 × 10^-5 M","temperature":"303 K","immersion_time":"48 h","test_method":"weight loss","inhibition_efficiency":"85.32%","homo":"-6.255 eV","lumo":"-1.298 eV","delta_g_ads":"-42.92 kJ/mol","adsorption_energy":"-461.4 kJ/mol"},{"inhibitor_name":"U-2","substrate":"mild steel","corrosive_medium":"HCl","medium_concentration":"1 M","inhibitor_concentration":"3.10 × 10^-5 M","temperature":"303 K","immersion_time":"48 h","test_method":"weight loss","inhibition_efficiency":"90.61%","homo":"-6.255 eV","lumo":"-1.298 eV","delta_g_ads":"-42.92 kJ/mol","adsorption_energy":"-461.4 kJ/mol"},{"inhibitor_name":"U-2","substrate":"mild steel","corrosive_medium":"HCl","medium_concentration":"1 M","inhibitor_concentration":"4.65 × 10^-5 M","temperature":"303 K","immersion_time":"48 h","test_method":"weight loss","inhibition_efficiency":"92.01%","homo":"-6.255 eV","lumo":"-1.298 eV","delta_g_ads":"-42.92 kJ/mol","adsorption_energy":"-461.4 kJ/mol"},{"inhibitor_name":"U-2","substrate":"mild steel","corrosive_medium":"HCl","medium_concentration":"1 M","inhibitor_concentration":"6.20 × 10^-5 M","temperature":"303 K","immersion_time":"48 h","test_method":"weight loss","inhibition_efficiency":"94.38%","homo":"-6.255 eV","lumo":"-1.298 eV","delta_g_ads":"-42.92 kJ/mol","adsorption_energy":"-461.4 kJ/mol"},{"inhibitor_name":"U-2","substrate":"mild steel","corrosive_medium":"HCl","medium_concentration":"1 M","inhibitor_concentration":"0.78 × 10^-5 M","temperature":"318 K","immersion_time":"48 h","test_method":"weight loss","inhibition_efficiency":"57.37%","homo":"-6.255 eV","lumo":"-1.298 eV","delta_g_ads":"-42.74 kJ/mol","adsorption_energy":null},{"inhibitor_name":"U-2","substrate":"mild steel","corrosive_medium":"HCl","medium_concentration":"1 M","inhibitor_concentration":"1.55 × 10^-5 M","temperature":"318 K","immersion_time":"48 h","test_method":"weight loss","inhibition_efficiency":"72.74%","homo":"-6.255 eV","lumo":"-1.298 eV","delta_g_ads":"-42.74 kJ/mol","adsorption_energy":null},{"inhibitor_name":"U-2","substrate":"mild steel","corrosive_medium":"HCl","medium_concentration":"1 M","inhibitor_concentration":"3.10 × 10^-5 M","temperature":"318 K","immersion_time":"48 h","test_method":"weight loss","inhibition_efficiency":"82.05%","homo":"-6.255 eV","lumo":"-1.298 eV","delta_g_ads":"-42.74 kJ/mol","adsorption_energy":null},{"inhibitor_name":"U-2","substrate":"mild steel","corrosive_medium":"HCl","medium_concentration":"1 M","inhibitor_concentration":"4.65 × 10^-5 M","temperature":"318 K","immersion_time":"48 h","test_method":"weight loss","inhibition_efficiency":"86.73%","homo":"-6.255 eV","lumo":"-1.298 eV","delta_g_ads":"-42.74 kJ/mol","adsorption_energy":null},{"inhibitor_name":"U-2","substrate":"mild steel","corrosive_medium":"HCl","medium_concentration":"1 M","inhibitor_concentration":"6.20 × 10^-5 M","temperature":"318 K","immersion_time":"48 h","test_method":"weight loss","inhibition_efficiency":"89.16%","homo":"-6.255 eV","lumo":"-1.298 eV","delta_g_ads":"-42.74 kJ/mol","adsorption_energy":null},{"inhibitor_name":"U-2","substrate":"mild steel","corrosive_medium":"HCl","medium_concentration":"1 M","inhibitor_concentration":"0.78 × 10^-5 M","temperature":"333 K","immersion_time":"48 h","test_method":"weight loss","inhibition_efficiency":"37.58%","homo":"-6.255 eV","lumo":"-1.298 eV","delta_g_ads":"-42.62 kJ/mol","adsorption_energy":"-397.8 kJ/mol"},{"inhibitor_name":"U-2","substrate":"mild steel","corrosive_medium":"HCl","medium_concentration":"1 M","inhibitor_concentration":"1.55 × 10^-5 M","temperature":"333 K","immersion_time":"48 h","test_method":"weight loss","inhibition_efficiency":"58.17%","homo":"-6.255 eV","lumo":"-1.298 eV","delta_g_ads":"-42.62 kJ/mol","adsorption_energy":"-397.8 kJ/mol"},{"inhibitor_name":"U-2","substrate":"mild steel","corrosive_medium":"HCl","medium_concentration":"1 M","inhibitor_concentration":"3.10 × 10^-5 M","temperature":"333 K","immersion_time":"48 h","test_method":"weight loss","inhibition_efficiency":"72.15%","homo":"-6.255 eV","lumo":"-1.298 eV","delta_g_ads":"-42.62 kJ/mol","adsorption_energy":"-397.8 kJ/mol"},{"inhibitor_name":"U-2","substrate":"mild steel","corrosive_medium":"HCl","medium_concentration":"1 M","inhibitor_concentration":"4.65 × 10^-5 M","temperature":"333 K","immersion_time":"48 h","test_method":"weight loss","inhibition_efficiency":"76.13%","homo":"-6.255 eV","lumo":"-1.298 eV","delta_g_ads":"-42.62 kJ/mol","adsorption_energy":"-397.8 kJ/mol"},{"inhibitor_name":"U-2","substrate":"mild steel","corrosive_medium":"HCl","medium_concentration":"1 M","inhibitor_concentration":"6.20 × 10^-5 M","temperature":"333 K","immersion_time":"48 h","test_method":"weight loss","inhibition_efficiency":"82.63%","homo":"-6.255 eV","lumo":"-1.298 eV","delta_g_ads":"-42.62 kJ/mol","adsorption_energy":"-397.8 kJ/mol"},{"inhibitor_name":"U-2","substrate":"mild steel","corrosive_medium":"HCl","medium_concentration":"1 M","inhibitor_concentration":"0.78 × 10^-5 M","temperature":"303 K","immersion_time":"60 min","test_method":"potentiodynamic polarization","inhibition_efficiency":"73.28%","homo":"-6.255 eV","lumo":"-1.298 eV","delta_g_ads":"-42.92 kJ/mol","adsorption_energy":"-461.4 kJ/mol"},{"inhibitor_name":"U-2","substrate":"mild steel","corrosive_medium":"HCl","medium_concentration":"1 M","inhibitor_concentration":"1.55 × 10^-5 M","temperature":"303 K","immersion_time":"60 min","test_method":"potentiodynamic polarization","inhibition_efficiency":"84.17%","homo":"-6.255 eV","lumo":"-1.298 eV","delta_g_ads":"-42.92 kJ/mol","adsorption_energy":"-461.4 kJ/mol"},{"inhibitor_name":"U-2","substrate":"mild steel","corrosive_medium":"HCl","medium_concentration":"1 M","inhibitor_concentration":"3.10 × 10^-5 M","temperature":"303 K","immersion_time":"60 min","test_method":"potentiodynamic polarization","inhibition_efficiency":"89.15%","homo":"-6.255 eV","lumo":"-1.298 eV","delta_g_ads":"-42.92 kJ/mol","adsorption_energy":"-461.4 kJ/mol"},{"inhibitor_name":"U-2","substrate":"mild steel","corrosive_medium":"HCl","medium_concentration":"1 M","inhibitor_concentration":"4.65 × 10^-5 M","temperature":"303 K","immersion_time":"60 min","test_method":"potentiodynamic polarization","inhibition_efficiency":"91.35%","homo":"-6.255 eV","lumo":"-1.298 eV","delta_g_ads":"-42.92 kJ/mol","adsorption_energy":"-461.4 kJ/mol"},{"inhibitor_name":"U-2","substrate":"mild steel","corrosive_medium":"HCl","medium_concentration":"1 M","inhibitor_concentration":"6.20 × 10^-5 M","temperature":"303 K","immersion_time":"60 min","test_method":"potentiodynamic polarization","inhibition_efficiency":"94.29%","homo":"-6.255 eV","lumo":"-1.298 eV","delta_g_ads":"-42.92 kJ/mol","adsorption_energy":"-461.4 kJ/mol"},{"inhibitor_name":"U-2","substrate":"mild steel","corrosive_medium":"HCl","medium_concentration":"1 M","inhibitor_concentration":"0.78 × 10^-5 M","temperature":"303 K","immersion_time":"60 min","test_method":"electrochemical impedance spectroscopy","inhibition_efficiency":"75.17%","homo":"-6.255 eV","lumo":"-1.298 eV","delta_g_ads":"-42.92 kJ/mol","adsorption_energy":"-461.4 kJ/mol"},{"inhibitor_name":"U-2","substrate":"mild steel","corrosive_medium":"HCl","medium_concentration":"1 M","inhibitor_concentration":"1.55 × 10^-5 M","temperature":"303 K","immersion_time":"60 min","test_method":"electrochemical impedance spectroscopy","inhibition_efficiency":"85.62%","homo":"-6.255 eV","lumo":"-1.298 eV","delta_g_ads":"-42.92 kJ/mol","adsorption_energy":"-461.4 kJ/mol"},{"inhibitor_name":"U-2","substrate":"mild steel","corrosive_medium":"HCl","medium_concentration":"1 M","inhibitor_concentration":"3.10 × 10^-5 M","temperature":"303 K","immersion_time":"60 min","test_method":"electrochemical impedance spectroscopy","inhibition_efficiency":"89.43%","homo":"-6.255 eV","lumo":"-1.298 eV","delta_g_ads":"-42.92 kJ/mol","adsorption_energy":"-461.4 kJ/mol"},{"inhibitor_name":"U-2","substrate":"mild steel","corrosive_medium":"HCl","medium_concentration":"1 M","inhibitor_concentration":"4.65 × 10^-5 M","temperature":"303 K","immersion_time":"60 min","test_method":"electrochemical impedance spectroscopy","inhibition_efficiency":"91.81%","homo":"-6.255 eV","lumo":"-1.298 eV","delta_g_ads":"-42.92 kJ/mol","adsorption_energy":"-461.4 kJ/mol"},{"inhibitor_name":"U-2","substrate":"mild steel","corrosive_medium":"HCl","medium_concentration":"1 M","inhibitor_concentration":"6.20 × 10^-5 M","temperature":"303 K","immersion_time":"60 min","test_method":"electrochemical impedance spectroscopy","inhibition_efficiency":"93.60%","homo":"-6.255 eV","lumo":"-1.298 eV","delta_g_ads":"-42.92 kJ/mol","adsorption_energy":"-461.4 kJ/mol"},{"inhibitor_name":"U-2 (neutral)","substrate":"Fe (110) surface","corrosive_medium":null,"medium_concentration":null,"inhibitor_concentration":null,"temperature":null,"immersion_time":null,"test_method":"density functional theory (aqueous)","inhibition_efficiency":null,"homo":"-6.255 eV","lumo":"-1.298 eV","delta_g_ads":null,"adsorption_energy":null},{"inhibitor_name":"U-2 (protonated)","substrate":"Fe (110) surface","corrosive_medium":null,"medium_concentration":null,"inhibitor_concentration":null,"temperature":null,"immersion_time":null,"test_method":"density functional theory (aqueous)","inhibition_efficiency":null,"homo":"-7.181 eV","lumo":"-1.509 eV","delta_g_ads":null,"adsorption_energy":null},{"inhibitor_name":"U-2","substrate":"Fe (110) surface","corrosive_medium":null,"medium_concentration":null,"inhibitor_concentration":null,"temperature":"303 K","immersion_time":null,"test_method":"molecular dynamics simulation","inhibition_efficiency":null,"homo":null,"lumo":null,"delta_g_ads":null,"adsorption_energy":"-461.4 kJ/mol"},{"inhibitor_name":"U-2","substrate":"Fe (110) surface","corrosive_medium":null,"medium_concentration":null,"inhibitor_concentration":null,"temperature":"333 K","immersion_time":null,"test_method":"molecular dynamics simulation","inhibition_efficiency":null,"homo":null,"lumo":null,"delta_g_ads":null,"adsorption_energy":"-397.8 kJ/mol"},{"inhibitor_name":"U-3","substrate":"mild steel","corrosive_medium":"HCl","medium_concentration":"1 M","inhibitor_concentration":"0.78 × 10^-5 M","temperature":"303 K","immersion_time":"48 h","test_method":"weight loss","inhibition_efficiency":"91.46%","homo":"-6.090 eV","lumo":"-1.289 eV","delta_g_ads":"-45.27 kJ/mol","adsorption_energy":"-530.7 kJ/mol"},{"inhibitor_name":"U-3","substrate":"mild steel","corrosive_medium":"HCl","medium_concentration":"1 M","inhibitor_concentration":"1.55 × 10^-5 M","temperature":"303 K","immersion_time":"48 h","test_method":"weight loss","inhibition_efficiency":"93.52%","homo":"-6.090 eV","lumo":"-1.289 eV","delta_g_ads":"-45.27 kJ/mol","adsorption_energy":"-530.7 kJ/mol"},{"inhibitor_name":"U-3","substrate":"mild steel","corrosive_medium":"HCl","medium_concentration":"1 M","inhibitor_concentration":"3.10 × 10^-5 M","temperature":"303 K","immersion_time":"48 h","test_method":"weight loss","inhibition_efficiency":"94.47%","homo":"-6.090 eV","lumo":"-1.289 eV","delta_g_ads":"-45.27 kJ/mol","adsorption_energy":"-530.7 kJ/mol"},{"inhibitor_name":"U-3","substrate":"mild steel","corrosive_medium":"HCl","medium_concentration":"1 M","inhibitor_concentration":"4.65 × 10^-5 M","temperature":"303 K","immersion_time":"48 h","test_method":"weight loss","inhibition_efficiency":"95.49%","homo":"-6.090 eV","lumo":"-1.289 eV","delta_g_ads":"-45.27 kJ/mol","adsorption_energy":"-530.7 kJ/mol"},{"inhibitor_name":"U-3","substrate":"mild steel","corrosive_medium":"HCl","medium_concentration":"1 M","inhibitor_concentration":"6.20 × 10^-5 M","temperature":"303 K","immersion_time":"48 h","test_method":"weight loss","inhibition_efficiency":"97.01%","homo":"-6.090 eV","lumo":"-1.289 eV","delta_g_ads":"-45.27 kJ/mol","adsorption_energy":"-530.7 kJ/mol"},{"inhibitor_name":"U-3","substrate":"mild steel","corrosive_medium":"HCl","medium_concentration":"1 M","inhibitor_concentration":"0.78 × 10^-5 M","temperature":"318 K","immersion_time":"48 h","test_method":"weight loss","inhibition_efficiency":"79.70%","homo":"-6.090 eV","lumo":"-1.289 eV","delta_g_ads":"-44.82 kJ/mol","adsorption_energy":null},{"inhibitor_name":"U-3","substrate":"mild steel","corrosive_medium":"HCl","medium_concentration":"1 M","inhibitor_concentration":"1.55 × 10^-5 M","temperature":"318 K","immersion_time":"48 h","test_method":"weight loss","inhibition_efficiency":"82.88%","homo":"-6.090 eV","lumo":"-1.289 eV","delta_g_ads":"-44.82 kJ/mol","adsorption_energy":null},{"inhibitor_name":"U-3","substrate":"mild steel","corrosive_medium":"HCl","medium_concentration":"1 M","inhibitor_concentration":"3.10 × 10^-5 M","temperature":"318 K","immersion_time":"48 h","test_method":"weight loss","inhibition_efficiency":"90.60%","homo":"-6.090 eV","lumo":"-1.289 eV","delta_g_ads":"-44.82 kJ/mol","adsorption_energy":null},{"inhibitor_name":"U-3","substrate":"mild steel","corrosive_medium":"HCl","medium_concentration":"1 M","inhibitor_concentration":"4.65 × 10^-5 M","temperature":"318 K","immersion_time":"48 h","test_method":"weight loss","inhibition_efficiency":"89.73%","homo":"-6.090 eV","lumo":"-1.289 eV","delta_g_ads":"-44.82 kJ/mol","adsorption_energy":null},{"inhibitor_name":"U-3","substrate":"mild steel","corrosive_medium":"HCl","medium_concentration":"1 M","inhibitor_concentration":"6.20 × 10^-5 M","temperature":"318 K","immersion_time":"48 h","test_method":"weight loss","inhibition_efficiency":"94.14%","homo":"-6.090 eV","lumo":"-1.289 eV","delta_g_ads":"-44.82 kJ/mol","adsorption_energy":null},{"inhibitor_name":"U-3","substrate":"mild steel","corrosive_medium":"HCl","medium_concentration":"1 M","inhibitor_concentration":"0.78 × 10^-5 M","temperature":"333 K","immersion_time":"48 h","test_method":"weight loss","inhibition_efficiency":"58.82%","homo":"-6.090 eV","lumo":"-1.289 eV","delta_g_ads":"-44.38 kJ/mol","adsorption_energy":"-453.5 kJ/mol"},{"inhibitor_name":"U-3","substrate":"mild steel","corrosive_medium":"HCl","medium_concentration":"1 M","inhibitor_concentration":"1.55 × 10^-5 M","temperature":"333 K","immersion_time":"48 h","test_method":"weight loss","inhibition_efficiency":"67.63%","homo":"-6.090 eV","lumo":"-1.289 eV","delta_g_ads":"-44.38 kJ/mol","adsorption_energy":"-453.5 kJ/mol"},{"inhibitor_name":"U-3","substrate":"mild steel","corrosive_medium":"HCl","medium_concentration":"1 M","inhibitor_concentration":"3.10 × 10^-5 M","temperature":"333 K","immersion_time":"48 h","test_method":"weight loss","inhibition_efficiency":"77.76%","homo":"-6.090 eV","lumo":"-1.289 eV","delta_g_ads":"-44.38 kJ/mol","adsorption_energy":"-453.5 kJ/mol"},{"inhibitor_name":"U-3","substrate":"mild steel","corrosive_medium":"HCl","medium_concentration":"1 M","inhibitor_concentration":"4.65 × 10^-5 M","temperature":"333 K","immersion_time":"48 h","test_method":"weight loss","inhibition_efficiency":"76.11%","homo":"-6.090 eV","lumo":"-1.289 eV","delta_g_ads":"-44.38 kJ/mol","adsorption_energy":"-453.5 kJ/mol"},{"inhibitor_name":"U-3","substrate":"mild steel","corrosive_medium":"HCl","medium_concentration":"1 M","inhibitor_concentration":"6.20 × 10^-5 M","temperature":"333 K","immersion_time":"48 h","test_method":"weight loss","inhibition_efficiency":"87.96%","homo":"-6.090 eV","lumo":"-1.289 eV","delta_g_ads":"-44.38 kJ/mol","adsorption_energy":"-453.5 kJ/mol"},{"inhibitor_name":"U-3","substrate":"mild steel","corrosive_medium":"HCl","medium_concentration":"1 M","inhibitor_concentration":"0.78 × 10^-5 M","temperature":"303 K","immersion_time":"60 min","test_method":"potentiodynamic polarization","inhibition_efficiency":"88.60%","homo":"-6.090 eV","lumo":"-1.289 eV","delta_g_ads":"-45.27 kJ/mol","adsorption_energy":"-530.7 kJ/mol"},{"inhibitor_name":"U-3","substrate":"mild steel","corrosive_medium":"HCl","medium_concentration":"1 M","inhibitor_concentration":"1.55 × 10^-5 M","temperature":"303 K","immersion_time":"60 min","test_method":"potentiodynamic polarization","inhibition_efficiency":"92.86%","homo":"-6.090 eV","lumo":"-1.289 eV","delta_g_ads":"-45.27 kJ/mol","adsorption_energy":"-530.7 kJ/mol"},{"inhibitor_name":"U-3","substrate":"mild steel","corrosive_medium":"HCl","medium_concentration":"1 M","inhibitor_concentration":"3.10 × 10^-5 M","temperature":"303 K","immersion_time":"60 min","test_method":"potentiodynamic polarization","inhibition_efficiency":"94.97%","homo":"-6.090 eV","lumo":"-1.289 eV","delta_g_ads":"-45.27 kJ/mol","adsorption_energy":"-530.7 kJ/mol"},{"inhibitor_name":"U-3","substrate":"mild steel","corrosive_medium":"HCl","medium_concentration":"1 M","inhibitor_concentration":"4.65 × 10^-5 M","temperature":"303 K","immersion_time":"60 min","test_method":"potentiodynamic polarization","inhibition_efficiency":"96.63%","homo":"-6.090 eV","lumo":"-1.289 eV","delta_g_ads":"-45.27 kJ/mol","adsorption_energy":"-530.7 kJ/mol"},{"inhibitor_name":"U-3","substrate":"mild steel","corrosive_medium":"HCl","medium_concentration":"1 M","inhibitor_concentration":"6.20 × 10^-5 M","temperature":"303 K","immersion_time":"60 min","test_method":"potentiodynamic polarization","inhibition_efficiency":"97.69%","homo":"-6.090 eV","lumo":"-1.289 eV","delta_g_ads":"-45.27 kJ/mol","adsorption_energy":"-530.7 kJ/mol"},{"inhibitor_name":"U-3","substrate":"mild steel","corrosive_medium":"HCl","medium_concentration":"1 M","inhibitor_concentration":"0.78 × 10^-5 M","temperature":"303 K","immersion_time":"60 min","test_method":"electrochemical impedance spectroscopy","inhibition_efficiency":"88.28%","homo":"-6.090 eV","lumo":"-1.289 eV","delta_g_ads":"-45.27 kJ/mol","adsorption_energy":"-530.7 kJ/mol"},{"inhibitor_name":"U-3","substrate":"mild steel","corrosive_medium":"HCl","medium_concentration":"1 M","inhibitor_concentration":"1.55 × 10^-5 M","temperature":"303 K","immersion_time":"60 min","test_method":"electrochemical impedance spectroscopy","inhibition_efficiency":"92.95%","homo":"-6.090 eV","lumo":"-1.289 eV","delta_g_ads":"-45.27 kJ/mol","adsorption_energy":"-530.7 kJ/mol"},{"inhibitor_name":"U-3","substrate":"mild steel","corrosive_medium":"HCl","medium_concentration":"1 M","inhibitor_concentration":"3.10 × 10^-5 M","temperature":"303 K","immersion_time":"60 min","test_method":"electrochemical impedance spectroscopy","inhibition_efficiency":"95.81%","homo":"-6.090 eV","lumo":"-1.289 eV","delta_g_ads":"-45.27 kJ/mol","adsorption_energy":"-530.7 kJ/mol"},{"inhibitor_name":"U-3","substrate":"mild steel","corrosive_medium":"HCl","medium_concentration":"1 M","inhibitor_concentration":"4.65 × 10^-5 M","temperature":"303 K","immersion_time":"60 min","test_method":"electrochemical impedance spectroscopy","inhibition_efficiency":"96.33%","homo":"-6.090 eV","lumo":"-1.289 eV","delta_g_ads":"-45.27 kJ/mol","adsorption_energy":"-530.7 kJ/mol"},{"inhibitor_name":"U-3","substrate":"mild steel","corrosive_medium":"HCl","medium_concentration":"1 M","inhibitor_concentration":"6.20 × 10^-5 M","temperature":"303 K","immersion_time":"60 min","test_method":"electrochemical impedance spectroscopy","inhibition_efficiency":"97.42%","homo":"-6.090 eV","lumo":"-1.289 eV","delta_g_ads":"-45.27 kJ/mol","adsorption_energy":"-530.7 kJ/mol"},{"inhibitor_name":"U-3 (neutral)","substrate":"Fe (110) surface","corrosive_medium":null,"medium_concentration":null,"inhibitor_concentration":null,"temperature":null,"immersion_time":null,"test_method":"density functional theory (aqueous)","inhibition_efficiency":null,"homo":"-6.090 eV","lumo":"-1.289 eV","delta_g_ads":null,"adsorption_energy":null},{"inhibitor_name":"U-3 (protonated)","substrate":"Fe (110) surface","corrosive_medium":null,"medium_concentration":null,"inhibitor_concentration":null,"temperature":null,"immersion_time":null,"test_method":"density functional theory (aqueous)","inhibition_efficiency":null,"homo":"-7.086 eV","lumo":"-1.480 eV","delta_g_ads":null,"adsorption_energy":null},{"inhibitor_name":"U-3","substrate":"Fe (110) surface","corrosive_medium":null,"medium_concentration":null,"inhibitor_concentration":null,"temperature":"303 K","immersion_time":null,"test_method":"molecular dynamics simulation","inhibition_efficiency":null,"homo":null,"lumo":null,"delta_g_ads":null,"adsorption_energy":"-530.7 kJ/mol"},{"inhibitor_name":"U-3","substrate":"Fe (110) surface","corrosive_medium":null,"medium_concentration":null,"inhibitor_concentration":null,"temperature":"333 K","immersion_time":null,"test_method":"molecular dynamics simulation","inhibition_efficiency":null,"homo":null,"lumo":null,"delta_g_ads":null,"adsorption_energy":"-453.5 kJ/mol"}]}
