Repository: fwx-stu/Corrosion-Inhibitor-Extraction

## Dataset and experiments

| Experiment | Papers per condition | Conditions |
| --- | ---: | ---: |
| GLM-4-Plus evidence strategies E0–E5 (dev37) | 37 | 54 |
| Qwen2.5 development experiments (dev37) | 37 | 27 |
| Qwen2.5 main experiments (test50) | 50 | 9 |
| Matched-budget and component controls (test50) | 50 | 12 |
| GLM-4-Plus reference (test50) | 50 | 1 |
| **Total** | | **103** |

The expert reference dataset contains 87 papers and 3,066 normalized, deduplicated records (670 in dev37 and 2,396 in test50). The release includes 4,097 paper-level structured predictions, the reference annotations, evaluation code, statistical analyses and numerical figure data.

File: input/test50/gold/test50.jsonl (part 11 of 26)
{"paper_id":"xml_2326","records":[{"inhibitor_name":"APASG","substrate":"St2 steel","corrosive_medium":"HCl + KCl","medium_concentration":"1 M + 1 M","inhibitor_concentration":"25 mg/L (0.026 mM)","temperature":"303 K","immersion_time":"76 h","test_method":"weight loss","inhibition_efficiency":"82.18%","homo":"-0.09911 eV","lumo":"-0.08944 eV","delta_g_ads":"-22.24 kJ/mol","adsorption_energy":"-1209.5 kJ/mol"},{"inhibitor_name":"APASG","substrate":"St2 steel","corrosive_medium":"HCl + KCl","medium_concentration":"1 M + 1 M","inhibitor_concentration":"50 mg/L (0.052 mM)","temperature":"303 K","immersion_time":"76 h","test_method":"weight loss","inhibition_efficiency":"86.41%","homo":"-0.09911 eV","lumo":"-0.08944 eV","delta_g_ads":"-22.24 kJ/mol","adsorption_energy":"-1209.5 kJ/mol"},{"inhibitor_name":"APASG","substrate":"St2 steel","corrosive_medium":"HCl + KCl","medium_concentration":"1 M + 1 M","inhibitor_concentration":"75 mg/L (0.078 mM)","temperature":"303 K","immersion_time":"76 h","test_method":"weight loss","inhibition_efficiency":"91.34%","homo":"-0.09911 eV","lumo":"-0.08944 eV","delta_g_ads":"-22.24 kJ/mol","adsorption_energy":"-1209.5 kJ/mol"},{"inhibitor_name":"APASG","substrate":"St2 steel","corrosive_medium":"HCl + KCl","medium_concentration":"1 M + 1 M","inhibitor_concentration":"100 mg/L (0.104 mM)","temperature":"303 K","immersion_time":"76 h","test_method":"weight loss","inhibition_efficiency":"96.97%","homo":"-0.09911 eV","lumo":"-0.08944 eV","delta_g_ads":"-22.24 kJ/mol","adsorption_energy":"-1209.5 kJ/mol"},{"inhibitor_name":"APASG","substrate":"St2 steel","corrosive_medium":"HCl + KCl","medium_concentration":"1 M + 1 M","inhibitor_concentration":"25 mg/L (0.026 mM)","temperature":"313 K","immersion_time":"76 h","test_method":"weight loss","inhibition_efficiency":"80.82%","homo":"-0.09911 eV","lumo":"-0.08944 eV","delta_g_ads":"-23.43 kJ/mol","adsorption_energy":"-1209.5 kJ/mol"},{"inhibitor_name":"APASG","substrate":"St2 steel","corrosive_medium":"HCl + KCl","medium_concentration":"1 M + 1 M","inhibitor_concentration":"50 mg/L (0.052 mM)","temperature":"313 K","immersion_time":"76 h","test_method":"weight loss","inhibition_efficiency":"83.96%","homo":"-0.09911 eV","lumo":"-0.08944 eV","delta_g_ads":"-23.43 kJ/mol","adsorption_energy":"-1209.5 kJ/mol"},{"inhibitor_name":"APASG","substrate":"St2 steel","corrosive_medium":"HCl + KCl","medium_concentration":"1 M + 1 M","inhibitor_concentration":"75 mg/L (0.078 mM)","temperature":"313 K","immersion_time":"76 h","test_method":"weight loss","inhibition_efficiency":"87.80%","homo":"-0.09911 eV","lumo":"-0.08944 eV","delta_g_ads":"-23.43 kJ/mol","adsorption_energy":"-1209.5 kJ/mol"},{"inhibitor_name":"APASG","substrate":"St2 steel","corrosive_medium":"HCl + KCl","medium_concentration":"1 M + 1 M","inhibitor_concentration":"100 mg/L (0.104 mM)","temperature":"313 K","immersion_time":"76 h","test_method":"weight loss","inhibition_efficiency":"92.33%","homo":"-0.09911 eV","lumo":"-0.08944 eV","delta_g_ads":"-23.43 kJ/mol","adsorption_energy":"-1209.5 kJ/mol"},{"inhibitor_name":"APASG","substrate":"St2 steel","corrosive_medium":"HCl + KCl","medium_concentration":"1 M + 1 M","inhibitor_concentration":"25 mg/L (0.026 mM)","temperature":"323 K","immersion_time":"76 h","test_method":"weight loss","inhibition_efficiency":"78.12%","homo":"-0.09911 eV","lumo":"-0.08944 eV","delta_g_ads":"-24.67 kJ/mol","adsorption_energy":"-1209.5 kJ/mol"},{"inhibitor_name":"APASG","substrate":"St2 steel","corrosive_medium":"HCl + KCl","medium_concentration":"1 M + 1 M","inhibitor_concentration":"50 mg/L (0.052 mM)","temperature":"323 K","immersion_time":"76 h","test_method":"weight loss","inhibition_efficiency":"80.40%","homo":"-0.09911 eV","lumo":"-0.08944 eV","delta_g_ads":"-24.67 kJ/mol","adsorption_energy":"-1209.5 kJ/mol"},{"inhibitor_name":"APASG","substrate":"St2 steel","corrosive_medium":"HCl + KCl","medium_concentration":"1 M + 1 M","inhibitor_concentration":"75 mg/L (0.078 mM)","temperature":"323 K","immersion_time":"76 h","test_method":"weight loss","inhibition_efficiency":"83.30%","homo":"-0.09911 eV","lumo":"-0.08944 eV","delta_g_ads":"-24.67 kJ/mol","adsorption_energy":"-1209.5 kJ/mol"},{"inhibitor_name":"APASG","substrate":"St2 steel","corrosive_medium":"HCl + KCl","medium_concentration":"1 M + 1 M","inhibitor_concentration":"100 mg/L (0.104 mM)","temperature":"323 K","immersion_time":"76 h","test_method":"weight loss","inhibition_efficiency":"86.76%","homo":"-0.09911 eV","lumo":"-0.08944 eV","delta_g_ads":"-24.67 kJ/mol","adsorption_energy":"-1209.5 kJ/mol"},{"inhibitor_name":"APASG","substrate":"St2 steel","corrosive_medium":"HCl + KCl","medium_concentration":"1 M + 1 M","inhibitor_concentration":"25 mg/L (0.026 mM)","temperature":"333 K","immersion_time":"76 h","test_method":"weight loss","inhibition_efficiency":"76.01%","homo":"-0.09911 eV","lumo":"-0.08944 eV","delta_g_ads":"-26.08 kJ/mol","adsorption_energy":"-1209.5 kJ/mol"},{"inhibitor_name":"APASG","substrate":"St2 steel","corrosive_medium":"HCl + KCl","medium_concentration":"1 M + 1 M","inhibitor_concentration":"50 mg/L (0.052 mM)","temperature":"333 K","immersion_time":"76 h","test_method":"weight loss","inhibition_efficiency":"77.56%","homo":"-0.09911 eV","lumo":"-0.08944 eV","delta_g_ads":"-26.08 kJ/mol","adsorption_energy":"-1209.5 kJ/mol"},{"inhibitor_name":"APASG","substrate":"St2 steel","corrosive_medium":"HCl + KCl","medium_concentration":"1 M + 1 M","inhibitor_concentration":"75 mg/L (0.078 mM)","temperature":"333 K","immersion_time":"76 h","test_method":"weight loss","inhibition_efficiency":"79.64%","homo":"-0.09911 eV","lumo":"-0.08944 eV","delta_g_ads":"-26.08 kJ/mol","adsorption_energy":"-1209.5 kJ/mol"},{"inhibitor_name":"APASG","substrate":"St2 steel","corrosive_medium":"HCl + KCl","medium_concentration":"1 M + 1 M","inhibitor_concentration":"100 mg/L (0.104 mM)","temperature":"333 K","immersion_time":"76 h","test_method":"weight loss","inhibition_efficiency":"82.23%","homo":"-0.09911 eV","lumo":"-0.08944 eV","delta_g_ads":"-26.08 kJ/mol","adsorption_energy":"-1209.5 kJ/mol"},{"inhibitor_name":"APASG","substrate":"St2 steel","corrosive_medium":"HCl + KCl","medium_concentration":"1 M + 1 M","inhibitor_concentration":"25 mg/L (0.026 mM)","temperature":null,"immersion_time":"76 h","test_method":"potentiodynamic polarization","inhibition_efficiency":"89.83%","homo":"-0.09911 eV","lumo":"-0.08944 eV","delta_g_ads":null,"adsorption_energy":"-1209.5 kJ/mol"},{"inhibitor_name":"APASG","substrate":"St2 steel","corrosive_medium":"HCl + KCl","medium_concentration":"1 M + 1 M","inhibitor_concentration":"50 mg/L (0.052 mM)","temperature":null,"immersion_time":"76 h","test_method":"potentiodynamic polarization","inhibition_efficiency":"90.34%","homo":"-0.09911 eV","lumo":"-0.08944 eV","delta_g_ads":null,"adsorption_energy":"-1209.5 kJ/mol"},{"inhibitor_name":"APASG","substrate":"St2 steel","corrosive_medium":"HCl + KCl","medium_concentration":"1 M + 1 M","inhibitor_concentration":"75 mg/L (0.078 mM)","temperature":null,"immersion_time":"76 h","test_method":"potentiodynamic polarization","inhibition_efficiency":"92.20%","homo":"-0.09911 eV","lumo":"-0.08944 eV","delta_g_ads":null,"adsorption_energy":"-1209.5 kJ/mol"},{"inhibitor_name":"APASG","substrate":"St2 steel","corrosive_medium":"HCl + KCl","medium_concentration":"1 M + 1 M","inhibitor_concentration":"100 mg/L (0.104 mM)","temperature":null,"immersion_time":"76 h","test_method":"potentiodynamic polarization","inhibition_efficiency":"93.06%","homo":"-0.09911 eV","lumo":"-0.08944 eV","delta_g_ads":null,"adsorption_energy":"-1209.5 kJ/mol"},{"inhibitor_name":"APASG","substrate":"St2 steel","corrosive_medium":"HCl + KCl","medium_concentration":"1 M + 1 M","inhibitor_concentration":"25 mg/L (0.026 mM)","temperature":null,"immersion_time":"76 h","test_method":"electrochemical impedance spectroscopy","inhibition_efficiency":"89.40%","homo":"-0.09911 eV","lumo":"-0.08944 eV","delta_g_ads":null,"adsorption_energy":"-1209.5 kJ/mol"},{"inhibitor_name":"APASG","substrate":"St2 steel","corrosive_medium":"HCl + KCl","medium_concentration":"1 M + 1 M","inhibitor_concentration":"50 mg/L (0.052 mM)","temperature":null,"immersion_time":"76 h","test_method":"electrochemical impedance spectroscopy","inhibition_efficiency":"92.74%","homo":"-0.09911 eV","lumo":"-0.08944 eV","delta_g_ads":null,"adsorption_energy":"-1209.5 kJ/mol"},{"inhibitor_name":"APASG","substrate":"St2 steel","corrosive_medium":"HCl + KCl","medium_concentration":"1 M + 1 M","inhibitor_concentration":"75 mg/L (0.078 mM)","temperature":null,"immersion_time":"76 h","test_method":"electrochemical impedance spectroscopy","inhibition_efficiency":"94.32%","homo":"-0.09911 eV","lumo":"-0.08944 eV","delta_g_ads":null,"adsorption_energy":"-1209.5 kJ/mol"},{"inhibitor_name":"APASG","substrate":"St2 steel","corrosive_medium":"HCl + KCl","medium_concentration":"1 M + 1 M","inhibitor_concentration":"100 mg/L (0.104 mM)","temperature":null,"immersion_time":"76 h","test_method":"electrochemical impedance spectroscopy","inhibition_efficiency":"95.55%","homo":"-0.09911 eV","lumo":"-0.08944 eV","delta_g_ads":null,"adsorption_energy":"-1209.5 kJ/mol"},{"inhibitor_name":"APASG","substrate":"St2 steel","corrosive_medium":"HCl + KCl","medium_concentration":"1 M + 1 M","inhibitor_concentration":"25 mg/L (0.026 mM)","temperature":null,"immersion_time":"76 h","test_method":"electrochemical noise","inhibition_efficiency":"87.08%","homo":"-0.09911 eV","lumo":"-0.08944 eV","delta_g_ads":null,"adsorption_energy":"-1209.5 kJ/mol"},{"inhibitor_name":"APASG","substrate":"St2 steel","corrosive_medium":"HCl + KCl","medium_concentration":"1 M + 1 M","inhibitor_concentration":"50 mg/L (0.052 mM)","temperature":null,"immersion_time":"76 h","test_method":"electrochemical noise","inhibition_efficiency":"92.30%","homo":"-0.09911 eV","lumo":"-0.08944 eV","delta_g_ads":null,"adsorption_energy":"-1209.5 kJ/mol"},{"inhibitor_name":"APASG","substrate":"St2 steel","corrosive_medium":"HCl + KCl","medium_concentration":"1 M + 1 M","inhibitor_concentration":"75 mg/L (0.078 mM)","temperature":null,"immersion_time":"76 h","test_method":"electrochemical noise","inhibition_efficiency":"94.23%","homo":"-0.09911 eV","lumo":"-0.08944 eV","delta_g_ads":null,"adsorption_energy":"-1209.5 kJ/mol"},{"inhibitor_name":"APASG","substrate":"St2 steel","corrosive_medium":"HCl + KCl","medium_concentration":"1 M + 1 M","inhibitor_concentration":"100 mg/L (0.104 mM)","temperature":null,"immersion_time":"76 h","test_method":"electrochemical noise","inhibition_efficiency":"95.40%","homo":"-0.09911 eV","lumo":"-0.08944 eV","delta_g_ads":null,"adsorption_energy":"-1209.5 kJ/mol"},{"inhibitor_name":"APASG","substrate":"St2 steel","corrosive_medium":"HCl + KCl","medium_concentration":"1 M + 1 M","inhibitor_concentration":"25 mg/L (0.026 mM)","temperature":null,"immersion_time":"76 h","test_method":"electrochemical frequency modulation","inhibition_efficiency":"87.90%","homo":"-0.09911 eV","lumo":"-0.08944 eV","delta_g_ads":null,"adsorption_energy":"-1209.5 kJ/mol"},{"inhibitor_name":"APASG","substrate":"St2 steel","corrosive_medium":"HCl + KCl","medium_concentration":"1 M + 1 M","inhibitor_concentration":"50 mg/L (0.052 mM)","temperature":null,"immersion_time":"76 h","test_method":"electrochemical frequency modulation","inhibition_efficiency":"92.42%","homo":"-0.09911 eV","lumo":"-0.08944 eV","delta_g_ads":null,"adsorption_energy":"-1209.5 kJ/mol"},{"inhibitor_name":"APASG","substrate":"St2 steel","corrosive_medium":"HCl + KCl","medium_concentration":"1 M + 1 M","inhibitor_concentration":"75 mg/L (0.078 mM)","temperature":null,"immersion_time":"76 h","test_method":"electrochemical frequency modulation","inhibition_efficiency":"93.92%","homo":"-0.09911 eV","lumo":"-0.08944 eV","delta_g_ads":null,"adsorption_energy":"-1209.5 kJ/mol"},{"inhibitor_name":"APASG","substrate":"St2 steel","corrosive_medium":"HCl + KCl","medium_concentration":"1 M + 1 M","inhibitor_concentration":"100 mg/L (0.104 mM)","temperature":null,"immersion_time":"76 h","test_method":"electrochemical frequency modulation","inhibition_efficiency":"95.44%","homo":"-0.09911 eV","lumo":"-0.08944 eV","delta_g_ads":null,"adsorption_energy":"-1209.5 kJ/mol"},{"inhibitor_name":"APASG (protonated)","substrate":"Fe (110) surface","corrosive_medium":null,"medium_concentration":null,"inhibitor_concentration":null,"temperature":null,"immersion_time":null,"test_method":"density functional theory (aqueous)","inhibition_efficiency":null,"homo":"-0.09911 eV","lumo":"-0.08944 eV","delta_g_ads":null,"adsorption_energy":null},{"inhibitor_name":"APASG","substrate":"Fe (110) surface","corrosive_medium":null,"medium_concentration":null,"inhibitor_concentration":null,"temperature":null,"immersion_time":null,"test_method":"molecular dynamics simulation","inhibition_efficiency":null,"homo":null,"lumo":null,"delta_g_ads":null,"adsorption_energy":"-1209.5 kJ/mol"}]}
{"paper_id":"xml_2101","records":[{"inhibitor_name":"ACP","substrate":"carbon steel","corrosive_medium":"HCl","medium_concentration":"1.0 M","inhibitor_concentration":"10^-6 M","temperature":"298 K","immersion_time":"60 min","test_method":"electrochemical frequency modulation","inhibition_efficiency":"51.37%","homo":"-4.663 eV","lumo":"-1.904 eV","delta_g_ads":"-34.60 kJ/mol","adsorption_energy":"-894.95 kJ/mol"},{"inhibitor_name":"ACP","substrate":"carbon steel","corrosive_medium":"HCl","medium_concentration":"1.0 M","inhibitor_concentration":"10^-5 M","temperature":"298 K","immersion_time":"60 min","test_method":"electrochemical frequency modulation","inhibition_efficiency":"56.74%","homo":"-4.663 eV","lumo":"-1.904 eV","delta_g_ads":"-34.60 kJ/mol","adsorption_energy":"-894.95 kJ/mol"},{"inhibitor_name":"ACP","substrate":"carbon steel","corrosive_medium":"HCl","medium_concentration":"1.0 M","inhibitor_concentration":"10^-4 M","temperature":"298 K","immersion_time":"60 min","test_method":"electrochemical frequency modulation","inhibition_efficiency":"60.55%","homo":"-4.663 eV","lumo":"-1.904 eV","delta_g_ads":"-34.60 kJ/mol","adsorption_energy":"-894.95 kJ/mol"},{"inhibitor_name":"ACP","substrate":"carbon steel","corrosive_medium":"HCl","medium_concentration":"1.0 M","inhibitor_concentration":"10^-3 M","temperature":"298 K","immersion_time":"60 min","test_method":"electrochemical frequency modulation","inhibition_efficiency":"64.24%","homo":"-4.663 eV","lumo":"-1.904 eV","delta_g_ads":"-34.60 kJ/mol","adsorption_energy":"-894.95 kJ/mol"},{"inhibitor_name":"ACP","substrate":"carbon steel","corrosive_medium":"HCl","medium_concentration":"1.0 M","inhibitor_concentration":"10^-2 M","temperature":"298 K","immersion_time":"60 min","test_method":"electrochemical frequency modulation","inhibition_efficiency":"76.95%","homo":"-4.663 eV","lumo":"-1.904 eV","delta_g_ads":"-34.60 kJ/mol","adsorption_energy":"-894.95 kJ/mol"},{"inhibitor_name":"ACP","substrate":"carbon steel","corrosive_medium":"HCl","medium_concentration":"1.0 M","inhibitor_concentration":"10^-6 M","temperature":"298 K","immersion_time":"60 min","test_method":"electrochemical impedance spectroscopy","inhibition_efficiency":"49.43%","homo":"-4.663 eV","lumo":"-1.904 eV","delta_g_ads":"-34.60 kJ/mol","adsorption_energy":"-894.95 kJ/mol"},{"inhibitor_name":"ACP","substrate":"carbon steel","corrosive_medium":"HCl","medium_concentration":"1.0 M","inhibitor_concentration":"10^-5 M","temperature":"298 K","immersion_time":"60 min","test_method":"electrochemical impedance spectroscopy","inhibition_efficiency":"54.13%","homo":"-4.663 eV","lumo":"-1.904 eV","delta_g_ads":"-34.60 kJ/mol","adsorption_energy":"-894.95 kJ/mol"},{"inhibitor_name":"ACP","substrate":"carbon steel","corrosive_medium":"HCl","medium_concentration":"1.0 M","inhibitor_concentration":"10^-4 M","temperature":"298 K","immersion_time":"60 min","test_method":"electrochemical impedance spectroscopy","inhibition_efficiency":"59.52%","homo":"-4.663 eV","lumo":"-1.904 eV","delta_g_ads":"-34.60 kJ/mol","adsorption_energy":"-894.95 kJ/mol"},{"inhibitor_name":"ACP","substrate":"carbon steel","corrosive_medium":"HCl","medium_concentration":"1.0 M","inhibitor_concentration":"10^-3 M","temperature":"298 K","immersion_time":"60 min","test_method":"electrochemical impedance spectroscopy","inhibition_efficiency":"66.59%","homo":"-4.663 eV","lumo":"-1.904 eV","delta_g_ads":"-34.60 kJ/mol","adsorption_energy":"-894.95 kJ/mol"},{"inhibitor_name":"ACP","substrate":"carbon steel","corrosive_medium":"HCl","medium_concentration":"1.0 M","inhibitor_concentration":"10^-2 M","temperature":"298 K","immersion_time":"60 min","test_method":"electrochemical impedance spectroscopy","inhibition_efficiency":"72.67%","homo":"-4.663 eV","lumo":"-1.904 eV","delta_g_ads":"-34.60 kJ/mol","adsorption_energy":"-894.95 kJ/mol"},{"inhibitor_name":"ACP","substrate":"carbon steel","corrosive_medium":"HCl","medium_concentration":"1.0 M","inhibitor_concentration":"10^-6 M","temperature":"298 K","immersion_time":"60 min","test_method":"potentiodynamic polarization","inhibition_efficiency":"43.26%","homo":"-4.663 eV","lumo":"-1.904 eV","delta_g_ads":"-34.60 kJ/mol","adsorption_energy":"-894.95 kJ/mol"},{"inhibitor_name":"ACP","substrate":"carbon steel","corrosive_medium":"HCl","medium_concentration":"1.0 M","inhibitor_concentration":"10^-5 M","temperature":"298 K","immersion_time":"60 min","test_method":"potentiodynamic polarization","inhibition_efficiency":"52.13%","homo":"-4.663 eV","lumo":"-1.904 eV","delta_g_ads":"-34.60 kJ/mol","adsorption_energy":"-894.95 kJ/mol"},{"inhibitor_name":"ACP","substrate":"carbon steel","corrosive_medium":"HCl","medium_concentration":"1.0 M","inhibitor_concentration":"10^-4 M","temperature":"298 K","immersion_time":"60 min","test_method":"potentiodynamic polarization","inhibition_efficiency":"59.22%","homo":"-4.663 eV","lumo":"-1.904 eV","delta_g_ads":"-34.60 kJ/mol","adsorption_energy":"-894.95 kJ/mol"},{"inhibitor_name":"ACP","substrate":"carbon steel","corrosive_medium":"HCl","medium_concentration":"1.0 M","inhibitor_concentration":"10^-3 M","temperature":"298 K","immersion_time":"60 min","test_method":"potentiodynamic polarization","inhibition_efficiency":"62.77%","homo":"-4.663 eV","lumo":"-1.904 eV","delta_g_ads":"-34.60 kJ/mol","adsorption_energy":"-894.95 kJ/mol"},{"inhibitor_name":"ACP","substrate":"carbon steel","corrosive_medium":"HCl","medium_concentration":"1.0 M","inhibitor_concentration":"10^-2 M","temperature":"298 K","immersion_time":"60 min","test_method":"potentiodynamic polarization","inhibition_efficiency":"70.21%","homo":"-4.663 eV","lumo":"-1.904 eV","delta_g_ads":"-34.60 kJ/mol","adsorption_energy":"-894.95 kJ/mol"},{"inhibitor_name":"BCP","substrate":"carbon steel","corrosive_medium":"HCl","medium_concentration":"1.0 M","inhibitor_concentration":"10^-6 M","temperature":"298 K","immersion_time":"60 min","test_method":"electrochemical frequency modulation","inhibition_efficiency":"58.56%","homo":"-4.411 eV","lumo":"-1.692 eV","delta_g_ads":"-35.50 kJ/mol","adsorption_energy":"-899.94 kJ/mol"},{"inhibitor_name":"BCP","substrate":"carbon steel","corrosive_medium":"HCl","medium_concentration":"1.0 M","inhibitor_concentration":"10^-5 M","temperature":"298 K","immersion_time":"60 min","test_method":"electrochemical frequency modulation","inhibition_efficiency":"60.02%","homo":"-4.411 eV","lumo":"-1.692 eV","delta_g_ads":"-35.50 kJ/mol","adsorption_energy":"-899.94 kJ/mol"},{"inhibitor_name":"BCP","substrate":"carbon steel","corrosive_medium":"HCl","medium_concentration":"1.0 M","inhibitor_concentration":"10^-4 M","temperature":"298 K","immersion_time":"60 min","test_method":"electrochemical frequency modulation","inhibition_efficiency":"67.35%","homo":"-4.411 eV","lumo":"-1.692 eV","delta_g_ads":"-35.50 kJ/mol","adsorption_energy":"-899.94 kJ/mol"},{"inhibitor_name":"BCP","substrate":"carbon steel","corrosive_medium":"HCl","medium_concentration":"1.0 M","inhibitor_concentration":"10^-3 M","temperature":"298 K","immersion_time":"60 min","test_method":"electrochemical frequency modulation","inhibition_efficiency":"72.80%","homo":"-4.411 eV","lumo":"-1.692 eV","delta_g_ads":"-35.50 kJ/mol","adsorption_energy":"-899.94 kJ/mol"},{"inhibitor_name":"BCP","substrate":"carbon steel","corrosive_medium":"HCl","medium_concentration":"1.0 M","inhibitor_concentration":"10^-2 M","temperature":"298 K","immersion_time":"60 min","test_method":"electrochemical frequency modulation","inhibition_efficiency":"83.31%","homo":"-4.411 eV","lumo":"-1.692 eV","delta_g_ads":"-35.50 kJ/mol","adsorption_energy":"-899.94 kJ/mol"},{"inhibitor_name":"BCP","substrate":"carbon steel","corrosive_medium":"HCl","medium_concentration":"1.0 M","inhibitor_concentration":"10^-6 M","temperature":"298 K","immersion_time":"60 min","test_method":"electrochemical impedance spectroscopy","inhibition_efficiency":"53.83%","homo":"-4.411 eV","lumo":"-1.692 eV","delta_g_ads":"-35.50 kJ/mol","adsorption_energy":"-899.94 kJ/mol"},{"inhibitor_name":"BCP","substrate":"carbon steel","corrosive_medium":"HCl","medium_concentration":"1.0 M","inhibitor_concentration":"10^-5 M","temperature":"298 K","immersion_time":"60 min","test_method":"electrochemical impedance spectroscopy","inhibition_efficiency":"59.51%","homo":"-4.411 eV","lumo":"-1.692 eV","delta_g_ads":"-35.50 kJ/mol","adsorption_energy":"-899.94 kJ/mol"},{"inhibitor_name":"BCP","substrate":"carbon steel","corrosive_medium":"HCl","medium_concentration":"1.0 M","inhibitor_concentration":"10^-4 M","temperature":"298 K","immersion_time":"60 min","test_method":"electrochemical impedance spectroscopy","inhibition_efficiency":"65.73%","homo":"-4.411 eV","lumo":"-1.692 eV","delta_g_ads":"-35.50 kJ/mol","adsorption_energy":"-899.94 kJ/mol"},{"inhibitor_name":"BCP","substrate":"carbon steel","corrosive_medium":"HCl","medium_concentration":"1.0 M","inhibitor_concentration":"10^-3 M","temperature":"298 K","immersion_time":"60 min","test_method":"electrochemical impedance spectroscopy","inhibition_efficiency":"70.57%","homo":"-4.411 eV","lumo":"-1.692 eV","delta_g_ads":"-35.50 kJ/mol","adsorption_energy":"-899.94 kJ/mol"},{"inhibitor_name":"BCP","substrate":"carbon steel","corrosive_medium":"HCl","medium_concentration":"1.0 M","inhibitor_concentration":"10^-2 M","temperature":"298 K","immersion_time":"60 min","test_method":"electrochemical impedance spectroscopy","inhibition_efficiency":"79.54%","homo":"-4.411 eV","lumo":"-1.692 eV","delta_g_ads":"-35.50 kJ/mol","adsorption_energy":"-899.94 kJ/mol"},{"inhibitor_name":"BCP","substrate":"carbon steel","corrosive_medium":"HCl","medium_concentration":"1.0 M","inhibitor_concentration":"10^-6 M","temperature":"298 K","immersion_time":"60 min","test_method":"potentiodynamic polarization","inhibition_efficiency":"46.81%","homo":"-4.411 eV","lumo":"-1.692 eV","delta_g_ads":"-35.50 kJ/mol","adsorption_energy":"-899.94 kJ/mol"},{"inhibitor_name":"BCP","substrate":"carbon steel","corrosive_medium":"HCl","medium_concentration":"1.0 M","inhibitor_concentration":"10^-5 M","temperature":"298 K","immersion_time":"60 min","test_method":"potentiodynamic polarization","inhibition_efficiency":"53.72%","homo":"-4.411 eV","lumo":"-1.692 eV","delta_g_ads":"-35.50 kJ/mol","adsorption_energy":"-899.94 kJ/mol"},{"inhibitor_name":"BCP","substrate":"carbon steel","corrosive_medium":"HCl","medium_concentration":"1.0 M","inhibitor_concentration":"10^-4 M","temperature":"298 K","immersion_time":"60 min","test_method":"potentiodynamic polarization","inhibition_efficiency":"60.11%","homo":"-4.411 eV","lumo":"-1.692 eV","delta_g_ads":"-35.50 kJ/mol","adsorption_energy":"-899.94 kJ/mol"},{"inhibitor_name":"BCP","substrate":"carbon steel","corrosive_medium":"HCl","medium_concentration":"1.0 M","inhibitor_concentration":"10^-3 M","temperature":"298 K","immersion_time":"60 min","test_method":"potentiodynamic polarization","inhibition_efficiency":"68.26%","homo":"-4.411 eV","lumo":"-1.692 eV","delta_g_ads":"-35.50 kJ/mol","adsorption_energy":"-899.94 kJ/mol"},{"inhibitor_name":"BCP","substrate":"carbon steel","corrosive_medium":"HCl","medium_concentration":"1.0 M","inhibitor_concentration":"10^-2 M","temperature":"298 K","immersion_time":"60 min","test_method":"potentiodynamic polarization","inhibition_efficiency":"73.40%","homo":"-4.411 eV","lumo":"-1.692 eV","delta_g_ads":"-35.50 kJ/mol","adsorption_energy":"-899.94 kJ/mol"},{"inhibitor_name":"HCP","substrate":"carbon steel","corrosive_medium":"HCl","medium_concentration":"1.0 M","inhibitor_concentration":"10^-6 M","temperature":"298 K","immersion_time":"60 min","test_method":"electrochemical frequency modulation","inhibition_efficiency":"64.72%","homo":"-4.443 eV","lumo":"-1.746 eV","delta_g_ads":"-35.73 kJ/mol","adsorption_energy":"-919.14 kJ/mol"},{"inhibitor_name":"HCP","substrate":"carbon steel","corrosive_medium":"HCl","medium_concentration":"1.0 M","inhibitor_concentration":"10^-5 M","temperature":"298 K","immersion_time":"60 min","test_method":"electrochemical frequency modulation","inhibition_efficiency":"71.11%","homo":"-4.443 eV","lumo":"-1.746 eV","delta_g_ads":"-35.73 kJ/mol","adsorption_energy":"-919.14 kJ/mol"},{"inhibitor_name":"HCP","substrate":"carbon steel","corrosive_medium":"HCl","medium_concentration":"1.0 M","inhibitor_concentration":"10^-4 M","temperature":"298 K","immersion_time":"60 min","test_method":"electrochemical frequency modulation","inhibition_efficiency":"76.19%","homo":"-4.443 eV","lumo":"-1.746 eV","delta_g_ads":"-35.73 kJ/mol","adsorption_energy":"-919.14 kJ/mol"},{"inhibitor_name":"HCP","substrate":"carbon steel","corrosive_medium":"HCl","medium_concentration":"1.0 M","inhibitor_concentration":"10^-3 M","temperature":"298 K","immersion_time":"60 min","test_method":"electrochemical frequency modulation","inhibition_efficiency":"84.21%","homo":"-4.443 eV","lumo":"-1.746 eV","delta_g_ads":"-35.73 kJ/mol","adsorption_energy":"-919.14 kJ/mol"},{"inhibitor_name":"HCP","substrate":"carbon steel","corrosive_medium":"HCl","medium_concentration":"1.0 M","inhibitor_concentration":"10^-2 M","temperature":"298 K","immersion_time":"60 min","test_method":"electrochemical frequency modulation","inhibition_efficiency":"93.59%","homo":"-4.443 eV","lumo":"-1.746 eV","delta_g_ads":"-35.73 kJ/mol","adsorption_energy":"-919.14 kJ/mol"},{"inhibitor_name":"HCP","substrate":"carbon steel","corrosive_medium":"HCl","medium_concentration":"1.0 M","inhibitor_concentration":"10^-6 M","temperature":"298 K","immersion_time":"60 min","test_method":"electrochemical impedance spectroscopy","inhibition_efficiency":"57.99%","homo":"-4.443 eV","lumo":"-1.746 eV","delta_g_ads":"-35.73 kJ/mol","adsorption_energy":"-919.14 kJ/mol"},{"inhibitor_name":"HCP","substrate":"carbon steel","corrosive_medium":"HCl","medium_concentration":"1.0 M","inhibitor_concentration":"10^-5 M","temperature":"298 K","immersion_time":"60 min","test_method":"electrochemical impedance spectroscopy","inhibition_efficiency":"66.11%","homo":"-4.443 eV","lumo":"-1.746 eV","delta_g_ads":"-35.73 kJ/mol","adsorption_energy":"-919.14 kJ/mol"},{"inhibitor_name":"HCP","substrate":"carbon steel","corrosive_medium":"HCl","medium_concentration":"1.0 M","inhibitor_concentration":"10^-4 M","temperature":"298 K","immersion_time":"60 min","test_method":"electrochemical impedance spectroscopy","inhibition_efficiency":"71.79%","homo":"-4.443 eV","lumo":"-1.746 eV","delta_g_ads":"-35.73 kJ/mol","adsorption_energy":"-919.14 kJ/mol"},{"inhibitor_name":"HCP","substrate":"carbon steel","corrosive_medium":"HCl","medium_concentration":"1.0 M","inhibitor_concentration":"10^-3 M","temperature":"298 K","immersion_time":"60 min","test_method":"electrochemical impedance spectroscopy","inhibition_efficiency":"78.42%","homo":"-4.443 eV","lumo":"-1.746 eV","delta_g_ads":"-35.73 kJ/mol","adsorption_energy":"-919.14 kJ/mol"},{"inhibitor_name":"HCP","substrate":"carbon steel","corrosive_medium":"HCl","medium_concentration":"1.0 M","inhibitor_concentration":"10^-2 M","temperature":"298 K","immersion_time":"60 min","test_method":"electrochemical impedance spectroscopy","inhibition_efficiency":"88.47%","homo":"-4.443 eV","lumo":"-1.746 eV","delta_g_ads":"-35.73 kJ/mol","adsorption_energy":"-919.14 kJ/mol"},{"inhibitor_name":"HCP","substrate":"carbon steel","corrosive_medium":"HCl","medium_concentration":"1.0 M","inhibitor_concentration":"10^-6 M","temperature":"298 K","immersion_time":"60 min","test_method":"potentiodynamic polarization","inhibition_efficiency":"50.35%","homo":"-4.443 eV","lumo":"-1.746 eV","delta_g_ads":"-35.73 kJ/mol","adsorption_energy":"-919.14 kJ/mol"},{"inhibitor_name":"HCP","substrate":"carbon steel","corrosive_medium":"HCl","medium_concentration":"1.0 M","inhibitor_concentration":"10^-5 M","temperature":"298 K","immersion_time":"60 min","test_method":"potentiodynamic polarization","inhibition_efficiency":"66.13%","homo":"-4.443 eV","lumo":"-1.746 eV","delta_g_ads":"-35.73 kJ/mol","adsorption_energy":"-919.14 kJ/mol"},{"inhibitor_name":"HCP","substrate":"carbon steel","corrosive_medium":"HCl","medium_concentration":"1.0 M","inhibitor_concentration":"10^-4 M","temperature":"298 K","immersion_time":"60 min","test_method":"potentiodynamic polarization","inhibition_efficiency":"70.92%","homo":"-4.443 eV","lumo":"-1.746 eV","delta_g_ads":"-35.73 kJ/mol","adsorption_energy":"-919.14 kJ/mol"},{"inhibitor_name":"HCP","substrate":"carbon steel","corrosive_medium":"HCl","medium_concentration":"1.0 M","inhibitor_concentration":"10^-3 M","temperature":"298 K","immersion_time":"60 min","test_method":"potentiodynamic polarization","inhibition_efficiency":"77.84%","homo":"-4.443 eV","lumo":"-1.746 eV","delta_g_ads":"-35.73 kJ/mol","adsorption_energy":"-919.14 kJ/mol"},{"inhibitor_name":"HCP","substrate":"carbon steel","corrosive_medium":"HCl","medium_concentration":"1.0 M","inhibitor_concentration":"10^-2 M","temperature":"298 K","immersion_time":"60 min","test_method":"potentiodynamic polarization","inhibition_efficiency":"81.21%","homo":"-4.443 eV","lumo":"-1.746 eV","delta_g_ads":"-35.73 kJ/mol","adsorption_energy":"-919.14 kJ/mol"},{"inhibitor_name":"ECP","substrate":"carbon steel","corrosive_medium":"HCl","medium_concentration":"1.0 M","inhibitor_concentration":"10^-6 M","temperature":"298 K","immersion_time":"60 min","test_method":"electrochemical frequency modulation","inhibition_efficiency":"66.66%","homo":"-4.504 eV","lumo":"-1.893 eV","delta_g_ads":"-37.02 kJ/mol","adsorption_energy":"-979.33 kJ/mol"},{"inhibitor_name":"ECP","substrate":"carbon steel","corrosive_medium":"HCl","medium_concentration":"1.0 M","inhibitor_concentration":"10^-5 M","temperature":"298 K","immersion_time":"60 min","test_method":"electrochemical frequency modulation","inhibition_efficiency":"72.27%","homo":"-4.504 eV","lumo":"-1.893 eV","delta_g_ads":"-37.02 kJ/mol","adsorption_energy":"-979.33 kJ/mol"},{"inhibitor_name":"ECP","substrate":"carbon steel","corrosive_medium":"HCl","medium_concentration":"1.0 M","inhibitor_concentration":"10^-4 M","temperature":"298 K","immersion_time":"60 min","test_method":"electrochemical frequency modulation","inhibition_efficiency":"80.63%","homo":"-4.504 eV","lumo":"-1.893 eV","delta_g_ads":"-37.02 kJ/mol","adsorption_energy":"-979.33 kJ/mol"},{"inhibitor_name":"ECP","substrate":"carbon steel","corrosive_medium":"HCl","medium_concentration":"1.0 M","inhibitor_concentration":"10^-3 M","temperature":"298 K","immersion_time":"60 min","test_method":"electrochemical frequency modulation","inhibition_efficiency":"88.18%","homo":"-4.504 eV","lumo":"-1.893 eV","delta_g_ads":"-37.02 kJ/mol","adsorption_energy":"-979.33 kJ/mol"},{"inhibitor_name":"ECP","substrate":"carbon steel","corrosive_medium":"HCl","medium_concentration":"1.0 M","inhibitor_concentration":"10^-2 M","temperature":"298 K","immersion_time":"60 min","test_method":"electrochemical frequency modulation","inhibition_efficiency":"95.45%","homo":"-4.504 eV","lumo":"-1.893 eV","delta_g_ads":"-37.02 kJ/mol","adsorption_energy":"-979.33 kJ/mol"},{"inhibitor_name":"ECP","substrate":"carbon steel","corrosive_medium":"HCl","medium_concentration":"1.0 M","inhibitor_concentration":"10^-6 M","temperature":"298 K","immersion_time":"60 min","test_method":"electrochemical impedance spectroscopy","inhibition_efficiency":"65.39%","homo":"-4.504 eV","lumo":"-1.893 eV","delta_g_ads":"-37.02 kJ/mol","adsorption_energy":"-979.33 kJ/mol"},{"inhibitor_name":"ECP","substrate":"carbon steel","corrosive_medium":"HCl","medium_concentration":"1.0 M","inhibitor_concentration":"10^-5 M","temperature":"298 K","immersion_time":"60 min","test_method":"electrochemical impedance spectroscopy","inhibition_efficiency":"71.02%","homo":"-4.504 eV","lumo":"-1.893 eV","delta_g_ads":"-37.02 kJ/mol","adsorption_energy":"-979.33 kJ/mol"},{"inhibitor_name":"ECP","substrate":"carbon steel","corrosive_medium":"HCl","medium_concentration":"1.0 M","inhibitor_concentration":"10^-4 M","temperature":"298 K","immersion_time":"60 min","test_method":"electrochemical impedance spectroscopy","inhibition_efficiency":"76.22%","homo":"-4.504 eV","lumo":"-1.893 eV","delta_g_ads":"-37.02 kJ/mol","adsorption_energy":"-979.33 kJ/mol"},{"inhibitor_name":"ECP","substrate":"carbon steel","corrosive_medium":"HCl","medium_concentration":"1.0 M","inhibitor_concentration":"10^-3 M","temperature":"298 K","immersion_time":"60 min","test_method":"electrochemical impedance spectroscopy","inhibition_efficiency":"81.18%","homo":"-4.504 eV","lumo":"-1.893 eV","delta_g_ads":"-37.02 kJ/mol","adsorption_energy":"-979.33 kJ/mol"},{"inhibitor_name":"ECP","substrate":"carbon steel","corrosive_medium":"HCl","medium_concentration":"1.0 M","inhibitor_concentration":"10^-2 M","temperature":"298 K","immersion_time":"60 min","test_method":"electrochemical impedance spectroscopy","inhibition_efficiency":"89.55%","homo":"-4.504 eV","lumo":"-1.893 eV","delta_g_ads":"-37.02 kJ/mol","adsorption_energy":"-979.33 kJ/mol"},{"inhibitor_name":"ECP","substrate":"carbon steel","corrosive_medium":"HCl","medium_concentration":"1.0 M","inhibitor_concentration":"10^-6 M","temperature":"298 K","immersion_time":"60 min","test_method":"potentiodynamic polarization","inhibition_efficiency":"62.77%","homo":"-4.504 eV","lumo":"-1.893 eV","delta_g_ads":"-37.02 kJ/mol","adsorption_energy":"-979.33 kJ/mol"},{"inhibitor_name":"ECP","substrate":"carbon steel","corrosive_medium":"HCl","medium_concentration":"1.0 M","inhibitor_concentration":"10^-5 M","temperature":"298 K","immersion_time":"60 min","test_method":"potentiodynamic polarization","inhibition_efficiency":"69.86%","homo":"-4.504 eV","lumo":"-1.893 eV","delta_g_ads":"-37.02 kJ/mol","adsorption_energy":"-979.33 kJ/mol"},{"inhibitor_name":"ECP","substrate":"carbon steel","corrosive_medium":"HCl","medium_concentration":"1.0 M","inhibitor_concentration":"10^-4 M","temperature":"298 K","immersion_time":"60 min","test_method":"potentiodynamic polarization","inhibition_efficiency":"72.87%","homo":"-4.504 eV","lumo":"-1.893 eV","delta_g_ads":"-37.02 kJ/mol","adsorption_energy":"-979.33 kJ/mol"},{"inhibitor_name":"ECP","substrate":"carbon steel","corrosive_medium":"HCl","medium_concentration":"1.0 M","inhibitor_concentration":"10^-3 M","temperature":"298 K","immersion_time":"60 min","test_method":"potentiodynamic polarization","inhibition_efficiency":"80.50%","homo":"-4.504 eV","lumo":"-1.893 eV","delta_g_ads":"-37.02 kJ/mol","adsorption_energy":"-979.33 kJ/mol"},{"inhibitor_name":"ECP","substrate":"carbon steel","corrosive_medium":"HCl","medium_concentration":"1.0 M","inhibitor_concentration":"10^-2 M","temperature":"298 K","immersion_time":"60 min","test_method":"potentiodynamic polarization","inhibition_efficiency":"87.57%","homo":"-4.504 eV","lumo":"-1.893 eV","delta_g_ads":"-37.02 kJ/mol","adsorption_energy":"-979.33 kJ/mol"},{"inhibitor_name":"ECP","substrate":"carbon steel","corrosive_medium":"HCl","medium_concentration":"1.0 M","inhibitor_concentration":"10^-2 M","temperature":"298 K","immersion_time":"60 min","test_method":"electrochemical frequency modulation","inhibition_efficiency":"95.45%","homo":"-4.504 eV","lumo":"-1.893 eV","delta_g_ads":"-37.02 kJ/mol","adsorption_energy":"-979.33 kJ/mol"},{"inhibitor_name":"ECP","substrate":"carbon steel","corrosive_medium":"HCl","medium_concentration":"1.0 M","inhibitor_concentration":"10^-2 M","temperature":"303 K","immersion_time":"60 min","test_method":"electrochemical frequency modulation","inhibition_efficiency":"94.32%","homo":"-4.504 eV","lumo":"-1.893 eV","delta_g_ads":"-37.02 kJ/mol","adsorption_energy":"-979.33 kJ/mol"},{"inhibitor_name":"ECP","substrate":"carbon steel","corrosive_medium":"HCl","medium_concentration":"1.0 M","inhibitor_concentration":"10^-2 M","temperature":"313 K","immersion_time":"60 min","test_method":"electrochemical frequency modulation","inhibition_efficiency":"95.56%","homo":"-4.504 eV","lumo":"-1.893 eV","delta_g_ads":"-37.02 kJ/mol","adsorption_energy":"-979.33 kJ/mol"},{"inhibitor_name":"ECP","substrate":"carbon steel","corrosive_medium":"HCl","medium_concentration":"1.0 M","inhibitor_concentration":"10^-2 M","temperature":"323 K","immersion_time":"60 min","test_method":"electrochemical frequency modulation","inhibition_efficiency":"97.40%","homo":"-4.504 eV","lumo":"-1.893 eV","delta_g_ads":"-37.02 kJ/mol","adsorption_energy":"-979.33 kJ/mol"},{"inhibitor_name":"ECP","substrate":"carbon steel","corrosive_medium":"HCl","medium_concentration":"1.0 M","inhibitor_concentration":"10^-2 M","temperature":"333 K","immersion_time":"60 min","test_method":"electrochemical frequency modulation","inhibition_efficiency":"97.19%","homo":"-4.504 eV","lumo":"-1.893 eV","delta_g_ads":"-37.02 kJ/mol","adsorption_energy":"-979.33 kJ/mol"},{"inhibitor_name":"ACP (neutral)","substrate":"Fe (110) surface","corrosive_medium":null,"medium_concentration":null,"inhibitor_concentration":null,"temperature":null,"immersion_time":null,"test_method":"density functional theory","inhibition_efficiency":null,"homo":"-4.663 eV","lumo":"-1.904 eV","delta_g_ads":null,"adsorption_energy":null},{"inhibitor_name":"ACP (protonated)","substrate":"Fe (110) surface","corrosive_medium":null,"medium_concentration":null,"inhibitor_concentration":null,"temperature":null,"immersion_time":null,"test_method":"density functional theory","inhibition_efficiency":null,"homo":"-2.790 eV","lumo":"-2.360 eV","delta_g_ads":null,"adsorption_energy":null},{"inhibitor_name":"ACP (neutral)","substrate":"Fe (110) surface","corrosive_medium":null,"medium_concentration":null,"inhibitor_concentration":null,"temperature":null,"immersion_time":null,"test_method":"molecular dynamics simulation","inhibition_efficiency":null,"homo":null,"lumo":null,"delta_g_ads":null,"adsorption_energy":"-894.95 kJ/mol"},{"inhibitor_name":"ACP (protonated)","substrate":"Fe (110) surface","corrosive_medium":null,"medium_concentration":null,"inhibitor_concentration":null,"temperature":null,"immersion_time":null,"test_method":"molecular dynamics simulation","inhibition_efficiency":null,"homo":null,"lumo":null,"delta_g_ads":null,"adsorption_energy":"-897.88 kJ/mol"},{"inhibitor_name":"BCP (neutral)","substrate":"Fe (110) surface","corrosive_medium":null,"medium_concentration":null,"inhibitor_concentration":null,"temperature":null,"immersion_time":null,"test_method":"density functional theory","inhibition_efficiency":null,"homo":"-4.411 eV","lumo":"-1.692 eV","delta_g_ads":null,"adsorption_energy":null},{"inhibitor_name":"BCP (protonated)","substrate":"Fe (110) surface","corrosive_medium":null,"medium_concentration":null,"inhibitor_concentration":null,"temperature":null,"immersion_time":null,"test_method":"density functional theory","inhibition_efficiency":null,"homo":"-2.830 eV","lumo":"-2.420 eV","delta_g_ads":null,"adsorption_energy":null},{"inhibitor_name":"BCP (neutral)","substrate":"Fe (110) surface","corrosive_medium":null,"medium_concentration":null,
