Repository: fwx-stu/Corrosion-Inhibitor-Extraction

## Dataset and experiments

| Experiment | Papers per condition | Conditions |
| --- | ---: | ---: |
| GLM-4-Plus evidence strategies E0–E5 (dev37) | 37 | 54 |
| Qwen2.5 development experiments (dev37) | 37 | 27 |
| Qwen2.5 main experiments (test50) | 50 | 9 |
| Matched-budget and component controls (test50) | 50 | 12 |
| GLM-4-Plus reference (test50) | 50 | 1 |
| **Total** | | **103** |

The expert reference dataset contains 87 papers and 3,066 normalized, deduplicated records (670 in dev37 and 2,396 in test50). The release includes 4,097 paper-level structured predictions, the reference annotations, evaluation code, statistical analyses and numerical figure data.

File: input/test50/gold/test50.jsonl (part 12 of 26)
"inhibitor_concentration":null,"temperature":null,"immersion_time":null,"test_method":"molecular dynamics simulation","inhibition_efficiency":null,"homo":null,"lumo":null,"delta_g_ads":null,"adsorption_energy":"-899.94 kJ/mol"},{"inhibitor_name":"BCP (protonated)","substrate":"Fe (110) surface","corrosive_medium":null,"medium_concentration":null,"inhibitor_concentration":null,"temperature":null,"immersion_time":null,"test_method":"molecular dynamics simulation","inhibition_efficiency":null,"homo":null,"lumo":null,"delta_g_ads":null,"adsorption_energy":"-930.990 kJ/mol"},{"inhibitor_name":"HCP (neutral)","substrate":"Fe (110) surface","corrosive_medium":null,"medium_concentration":null,"inhibitor_concentration":null,"temperature":null,"immersion_time":null,"test_method":"density functional theory","inhibition_efficiency":null,"homo":"-4.443 eV","lumo":"-1.746 eV","delta_g_ads":null,"adsorption_energy":null},{"inhibitor_name":"HCP (protonated)","substrate":"Fe (110) surface","corrosive_medium":null,"medium_concentration":null,"inhibitor_concentration":null,"temperature":null,"immersion_time":null,"test_method":"density functional theory","inhibition_efficiency":null,"homo":"-3.780 eV","lumo":"-3.510 eV","delta_g_ads":null,"adsorption_energy":null},{"inhibitor_name":"HCP (neutral)","substrate":"Fe (110) surface","corrosive_medium":null,"medium_concentration":null,"inhibitor_concentration":null,"temperature":null,"immersion_time":null,"test_method":"molecular dynamics simulation","inhibition_efficiency":null,"homo":null,"lumo":null,"delta_g_ads":null,"adsorption_energy":"-919.14 kJ/mol"},{"inhibitor_name":"HCP (protonated)","substrate":"Fe (110) surface","corrosive_medium":null,"medium_concentration":null,"inhibitor_concentration":null,"temperature":null,"immersion_time":null,"test_method":"molecular dynamics simulation","inhibition_efficiency":null,"homo":null,"lumo":null,"delta_g_ads":null,"adsorption_energy":"-934.164 kJ/mol"},{"inhibitor_name":"ECP (neutral)","substrate":"Fe (110) surface","corrosive_medium":null,"medium_concentration":null,"inhibitor_concentration":null,"temperature":null,"immersion_time":null,"test_method":"density functional theory","inhibition_efficiency":null,"homo":"-4.504 eV","lumo":"-1.893 eV","delta_g_ads":null,"adsorption_energy":null},{"inhibitor_name":"ECP (protonated)","substrate":"Fe (110) surface","corrosive_medium":null,"medium_concentration":null,"inhibitor_concentration":null,"temperature":null,"immersion_time":null,"test_method":"density functional theory","inhibition_efficiency":null,"homo":"-2.680 eV","lumo":"-2.430 eV","delta_g_ads":null,"adsorption_energy":null},{"inhibitor_name":"ECP (neutral)","substrate":"Fe (110) surface","corrosive_medium":null,"medium_concentration":null,"inhibitor_concentration":null,"temperature":null,"immersion_time":null,"test_method":"molecular dynamics simulation","inhibition_efficiency":null,"homo":null,"lumo":null,"delta_g_ads":null,"adsorption_energy":"-979.33 kJ/mol"},{"inhibitor_name":"ECP (protonated)","substrate":"Fe (110) surface","corrosive_medium":null,"medium_concentration":null,"inhibitor_concentration":null,"temperature":null,"immersion_time":null,"test_method":"molecular dynamics simulation","inhibition_efficiency":null,"homo":null,"lumo":null,"delta_g_ads":null,"adsorption_energy":"-1027.219 kJ/mol"}]}
{"paper_id":"xml_8807","records":[{"inhibitor_name":"Cichorium intybus seeds extract","substrate":"Al7075 alloy","corrosive_medium":"HCl","medium_concentration":"1 M","inhibitor_concentration":"0.10% v/v","temperature":"30 °C","immersion_time":"90 min","test_method":"weight loss","inhibition_efficiency":"-23.52%","homo":null,"lumo":null,"delta_g_ads":null,"adsorption_energy":null},{"inhibitor_name":"Cichorium intybus seeds extract","substrate":"Al7075 alloy","corrosive_medium":"HCl","medium_concentration":"1 M","inhibitor_concentration":"0.50% v/v","temperature":"30 °C","immersion_time":"90 min","test_method":"weight loss","inhibition_efficiency":"1.62%","homo":null,"lumo":null,"delta_g_ads":null,"adsorption_energy":null},{"inhibitor_name":"Cichorium intybus seeds extract","substrate":"Al7075 alloy","corrosive_medium":"HCl","medium_concentration":"1 M","inhibitor_concentration":"1.00% v/v","temperature":"30 °C","immersion_time":"90 min","test_method":"weight loss","inhibition_efficiency":"25.92%","homo":null,"lumo":null,"delta_g_ads":null,"adsorption_energy":null},{"inhibitor_name":"Cichorium intybus seeds extract","substrate":"Al7075 alloy","corrosive_medium":"HCl","medium_concentration":"1 M","inhibitor_concentration":"1.50% v/v","temperature":"30 °C","immersion_time":"90 min","test_method":"weight loss","inhibition_efficiency":"33.41%","homo":null,"lumo":null,"delta_g_ads":null,"adsorption_energy":null},{"inhibitor_name":"Cichorium intybus seeds extract","substrate":"Al7075 alloy","corrosive_medium":"HCl","medium_concentration":"1 M","inhibitor_concentration":"2.50% v/v","temperature":"30 °C","immersion_time":"90 min","test_method":"weight loss","inhibition_efficiency":"68.74%","homo":null,"lumo":null,"delta_g_ads":null,"adsorption_energy":null},{"inhibitor_name":"Cichorium intybus seeds extract","substrate":"Al7075 alloy","corrosive_medium":"HCl","medium_concentration":"1 M","inhibitor_concentration":"3.50% v/v","temperature":"30 °C","immersion_time":"90 min","test_method":"weight loss","inhibition_efficiency":"70.73%","homo":null,"lumo":null,"delta_g_ads":null,"adsorption_energy":null},{"inhibitor_name":"Cichorium intybus seeds extract","substrate":"Al7075 alloy","corrosive_medium":"HCl","medium_concentration":"1 M","inhibitor_concentration":"7.00% v/v","temperature":"30 °C","immersion_time":"90 min","test_method":"weight loss","inhibition_efficiency":"75.30%","homo":null,"lumo":null,"delta_g_ads":null,"adsorption_energy":null},{"inhibitor_name":"Cichorium intybus seeds extract","substrate":"Al7075 alloy","corrosive_medium":"HCl","medium_concentration":"1 M","inhibitor_concentration":"9.00% v/v","temperature":"30 °C","immersion_time":"90 min","test_method":"weight loss","inhibition_efficiency":"89.51%","homo":null,"lumo":null,"delta_g_ads":null,"adsorption_energy":null},{"inhibitor_name":"Cichorium intybus seeds extract","substrate":"Al7075 alloy","corrosive_medium":"HCl","medium_concentration":"1 M","inhibitor_concentration":"10.0% v/v","temperature":"30 °C","immersion_time":"90 min","test_method":"weight loss","inhibition_efficiency":"90.98%","homo":null,"lumo":null,"delta_g_ads":null,"adsorption_energy":null},{"inhibitor_name":"Cichorium intybus seeds extract","substrate":"Al7075 alloy","corrosive_medium":"HCl","medium_concentration":"1 M","inhibitor_concentration":"12.0% v/v","temperature":"30 °C","immersion_time":"90 min","test_method":"weight loss","inhibition_efficiency":"93.67%","homo":null,"lumo":null,"delta_g_ads":"-15.84 kJ/mol","adsorption_energy":null},{"inhibitor_name":"Cichorium intybus seeds extract","substrate":"Al7075 alloy","corrosive_medium":"HCl","medium_concentration":"1 M","inhibitor_concentration":"0.10% v/v","temperature":"30 °C","immersion_time":"90 min","test_method":"hydrogen evolution","inhibition_efficiency":"-23.01%","homo":null,"lumo":null,"delta_g_ads":null,"adsorption_energy":null},{"inhibitor_name":"Cichorium intybus seeds extract","substrate":"Al7075 alloy","corrosive_medium":"HCl","medium_concentration":"1 M","inhibitor_concentration":"0.50% v/v","temperature":"30 °C","immersion_time":"90 min","test_method":"hydrogen evolution","inhibition_efficiency":"3.06%","homo":null,"lumo":null,"delta_g_ads":null,"adsorption_energy":null},{"inhibitor_name":"Cichorium intybus seeds extract","substrate":"Al7075 alloy","corrosive_medium":"HCl","medium_concentration":"1 M","inhibitor_concentration":"1.00% v/v","temperature":"30 °C","immersion_time":"90 min","test_method":"hydrogen evolution","inhibition_efficiency":"20.05%","homo":null,"lumo":null,"delta_g_ads":null,"adsorption_energy":null},{"inhibitor_name":"Cichorium intybus seeds extract","substrate":"Al7075 alloy","corrosive_medium":"HCl","medium_concentration":"1 M","inhibitor_concentration":"1.50% v/v","temperature":"30 °C","immersion_time":"90 min","test_method":"hydrogen evolution","inhibition_efficiency":"29.69%","homo":null,"lumo":null,"delta_g_ads":null,"adsorption_energy":null},{"inhibitor_name":"Cichorium intybus seeds extract","substrate":"Al7075 alloy","corrosive_medium":"HCl","medium_concentration":"1 M","inhibitor_concentration":"2.50% v/v","temperature":"30 °C","immersion_time":"90 min","test_method":"hydrogen evolution","inhibition_efficiency":"53.61%","homo":null,"lumo":null,"delta_g_ads":null,"adsorption_energy":null},{"inhibitor_name":"Cichorium intybus seeds extract","substrate":"Al7075 alloy","corrosive_medium":"HCl","medium_concentration":"1 M","inhibitor_concentration":"3.50% v/v","temperature":"30 °C","immersion_time":"90 min","test_method":"hydrogen evolution","inhibition_efficiency":"67.14%","homo":null,"lumo":null,"delta_g_ads":null,"adsorption_energy":null},{"inhibitor_name":"Cichorium intybus seeds extract","substrate":"Al7075 alloy","corrosive_medium":"HCl","medium_concentration":"1 M","inhibitor_concentration":"7.00% v/v","temperature":"30 °C","immersion_time":"90 min","test_method":"hydrogen evolution","inhibition_efficiency":"73.69%","homo":null,"lumo":null,"delta_g_ads":null,"adsorption_energy":null},{"inhibitor_name":"Cichorium intybus seeds extract","substrate":"Al7075 alloy","corrosive_medium":"HCl","medium_concentration":"1 M","inhibitor_concentration":"9.00% v/v","temperature":"30 °C","immersion_time":"90 min","test_method":"hydrogen evolution","inhibition_efficiency":"85.98%","homo":null,"lumo":null,"delta_g_ads":null,"adsorption_energy":null},{"inhibitor_name":"Cichorium intybus seeds extract","substrate":"Al7075 alloy","corrosive_medium":"HCl","medium_concentration":"1 M","inhibitor_concentration":"10.0% v/v","temperature":"30 °C","immersion_time":"90 min","test_method":"hydrogen evolution","inhibition_efficiency":"88.32%","homo":null,"lumo":null,"delta_g_ads":null,"adsorption_energy":null},{"inhibitor_name":"Cichorium intybus seeds extract","substrate":"Al7075 alloy","corrosive_medium":"HCl","medium_concentration":"1 M","inhibitor_concentration":"12.0% v/v","temperature":"30 °C","immersion_time":"90 min","test_method":"hydrogen evolution","inhibition_efficiency":"91.91%","homo":null,"lumo":null,"delta_g_ads":"-15.84 kJ/mol","adsorption_energy":null},{"inhibitor_name":"Cichorium intybus seeds extract","substrate":"Al7075 alloy","corrosive_medium":"HCl","medium_concentration":"1 M","inhibitor_concentration":"1.50% v/v","temperature":"30 °C","immersion_time":"10 min","test_method":"electrochemical impedance spectroscopy","inhibition_efficiency":"20.83%","homo":null,"lumo":null,"delta_g_ads":null,"adsorption_energy":null},{"inhibitor_name":"Cichorium intybus seeds extract","substrate":"Al7075 alloy","corrosive_medium":"HCl","medium_concentration":"1 M","inhibitor_concentration":"2.50% v/v","temperature":"30 °C","immersion_time":"10 min","test_method":"electrochemical impedance spectroscopy","inhibition_efficiency":"68.09%","homo":null,"lumo":null,"delta_g_ads":null,"adsorption_energy":null},{"inhibitor_name":"Cichorium intybus seeds extract","substrate":"Al7075 alloy","corrosive_medium":"HCl","medium_concentration":"1 M","inhibitor_concentration":"3.50% v/v","temperature":"30 °C","immersion_time":"10 min","test_method":"electrochemical impedance spectroscopy","inhibition_efficiency":"71.94%","homo":null,"lumo":null,"delta_g_ads":null,"adsorption_energy":null},{"inhibitor_name":"Cichorium intybus seeds extract","substrate":"Al7075 alloy","corrosive_medium":"HCl","medium_concentration":"1 M","inhibitor_concentration":"7.00% v/v","temperature":"30 °C","immersion_time":"10 min","test_method":"electrochemical impedance spectroscopy","inhibition_efficiency":"80.28%","homo":null,"lumo":null,"delta_g_ads":null,"adsorption_energy":null},{"inhibitor_name":"Cichorium intybus seeds extract","substrate":"Al7075 alloy","corrosive_medium":"HCl","medium_concentration":"1 M","inhibitor_concentration":"9.00% v/v","temperature":"30 °C","immersion_time":"10 min","test_method":"electrochemical impedance spectroscopy","inhibition_efficiency":"83.27%","homo":null,"lumo":null,"delta_g_ads":null,"adsorption_energy":null},{"inhibitor_name":"Cichorium intybus seeds extract","substrate":"Al7075 alloy","corrosive_medium":"HCl","medium_concentration":"1 M","inhibitor_concentration":"10.00% v/v","temperature":"30 °C","immersion_time":"10 min","test_method":"electrochemical impedance spectroscopy","inhibition_efficiency":"86.85%","homo":null,"lumo":null,"delta_g_ads":null,"adsorption_energy":null},{"inhibitor_name":"Cichorium intybus seeds extract","substrate":"Al7075 alloy","corrosive_medium":"HCl","medium_concentration":"1 M","inhibitor_concentration":"12.00% v/v","temperature":"30 °C","immersion_time":"10 min","test_method":"electrochemical impedance spectroscopy","inhibition_efficiency":"89.42%","homo":null,"lumo":null,"delta_g_ads":"-15.84 kJ/mol","adsorption_energy":null},{"inhibitor_name":"Cichorium intybus seeds extract","substrate":"Al7075 alloy","corrosive_medium":"HCl","medium_concentration":"1 M","inhibitor_concentration":"1.50% v/v","temperature":"30 °C","immersion_time":"10 min","test_method":"sweep potentiodynamic polarization","inhibition_efficiency":"17.03%","homo":null,"lumo":null,"delta_g_ads":null,"adsorption_energy":null},{"inhibitor_name":"Cichorium intybus seeds extract","substrate":"Al7075 alloy","corrosive_medium":"HCl","medium_concentration":"1 M","inhibitor_concentration":"2.50% v/v","temperature":"30 °C","immersion_time":"10 min","test_method":"sweep potentiodynamic polarization","inhibition_efficiency":"47.63%","homo":null,"lumo":null,"delta_g_ads":null,"adsorption_energy":null},{"inhibitor_name":"Cichorium intybus seeds extract","substrate":"Al7075 alloy","corrosive_medium":"HCl","medium_concentration":"1 M","inhibitor_concentration":"3.50% v/v","temperature":"30 °C","immersion_time":"10 min","test_method":"sweep potentiodynamic polarization","inhibition_efficiency":"50.00%","homo":null,"lumo":null,"delta_g_ads":null,"adsorption_energy":null},{"inhibitor_name":"Cichorium intybus seeds extract","substrate":"Al7075 alloy","corrosive_medium":"HCl","medium_concentration":"1 M","inhibitor_concentration":"7.00% v/v","temperature":"30 °C","immersion_time":"10 min","test_method":"sweep potentiodynamic polarization","inhibition_efficiency":"61.97%","homo":null,"lumo":null,"delta_g_ads":null,"adsorption_energy":null},{"inhibitor_name":"Cichorium intybus seeds extract","substrate":"Al7075 alloy","corrosive_medium":"HCl","medium_concentration":"1 M","inhibitor_concentration":"9.00% v/v","temperature":"30 °C","immersion_time":"10 min","test_method":"sweep potentiodynamic polarization","inhibition_efficiency":"73.08%","homo":null,"lumo":null,"delta_g_ads":null,"adsorption_energy":null},{"inhibitor_name":"Cichorium intybus seeds extract","substrate":"Al7075 alloy","corrosive_medium":"HCl","medium_concentration":"1 M","inhibitor_concentration":"10.00% v/v","temperature":"30 °C","immersion_time":"10 min","test_method":"sweep potentiodynamic polarization","inhibition_efficiency":"79.08%","homo":null,"lumo":null,"delta_g_ads":null,"adsorption_energy":null},{"inhibitor_name":"Cichorium intybus seeds extract","substrate":"Al7075 alloy","corrosive_medium":"HCl","medium_concentration":"1 M","inhibitor_concentration":"12.00% v/v","temperature":"30 °C","immersion_time":"10 min","test_method":"sweep potentiodynamic polarization","inhibition_efficiency":"87.21%","homo":null,"lumo":null,"delta_g_ads":"-15.84 kJ/mol","adsorption_energy":null},{"inhibitor_name":"Cichorium intybus seeds extract","substrate":"Al7075 alloy","corrosive_medium":"HCl","medium_concentration":"1 M","inhibitor_concentration":"1.50% v/v","temperature":"30 °C","immersion_time":"10 min","test_method":"linear polarization resistance","inhibition_efficiency":null,"homo":null,"lumo":null,"delta_g_ads":null,"adsorption_energy":null},{"inhibitor_name":"Cichorium intybus seeds extract","substrate":"Al7075 alloy","corrosive_medium":"HCl","medium_concentration":"1 M","inhibitor_concentration":"2.50% v/v","temperature":"30 °C","immersion_time":"10 min","test_method":"linear polarization resistance","inhibition_efficiency":null,"homo":null,"lumo":null,"delta_g_ads":null,"adsorption_energy":null},{"inhibitor_name":"Cichorium intybus seeds extract","substrate":"Al7075 alloy","corrosive_medium":"HCl","medium_concentration":"1 M","inhibitor_concentration":"3.50% v/v","temperature":"30 °C","immersion_time":"10 min","test_method":"linear polarization resistance","inhibition_efficiency":null,"homo":null,"lumo":null,"delta_g_ads":null,"adsorption_energy":null},{"inhibitor_name":"Cichorium intybus seeds extract","substrate":"Al7075 alloy","corrosive_medium":"HCl","medium_concentration":"1 M","inhibitor_concentration":"7.00% v/v","temperature":"30 °C","immersion_time":"10 min","test_method":"linear polarization resistance","inhibition_efficiency":null,"homo":null,"lumo":null,"delta_g_ads":null,"adsorption_energy":null},{"inhibitor_name":"Cichorium intybus seeds extract","substrate":"Al7075 alloy","corrosive_medium":"HCl","medium_concentration":"1 M","inhibitor_concentration":"9.00% v/v","temperature":"30 °C","immersion_time":"10 min","test_method":"linear polarization resistance","inhibition_efficiency":null,"homo":null,"lumo":null,"delta_g_ads":null,"adsorption_energy":null},{"inhibitor_name":"Cichorium intybus seeds extract","substrate":"Al7075 alloy","corrosive_medium":"HCl","medium_concentration":"1 M","inhibitor_concentration":"10.00% v/v","temperature":"30 °C","immersion_time":"10 min","test_method":"linear polarization resistance","inhibition_efficiency":null,"homo":null,"lumo":null,"delta_g_ads":null,"adsorption_energy":null},{"inhibitor_name":"Cichorium intybus seeds extract","substrate":"Al7075 alloy","corrosive_medium":"HCl","medium_concentration":"1 M","inhibitor_concentration":"12.00% v/v","temperature":"30 °C","immersion_time":"10 min","test_method":"linear polarization resistance","inhibition_efficiency":null,"homo":null,"lumo":null,"delta_g_ads":null,"adsorption_energy":null},{"inhibitor_name":"Chicoric acid (CCA)","substrate":"Al (111) surface","corrosive_medium":null,"medium_concentration":null,"inhibitor_concentration":null,"temperature":null,"immersion_time":null,"test_method":"density functional theory","inhibition_efficiency":null,"homo":"-8.7993 eV","lumo":"-6.1269 eV","delta_g_ads":null,"adsorption_energy":null},{"inhibitor_name":"Chicoric acid (CCA)","substrate":"Al (111) surface","corrosive_medium":null,"medium_concentration":null,"inhibitor_concentration":null,"temperature":null,"immersion_time":null,"test_method":"Monte Carlo simulation","inhibition_efficiency":null,"homo":null,"lumo":null,"delta_g_ads":null,"adsorption_energy":"-124.288 kcal/mol"},{"inhibitor_name":"Chlorogenic acid (CGA)","substrate":"Al (111) surface","corrosive_medium":null,"medium_concentration":null,"inhibitor_concentration":null,"temperature":null,"immersion_time":null,"test_method":"density functional theory","inhibition_efficiency":null,"homo":"-8.8134 eV","lumo":"-6.0923 eV","delta_g_ads":null,"adsorption_energy":null},{"inhibitor_name":"Chlorogenic acid (CGA)","substrate":"Al (111) surface","corrosive_medium":null,"medium_concentration":null,"inhibitor_concentration":null,"temperature":null,"immersion_time":null,"test_method":"Monte Carlo simulation","inhibition_efficiency":null,"homo":null,"lumo":null,"delta_g_ads":null,"adsorption_energy":"-80.0239 kcal/mol"},{"inhibitor_name":"Caffeic acid (CFA)","substrate":"Al (111) surface","corrosive_medium":null,"medium_concentration":null,"inhibitor_concentration":null,"temperature":null,"immersion_time":null,"test_method":"density functional theory","inhibition_efficiency":null,"homo":"-6.2078 eV","lumo":"-2.1616 eV","delta_g_ads":null,"adsorption_energy":null},{"inhibitor_name":"Caffeic acid (CFA)","substrate":"Al (111) surface","corrosive_medium":null,"medium_concentration":null,"inhibitor_concentration":null,"temperature":null,"immersion_time":null,"test_method":"Monte Carlo simulation","inhibition_efficiency":null,"homo":null,"lumo":null,"delta_g_ads":null,"adsorption_energy":"-55.1299 kcal/mol"},{"inhibitor_name":"Protocatechuic acid (PCA)","substrate":"Al (111) surface","corrosive_medium":null,"medium_concentration":null,"inhibitor_concentration":null,"temperature":null,"immersion_time":null,"test_method":"density functional theory","inhibition_efficiency":null,"homo":"-6.5647 eV","lumo":"-1.6198 eV","delta_g_ads":null,"adsorption_energy":null},{"inhibitor_name":"Protocatechuic acid (PCA)","substrate":"Al (111) surface","corrosive_medium":null,"medium_concentration":null,"inhibitor_concentration":null,"temperature":null,"immersion_time":null,"test_method":"Monte Carlo simulation","inhibition_efficiency":null,"homo":null,"lumo":null,"delta_g_ads":null,"adsorption_energy":"-41.4182 kcal/mol"},{"inhibitor_name":"m-Coumaric acid (m-CA)","substrate":"Al (111) surface","corrosive_medium":null,"medium_concentration":null,"inhibitor_concentration":null,"temperature":null,"immersion_time":null,"test_method":"density functional theory","inhibition_efficiency":null,"homo":"-6.6118 eV","lumo":"-2.3409 eV","delta_g_ads":null,"adsorption_energy":null},{"inhibitor_name":"m-Coumaric acid (m-CA)","substrate":"Al (111) surface","corrosive_medium":null,"medium_concentration":null,"inhibitor_concentration":null,"temperature":null,"immersion_time":null,"test_method":"Monte Carlo simulation","inhibition_efficiency":null,"homo":null,"lumo":null,"delta_g_ads":null,"adsorption_energy":"-46.7204 kcal/mol"},{"inhibitor_name":"p-Coumaric acid (p-CA)","substrate":"Al (111) surface","corrosive_medium":null,"medium_concentration":null,"inhibitor_concentration":null,"temperature":null,"immersion_time":null,"test_method":"density functional theory","inhibition_efficiency":null,"homo":"-6.4086 eV","lumo":"-2.1358 eV","delta_g_ads":null,"adsorption_energy":null},{"inhibitor_name":"p-Coumaric acid (p-CA)","substrate":"Al (111) surface","corrosive_medium":null,"medium_concentration":null,"inhibitor_concentration":null,"temperature":null,"immersion_time":null,"test_method":"Monte Carlo simulation","inhibition_efficiency":null,"homo":null,"lumo":null,"delta_g_ads":null,"adsorption_energy":"-46.8000 kcal/mol"}]}
{"paper_id":"xml_1693","records":[{"inhibitor_name":"DQ-H","substrate":"copper","corrosive_medium":"NaCl","medium_concentration":"3.5 wt%","inhibitor_concentration":"10^-6 mol/L","temperature":"298 K","immersion_time":"10 days","test_method":"weight loss","inhibition_efficiency":"86.08%","homo":"-5.115 eV","lumo":"-2.243 eV","delta_g_ads":"-44.47 kJ/mol","adsorption_energy":null},{"inhibitor_name":"DQ-H","substrate":"copper","corrosive_medium":"NaCl","medium_concentration":"3.5 wt%","inhibitor_concentration":"10^-5 mol/L","temperature":"298 K","immersion_time":"10 days","test_method":"weight loss","inhibition_efficiency":"88.45%","homo":"-5.115 eV","lumo":"-2.243 eV","delta_g_ads":"-44.47 kJ/mol","adsorption_energy":null},{"inhibitor_name":"DQ-H","substrate":"copper","corrosive_medium":"NaCl","medium_concentration":"3.5 wt%","inhibitor_concentration":"10^-4 mol/L","temperature":"298 K","immersion_time":"10 days","test_method":"weight loss","inhibition_efficiency":"90.80%","homo":"-5.115 eV","lumo":"-2.243 eV","delta_g_ads":"-44.47 kJ/mol","adsorption_energy":null},{"inhibitor_name":"DQ-H","substrate":"copper","corrosive_medium":"NaCl","medium_concentration":"3.5 wt%","inhibitor_concentration":"10^-3 mol/L","temperature":"298 K","immersion_time":"10 days","test_method":"weight loss","inhibition_efficiency":"93.85%","homo":"-5.115 eV","lumo":"-2.243 eV","delta_g_ads":"-44.47 kJ/mol","adsorption_energy":null},{"inhibitor_name":"DQ-H","substrate":"copper","corrosive_medium":"NaCl","medium_concentration":"3.5 wt%","inhibitor_concentration":"10^-6 mol/L","temperature":"298 K","immersion_time":"40 min","test_method":"electrochemical impedance spectroscopy","inhibition_efficiency":"79.10%","homo":"-5.115 eV","lumo":"-2.243 eV","delta_g_ads":"-44.47 kJ/mol","adsorption_energy":null},{"inhibitor_name":"DQ-H","substrate":"copper","corrosive_medium":"NaCl","medium_concentration":"3.5 wt%","inhibitor_concentration":"10^-5 mol/L","temperature":"298 K","immersion_time":"40 min","test_method":"electrochemical impedance spectroscopy","inhibition_efficiency":"82.65%","homo":"-5.115 eV","lumo":"-2.243 eV","delta_g_ads":"-44.47 kJ/mol","adsorption_energy":null},{"inhibitor_name":"DQ-H","substrate":"copper","corrosive_medium":"NaCl","medium_concentration":"3.5 wt%","inhibitor_concentration":"10^-4 mol/L","temperature":"298 K","immersion_time":"40 min","test_method":"electrochemical impedance spectroscopy","inhibition_efficiency":"86.37%","homo":"-5.115 eV","lumo":"-2.243 eV","delta_g_ads":"-44.47 kJ/mol","adsorption_energy":null},{"inhibitor_name":"DQ-H","substrate":"copper","corrosive_medium":"NaCl","medium_concentration":"3.5 wt%","inhibitor_concentration":"10^-3 mol/L","temperature":"298 K","immersion_time":"40 min","test_method":"electrochemical impedance spectroscopy","inhibition_efficiency":"92.02%","homo":"-5.115 eV","lumo":"-2.243 eV","delta_g_ads":"-44.47 kJ/mol","adsorption_energy":null},{"inhibitor_name":"DQ-H","substrate":"copper","corrosive_medium":"NaCl","medium_concentration":"3.5 wt%","inhibitor_concentration":"10^-6 mol/L","temperature":"298 K","immersion_time":"40 min","test_method":"potentiodynamic polarization","inhibition_efficiency":"71.99%","homo":"-5.115 eV","lumo":"-2.243 eV","delta_g_ads":"-44.47 kJ/mol","adsorption_energy":null},{"inhibitor_name":"DQ-H","substrate":"copper","corrosive_medium":"NaCl","medium_concentration":"3.5 wt%","inhibitor_concentration":"10^-5 mol/L","temperature":"298 K","immersion_time":"40 min","test_method":"potentiodynamic polarization","inhibition_efficiency":"93.56%","homo":"-5.115 eV","lumo":"-2.243 eV","delta_g_ads":"-44.47 kJ/mol","adsorption_energy":null},{"inhibitor_name":"DQ-H","substrate":"copper","corrosive_medium":"NaCl","medium_concentration":"3.5 wt%","inhibitor_concentration":"10^-4 mol/L","temperature":"298 K","immersion_time":"40 min","test_method":"potentiodynamic polarization","inhibition_efficiency":"96.65%","homo":"-5.115 eV","lumo":"-2.243 eV","delta_g_ads":"-44.47 kJ/mol","adsorption_energy":null},{"inhibitor_name":"DQ-H","substrate":"copper","corrosive_medium":"NaCl","medium_concentration":"3.5 wt%","inhibitor_concentration":"10^-3 mol/L","temperature":"298 K","immersion_time":"40 min","test_method":"potentiodynamic polarization","inhibition_efficiency":"98.34%","homo":"-5.115 eV","lumo":"-2.243 eV","delta_g_ads":"-44.47 kJ/mol","adsorption_energy":null},{"inhibitor_name":"DQ-H","substrate":"copper","corrosive_medium":"NaCl","medium_concentration":"3.5 wt%","inhibitor_concentration":"10^-3 mol/L","temperature":"298 K","immersion_time":"40 min","test_method":"potentiodynamic polarization","inhibition_efficiency":"98.34%","homo":"-5.115 eV","lumo":"-2.243 eV","delta_g_ads":"-44.47 kJ/mol","adsorption_energy":null},{"inhibitor_name":"DQ-H","substrate":"copper","corrosive_medium":"NaCl","medium_concentration":"3.5 wt%","inhibitor_concentration":"10^-3 mol/L","temperature":"308 K","immersion_time":"40 min","test_method":"potentiodynamic polarization","inhibition_efficiency":"95.13%","homo":"-5.115 eV","lumo":"-2.243 eV","delta_g_ads":"-44.47 kJ/mol","adsorption_energy":null},{"inhibitor_name":"DQ-H","substrate":"copper","corrosive_medium":"NaCl","medium_concentration":"3.5 wt%","inhibitor_concentration":"10^-3 mol/L","temperature":"318 K","immersion_time":"40 min","test_method":"potentiodynamic polarization","inhibition_efficiency":"90.64%","homo":"-5.115 eV","lumo":"-2.243 eV","delta_g_ads":"-44.47 kJ/mol","adsorption_energy":null},{"inhibitor_name":"DQ-H","substrate":"copper","corrosive_medium":"NaCl","medium_concentration":"3.5 wt%","inhibitor_concentration":"10^-3 mol/L","temperature":"328 K","immersion_time":"40 min","test_method":"potentiodynamic polarization","inhibition_efficiency":"86.75%","homo":"-5.115 eV","lumo":"-2.243 eV","delta_g_ads":"-44.47 kJ/mol","adsorption_energy":null},{"inhibitor_name":"DQ-H","substrate":"Cu (111) surface","corrosive_medium":null,"medium_concentration":null,"inhibitor_concentration":null,"temperature":null,"immersion_time":null,"test_method":"density functional theory","inhibition_efficiency":null,"homo":"-5.115 eV","lumo":"-2.243 eV","delta_g_ads":null,"adsorption_energy":null},{"inhibitor_name":"DQ-CH3","substrate":"copper","corrosive_medium":"NaCl","medium_concentration":"3.5 wt%","inhibitor_concentration":"10^-6 mol/L","temperature":"298 K","immersion_time":"10 days","test_method":"weight loss","inhibition_efficiency":"85.85%","homo":"-5.013 eV","lumo":"-2.240 eV","delta_g_ads":"-46.67 kJ/mol","adsorption_energy":null},{"inhibitor_name":"DQ-CH3","substrate":"copper","corrosive_medium":"NaCl","medium_concentration":"3.5 wt%","inhibitor_concentration":"10^-5 mol/L","temperature":"298 K","immersion_time":"10 days","test_method":"weight loss","inhibition_efficiency":"89.60%","homo":"-5.013 eV","lumo":"-2.240 eV","delta_g_ads":"-46.67 kJ/mol","adsorption_energy":null},{"inhibitor_name":"DQ-CH3","substrate":"copper","corrosive_medium":"NaCl","medium_concentration":"3.5 wt%","inhibitor_concentration":"10^-4 mol/L","temperature":"298 K","immersion_time":"10 days","test_method":"weight loss","inhibition_efficiency":"92.40%","homo":"-5.013 eV","lumo":"-2.240 eV","delta_g_ads":"-46.67 kJ/mol","adsorption_energy":null},{"inhibitor_name":"DQ-CH3","substrate":"copper","corrosive_medium":"NaCl","medium_concentration":"3.5 wt%","inhibitor_concentration":"10^-3 mol/L","temperature":"298 K","immersion_time":"10 days","test_method":"weight loss","inhibition_efficiency":"93.25%","homo":"-5.013 eV","lumo":"-2.240 eV","delta_g_ads":"-46.67 kJ/mol","adsorption_energy":null},{"inhibitor_name":"DQ-CH3","substrate":"copper","corrosive_medium":"NaCl","medium_concentration":"3.5 wt%","inhibitor_concentration":"10^-6 mol/L","temperature":"298 K","immersion_time":"40 min","test_method":"electrochemical impedance spectroscopy","inhibition_efficiency":"80.31%","homo":"-5.013 eV","lumo":"-2.240 eV","delta_g_ads":"-46.67 kJ/mol","adsorption_energy":null},{"inhibitor_name":"DQ-CH3","substrate":"copper","corrosive_medium":"NaCl","medium_concentration":"3.5 wt%","inhibitor_concentration":"10^-5 mol/L","temperature":"298 K","immersion_time":"40 min","test_method":"electrochemical impedance spectroscopy","inhibition_efficiency":"88.80%","homo":"-5.013 eV","lumo":"-2.240 eV","delta_g_ads":"-46.67 kJ/mol","adsorption_energy":null},{"inhibitor_name":"DQ-CH3","substrate":"copper","corrosive_medium":"NaCl","medium_concentration":"3.5 wt%","inhibitor_concentration":"10^-4 mol/L","temperature":"298 K","immersion_time":"40 min","test_method":"electrochemical impedance spectroscopy","inhibition_efficiency":"90.38%","homo":"-5.013 eV","lumo":"-2.240 eV","delta_g_ads":"-46.67 kJ/mol","adsorption_energy":null},{"inhibitor_name":"DQ-CH3","substrate":"copper","corrosive_medium":"NaCl","medium_concentration":"3.5 wt%","inhibitor_concentration":"10^-3 mol/L","temperature":"298 K","immersion_time":"40 min","test_method":"electrochemical impedance spectroscopy","inhibition_efficiency":"94.17%","homo":"-5.013 eV","lumo":"-2.240 eV","delta_g_ads":"-46.67 kJ/mol","adsorption_energy":null},{"inhibitor_name":"DQ-CH3","substrate":"copper","corrosive_medium":"NaCl","medium_concentration":"3.5 wt%","inhibitor_concentration":"10^-6 mol/L","temperature":"298 K","immersion_time":"40 min","test_method":"potentiodynamic polarization","inhibition_efficiency":"92.31%","homo":"-5.013 eV","lumo":"-2.240 eV","delta_g_ads":"-46.67 kJ/mol","adsorption_energy":null},{"inhibitor_name":"DQ-CH3","substrate":"copper","corrosive_medium":"NaCl","medium_concentration":"3.5 wt%","inhibitor_concentration":"10^-5 mol/L","temperature":"298 K","immersion_time":"40 min","test_method":"potentiodynamic polarization","inhibition_efficiency":"96.11%","homo":"-5.013 eV","lumo":"-2.240 eV","delta_g_ads":"-46.67 kJ/mol","adsorption_energy":null},{"inhibitor_name":"DQ-CH3","substrate":"copper","corrosive_medium":"NaCl","medium_concentration":"3.5 wt%","inhibitor_concentration":"10^-4 mol/L","temperature":"298 K","immersion_time":"40 min","test_method":"potentiodynamic polarization","inhibition_efficiency":"98.00%","homo":"-5.013 eV","lumo":"-2.240 eV","delta_g_ads":"-46.67 kJ/mol","adsorption_energy":null},{"inhibitor_name":"DQ-CH3","substrate":"copper","corrosive_medium":"NaCl","medium_concentration":"3.5 wt%","inhibitor_concentration":"10^-3 mol/L","temperature":"298 K","immersion_time":"40 min","test_method":"potentiodynamic polarization","inhibition_efficiency":"98.73%","homo":"-5.013 eV","lumo":"-2.240 eV","delta_g_ads":"-46.67 kJ/mol","adsorption_energy":null},{"inhibitor_name":"DQ-CH3","substrate":"copper","corrosive_medium":"NaCl","medium_concentration":"3.5 wt%","inhibitor_concentration":"10^-3 mol/L","temperature":"298 K","immersion_time":"40 min","test_method":"potentiodynamic polarization","inhibition_efficiency":"98.73%","homo":"-5.013 eV","lumo":"-2.240 eV","delta_g_ads":"-46.67 kJ/mol","adsorption_energy":null},{"inhibitor_name":"DQ-CH3","substrate":"copper","corrosive_medium":"NaCl","medium_concentration":"3.5 wt%","inhibitor_concentration":"10^-3 mol/L","temperature":"308 K","immersion_time":"40 min","test_method":"potentiodynamic polarization","inhibition_efficiency":"96.10%","homo":"-5.013 eV","lumo":"-2.240 eV","delta_g_ads":"-46.67 kJ/mol","adsorption_energy":null},{"inhibitor_name":"DQ-CH3","substrate":"copper","corrosive_medium":"NaCl","medium_concentration":"3.5 wt%","inhibitor_concentration":"10^-3 mol/L","temperature":"318 K","immersion_time":"40 min","test_method":"potentiodynamic polarization","inhibition_efficiency":"88.91%","homo":"-5.013 eV","lumo":"-2.240 eV","delta_g_ads":"-46.67 kJ/mol","adsorption_energy":null},{"inhibitor_name":"DQ-CH3","substrate":"copper","corrosive_medium":"NaCl","medium_concentration":"3.5 wt%","inhibitor_concentration":"10^-3 mol/L","temperature":"328 K","immersion_time":"40 min","test_method":"potentiodynamic polarization","inhibition_efficiency":"87.72%","homo":"-5.013 eV","lumo":"-2.240 eV","delta_g_ads":"-46.67 kJ/mol","adsorption_energy":null},{"inhibitor_name":"DQ-CH3","substrate":"Cu (111) surface","corrosive_medium":null,"medium_concentration":null,"inhibitor_concentration":null,"temperature":null,"immersion_time":null,"test_method":"density functional theory","inhibition_efficiency":null,"homo":"-5.013 eV","lumo":"-2.240 eV","delta_g_ads":null,"adsorption_energy":null}]}
