Repository: fwx-stu/Corrosion-Inhibitor-Extraction

## Dataset and experiments

| Experiment | Papers per condition | Conditions |
| --- | ---: | ---: |
| GLM-4-Plus evidence strategies E0–E5 (dev37) | 37 | 54 |
| Qwen2.5 development experiments (dev37) | 37 | 27 |
| Qwen2.5 main experiments (test50) | 50 | 9 |
| Matched-budget and component controls (test50) | 50 | 12 |
| GLM-4-Plus reference (test50) | 50 | 1 |
| **Total** | | **103** |

The expert reference dataset contains 87 papers and 3,066 normalized, deduplicated records (670 in dev37 and 2,396 in test50). The release includes 4,097 paper-level structured predictions, the reference annotations, evaluation code, statistical analyses and numerical figure data.

File: input/test50/gold/test50.jsonl (part 13 of 26)
{"paper_id":"xml_2069","records":[{"inhibitor_name":"Choline hexanoate (ChH)","substrate":"mild steel","corrosive_medium":"HCl","medium_concentration":"5%","inhibitor_concentration":"1.6 × 10^-4 M","temperature":"20 °C","immersion_time":"6 h","test_method":"weight loss","inhibition_efficiency":"60%","homo":"-6.20 eV","lumo":"-0.35 eV","delta_g_ads":"-31.7762 kJ/mol","adsorption_energy":null},{"inhibitor_name":"Choline hexanoate (ChH)","substrate":"mild steel","corrosive_medium":"HCl","medium_concentration":"5%","inhibitor_concentration":"1.6 × 10^-4 M","temperature":"30 °C","immersion_time":"6 h","test_method":"weight loss","inhibition_efficiency":"66.16%","homo":"-6.20 eV","lumo":"-0.35 eV","delta_g_ads":"-33.32 kJ/mol","adsorption_energy":null},{"inhibitor_name":"Choline hexanoate (ChH)","substrate":"mild steel","corrosive_medium":"HCl","medium_concentration":"5%","inhibitor_concentration":"1.6 × 10^-4 M","temperature":"40 °C","immersion_time":"6 h","test_method":"weight loss","inhibition_efficiency":"77.65%","homo":"-6.20 eV","lumo":"-0.35 eV","delta_g_ads":"-35.3478 kJ/mol","adsorption_energy":null},{"inhibitor_name":"Choline hexanoate (ChH)","substrate":"mild steel","corrosive_medium":"HCl","medium_concentration":"5%","inhibitor_concentration":"1.6 × 10^-4 M","temperature":"50 °C","immersion_time":"6 h","test_method":"weight loss","inhibition_efficiency":"83.65%","homo":"-6.20 eV","lumo":"-0.35 eV","delta_g_ads":"-37.3807 kJ/mol","adsorption_energy":null},{"inhibitor_name":"Choline hexanoate (ChH)","substrate":"mild steel","corrosive_medium":"HCl","medium_concentration":"5%","inhibitor_concentration":"1.6 × 10^-4 M","temperature":"60 °C","immersion_time":"6 h","test_method":"weight loss","inhibition_efficiency":"87.24%","homo":"-6.20 eV","lumo":"-0.35 eV","delta_g_ads":"-39.9523 kJ/mol","adsorption_energy":null},{"inhibitor_name":"Choline hexanoate (ChH)","substrate":"mild steel","corrosive_medium":"HCl","medium_concentration":"5%","inhibitor_concentration":"1.6 × 10^-4 M","temperature":"70 °C","immersion_time":"6 h","test_method":"weight loss","inhibition_efficiency":"73.34%","homo":"-6.20 eV","lumo":"-0.35 eV","delta_g_ads":"-39.1754 kJ/mol","adsorption_energy":null},{"inhibitor_name":"Choline hexanoate (ChH)","substrate":"mild steel","corrosive_medium":"HCl","medium_concentration":"5%","inhibitor_concentration":"1.6 × 10^-4 M","temperature":"80 °C","immersion_time":"6 h","test_method":"weight loss","inhibition_efficiency":"56.06%","homo":"-6.20 eV","lumo":"-0.35 eV","delta_g_ads":"-38.0483 kJ/mol","adsorption_energy":null},{"inhibitor_name":"Choline hexanoate (ChH)","substrate":"mild steel","corrosive_medium":"HCl","medium_concentration":"5%","inhibitor_concentration":"3.3 × 10^-4 M","temperature":"20 °C","immersion_time":"6 h","test_method":"weight loss","inhibition_efficiency":"67.27%","homo":"-6.20 eV","lumo":"-0.35 eV","delta_g_ads":"-31.7762 kJ/mol","adsorption_energy":null},{"inhibitor_name":"Choline hexanoate (ChH)","substrate":"mild steel","corrosive_medium":"HCl","medium_concentration":"5%","inhibitor_concentration":"3.3 × 10^-4 M","temperature":"30 °C","immersion_time":"6 h","test_method":"weight loss","inhibition_efficiency":"71.46%","homo":"-6.20 eV","lumo":"-0.35 eV","delta_g_ads":"-33.32 kJ/mol","adsorption_energy":null},{"inhibitor_name":"Choline hexanoate (ChH)","substrate":"mild steel","corrosive_medium":"HCl","medium_concentration":"5%","inhibitor_concentration":"3.3 × 10^-4 M","temperature":"40 °C","immersion_time":"6 h","test_method":"weight loss","inhibition_efficiency":"82.98%","homo":"-6.20 eV","lumo":"-0.35 eV","delta_g_ads":"-35.3478 kJ/mol","adsorption_energy":null},{"inhibitor_name":"Choline hexanoate (ChH)","substrate":"mild steel","corrosive_medium":"HCl","medium_concentration":"5%","inhibitor_concentration":"3.3 × 10^-4 M","temperature":"50 °C","immersion_time":"6 h","test_method":"weight loss","inhibition_efficiency":"85.59%","homo":"-6.20 eV","lumo":"-0.35 eV","delta_g_ads":"-37.3807 kJ/mol","adsorption_energy":null},{"inhibitor_name":"Choline hexanoate (ChH)","substrate":"mild steel","corrosive_medium":"HCl","medium_concentration":"5%","inhibitor_concentration":"3.3 × 10^-4 M","temperature":"60 °C","immersion_time":"6 h","test_method":"weight loss","inhibition_efficiency":"89.91%","homo":"-6.20 eV","lumo":"-0.35 eV","delta_g_ads":"-39.9523 kJ/mol","adsorption_energy":null},{"inhibitor_name":"Choline hexanoate (ChH)","substrate":"mild steel","corrosive_medium":"HCl","medium_concentration":"5%","inhibitor_concentration":"3.3 × 10^-4 M","temperature":"70 °C","immersion_time":"6 h","test_method":"weight loss","inhibition_efficiency":"79.92%","homo":"-6.20 eV","lumo":"-0.35 eV","delta_g_ads":"-39.1754 kJ/mol","adsorption_energy":null},{"inhibitor_name":"Choline hexanoate (ChH)","substrate":"mild steel","corrosive_medium":"HCl","medium_concentration":"5%","inhibitor_concentration":"3.3 × 10^-4 M","temperature":"80 °C","immersion_time":"6 h","test_method":"weight loss","inhibition_efficiency":"61.51%","homo":"-6.20 eV","lumo":"-0.35 eV","delta_g_ads":"-38.0483 kJ/mol","adsorption_energy":null},{"inhibitor_name":"Choline hexanoate (ChH)","substrate":"mild steel","corrosive_medium":"HCl","medium_concentration":"5%","inhibitor_concentration":"6.7 × 10^-4 M","temperature":"20 °C","immersion_time":"6 h","test_method":"weight loss","inhibition_efficiency":"74.54%","homo":"-6.20 eV","lumo":"-0.35 eV","delta_g_ads":"-31.7762 kJ/mol","adsorption_energy":null},{"inhibitor_name":"Choline hexanoate (ChH)","substrate":"mild steel","corrosive_medium":"HCl","medium_concentration":"5%","inhibitor_concentration":"6.7 × 10^-4 M","temperature":"30 °C","immersion_time":"6 h","test_method":"weight loss","inhibition_efficiency":"77.44%","homo":"-6.20 eV","lumo":"-0.35 eV","delta_g_ads":"-33.32 kJ/mol","adsorption_energy":null},{"inhibitor_name":"Choline hexanoate (ChH)","substrate":"mild steel","corrosive_medium":"HCl","medium_concentration":"5%","inhibitor_concentration":"6.7 × 10^-4 M","temperature":"40 °C","immersion_time":"6 h","test_method":"weight loss","inhibition_efficiency":"87.84%","homo":"-6.20 eV","lumo":"-0.35 eV","delta_g_ads":"-35.3478 kJ/mol","adsorption_energy":null},{"inhibitor_name":"Choline hexanoate (ChH)","substrate":"mild steel","corrosive_medium":"HCl","medium_concentration":"5%","inhibitor_concentration":"6.7 × 10^-4 M","temperature":"50 °C","immersion_time":"6 h","test_method":"weight loss","inhibition_efficiency":"89.04%","homo":"-6.20 eV","lumo":"-0.35 eV","delta_g_ads":"-37.3807 kJ/mol","adsorption_energy":null},{"inhibitor_name":"Choline hexanoate (ChH)","substrate":"mild steel","corrosive_medium":"HCl","medium_concentration":"5%","inhibitor_concentration":"6.7 × 10^-4 M","temperature":"60 °C","immersion_time":"6 h","test_method":"weight loss","inhibition_efficiency":"93.92%","homo":"-6.20 eV","lumo":"-0.35 eV","delta_g_ads":"-39.9523 kJ/mol","adsorption_energy":null},{"inhibitor_name":"Choline hexanoate (ChH)","substrate":"mild steel","corrosive_medium":"HCl","medium_concentration":"5%","inhibitor_concentration":"6.7 × 10^-4 M","temperature":"70 °C","immersion_time":"6 h","test_method":"weight loss","inhibition_efficiency":"85.46%","homo":"-6.20 eV","lumo":"-0.35 eV","delta_g_ads":"-39.1754 kJ/mol","adsorption_energy":null},{"inhibitor_name":"Choline hexanoate (ChH)","substrate":"mild steel","corrosive_medium":"HCl","medium_concentration":"5%","inhibitor_concentration":"6.7 × 10^-4 M","temperature":"80 °C","immersion_time":"6 h","test_method":"weight loss","inhibition_efficiency":"72.64%","homo":"-6.20 eV","lumo":"-0.35 eV","delta_g_ads":"-38.0483 kJ/mol","adsorption_energy":null},{"inhibitor_name":"Choline hexanoate (ChH)","substrate":"mild steel","corrosive_medium":"HCl","medium_concentration":"5%","inhibitor_concentration":"1.3 × 10^-3 M","temperature":"20 °C","immersion_time":"6 h","test_method":"weight loss","inhibition_efficiency":"81.81%","homo":"-6.20 eV","lumo":"-0.35 eV","delta_g_ads":"-31.7762 kJ/mol","adsorption_energy":null},{"inhibitor_name":"Choline hexanoate (ChH)","substrate":"mild steel","corrosive_medium":"HCl","medium_concentration":"5%","inhibitor_concentration":"1.3 × 10^-3 M","temperature":"30 °C","immersion_time":"6 h","test_method":"weight loss","inhibition_efficiency":"83.28%","homo":"-6.20 eV","lumo":"-0.35 eV","delta_g_ads":"-33.32 kJ/mol","adsorption_energy":null},{"inhibitor_name":"Choline hexanoate (ChH)","substrate":"mild steel","corrosive_medium":"HCl","medium_concentration":"5%","inhibitor_concentration":"1.3 × 10^-3 M","temperature":"40 °C","immersion_time":"6 h","test_method":"weight loss","inhibition_efficiency":"92.64%","homo":"-6.20 eV","lumo":"-0.35 eV","delta_g_ads":"-35.3478 kJ/mol","adsorption_energy":null},{"inhibitor_name":"Choline hexanoate (ChH)","substrate":"mild steel","corrosive_medium":"HCl","medium_concentration":"5%","inhibitor_concentration":"1.3 × 10^-3 M","temperature":"50 °C","immersion_time":"6 h","test_method":"weight loss","inhibition_efficiency":"93.52%","homo":"-6.20 eV","lumo":"-0.35 eV","delta_g_ads":"-37.3807 kJ/mol","adsorption_energy":null},{"inhibitor_name":"Choline hexanoate (ChH)","substrate":"mild steel","corrosive_medium":"HCl","medium_concentration":"5%","inhibitor_concentration":"1.3 × 10^-3 M","temperature":"60 °C","immersion_time":"6 h","test_method":"weight loss","inhibition_efficiency":"95.05%","homo":"-6.20 eV","lumo":"-0.35 eV","delta_g_ads":"-39.9523 kJ/mol","adsorption_energy":null},{"inhibitor_name":"Choline hexanoate (ChH)","substrate":"mild steel","corrosive_medium":"HCl","medium_concentration":"5%","inhibitor_concentration":"1.3 × 10^-3 M","temperature":"70 °C","immersion_time":"6 h","test_method":"weight loss","inhibition_efficiency":"89.71%","homo":"-6.20 eV","lumo":"-0.35 eV","delta_g_ads":"-39.1754 kJ/mol","adsorption_energy":null},{"inhibitor_name":"Choline hexanoate (ChH)","substrate":"mild steel","corrosive_medium":"HCl","medium_concentration":"5%","inhibitor_concentration":"1.3 × 10^-3 M","temperature":"80 °C","immersion_time":"6 h","test_method":"weight loss","inhibition_efficiency":"79.79%","homo":"-6.20 eV","lumo":"-0.35 eV","delta_g_ads":"-38.0483 kJ/mol","adsorption_energy":null},{"inhibitor_name":"Choline hexanoate (ChH)","substrate":"mild steel","corrosive_medium":"HCl","medium_concentration":"5%","inhibitor_concentration":"2.0 × 10^-3 M","temperature":"20 °C","immersion_time":"6 h","test_method":"weight loss","inhibition_efficiency":"85.45%","homo":"-6.20 eV","lumo":"-0.35 eV","delta_g_ads":"-31.7762 kJ/mol","adsorption_energy":null},{"inhibitor_name":"Choline hexanoate (ChH)","substrate":"mild steel","corrosive_medium":"HCl","medium_concentration":"5%","inhibitor_concentration":"2.0 × 10^-3 M","temperature":"30 °C","immersion_time":"6 h","test_method":"weight loss","inhibition_efficiency":"90.76%","homo":"-6.20 eV","lumo":"-0.35 eV","delta_g_ads":"-33.32 kJ/mol","adsorption_energy":null},{"inhibitor_name":"Choline hexanoate (ChH)","substrate":"mild steel","corrosive_medium":"HCl","medium_concentration":"5%","inhibitor_concentration":"2.0 × 10^-3 M","temperature":"40 °C","immersion_time":"6 h","test_method":"weight loss","inhibition_efficiency":"96.69%","homo":"-6.20 eV","lumo":"-0.35 eV","delta_g_ads":"-35.3478 kJ/mol","adsorption_energy":null},{"inhibitor_name":"Choline hexanoate (ChH)","substrate":"mild steel","corrosive_medium":"HCl","medium_concentration":"5%","inhibitor_concentration":"2.0 × 10^-3 M","temperature":"50 °C","immersion_time":"6 h","test_method":"weight loss","inhibition_efficiency":"96.94%","homo":"-6.20 eV","lumo":"-0.35 eV","delta_g_ads":"-37.3807 kJ/mol","adsorption_energy":null},{"inhibitor_name":"Choline hexanoate (ChH)","substrate":"mild steel","corrosive_medium":"HCl","medium_concentration":"5%","inhibitor_concentration":"2.0 × 10^-3 M","temperature":"60 °C","immersion_time":"6 h","test_method":"weight loss","inhibition_efficiency":"97.46%","homo":"-6.20 eV","lumo":"-0.35 eV","delta_g_ads":"-39.9523 kJ/mol","adsorption_energy":null},{"inhibitor_name":"Choline hexanoate (ChH)","substrate":"mild steel","corrosive_medium":"HCl","medium_concentration":"5%","inhibitor_concentration":"2.0 × 10^-3 M","temperature":"70 °C","immersion_time":"6 h","test_method":"weight loss","inhibition_efficiency":"91.58%","homo":"-6.20 eV","lumo":"-0.35 eV","delta_g_ads":"-39.1754 kJ/mol","adsorption_energy":null},{"inhibitor_name":"Choline hexanoate (ChH)","substrate":"mild steel","corrosive_medium":"HCl","medium_concentration":"5%","inhibitor_concentration":"2.0 × 10^-3 M","temperature":"80 °C","immersion_time":"6 h","test_method":"weight loss","inhibition_efficiency":"82.55%","homo":"-6.20 eV","lumo":"-0.35 eV","delta_g_ads":"-38.0483 kJ/mol","adsorption_energy":null},{"inhibitor_name":"Choline hexanoate (ChH)","substrate":"mild steel","corrosive_medium":"HCl","medium_concentration":"5%","inhibitor_concentration":"3.3 × 10^-3 M","temperature":"20 °C","immersion_time":"6 h","test_method":"weight loss","inhibition_efficiency":"86.36%","homo":"-6.20 eV","lumo":"-0.35 eV","delta_g_ads":"-31.7762 kJ/mol","adsorption_energy":null},{"inhibitor_name":"Choline hexanoate (ChH)","substrate":"mild steel","corrosive_medium":"HCl","medium_concentration":"5%","inhibitor_concentration":"3.3 × 10^-3 M","temperature":"30 °C","immersion_time":"6 h","test_method":"weight loss","inhibition_efficiency":"91.03%","homo":"-6.20 eV","lumo":"-0.35 eV","delta_g_ads":"-33.32 kJ/mol","adsorption_energy":null},{"inhibitor_name":"Choline hexanoate (ChH)","substrate":"mild steel","corrosive_medium":"HCl","medium_concentration":"5%","inhibitor_concentration":"3.3 × 10^-3 M","temperature":"40 °C","immersion_time":"6 h","test_method":"weight loss","inhibition_efficiency":"97.09%","homo":"-6.20 eV","lumo":"-0.35 eV","delta_g_ads":"-35.3478 kJ/mol","adsorption_energy":null},{"inhibitor_name":"Choline hexanoate (ChH)","substrate":"mild steel","corrosive_medium":"HCl","medium_concentration":"5%","inhibitor_concentration":"3.3 × 10^-3 M","temperature":"50 °C","immersion_time":"6 h","test_method":"weight loss","inhibition_efficiency":"97.23%","homo":"-6.20 eV","lumo":"-0.35 eV","delta_g_ads":"-37.3807 kJ/mol","adsorption_energy":null},{"inhibitor_name":"Choline hexanoate (ChH)","substrate":"mild steel","corrosive_medium":"HCl","medium_concentration":"5%","inhibitor_concentration":"3.3 × 10^-3 M","temperature":"60 °C","immersion_time":"6 h","test_method":"weight loss","inhibition_efficiency":"98.16%","homo":"-6.20 eV","lumo":"-0.35 eV","delta_g_ads":"-39.9523 kJ/mol","adsorption_energy":null},{"inhibitor_name":"Choline hexanoate (ChH)","substrate":"mild steel","corrosive_medium":"HCl","medium_concentration":"5%","inhibitor_concentration":"3.3 × 10^-3 M","temperature":"70 °C","immersion_time":"6 h","test_method":"weight loss","inhibition_efficiency":"92.58%","homo":"-6.20 eV","lumo":"-0.35 eV","delta_g_ads":"-39.1754 kJ/mol","adsorption_energy":null},{"inhibitor_name":"Choline hexanoate (ChH)","substrate":"mild steel","corrosive_medium":"HCl","medium_concentration":"5%","inhibitor_concentration":"3.3 × 10^-3 M","temperature":"80 °C","immersion_time":"6 h","test_method":"weight loss","inhibition_efficiency":"83.97%","homo":"-6.20 eV","lumo":"-0.35 eV","delta_g_ads":"-38.0483 kJ/mol","adsorption_energy":null},{"inhibitor_name":"Choline hexanoate (ChH)","substrate":"mild steel","corrosive_medium":"HCl","medium_concentration":"5%","inhibitor_concentration":"1.6 × 10^-4 M","temperature":"20 °C","immersion_time":"1800 s","test_method":"electrochemical impedance spectroscopy","inhibition_efficiency":"61.1%","homo":"-6.20 eV","lumo":"-0.35 eV","delta_g_ads":null,"adsorption_energy":null},{"inhibitor_name":"Choline hexanoate (ChH)","substrate":"mild steel","corrosive_medium":"HCl","medium_concentration":"5%","inhibitor_concentration":"3.3 × 10^-4 M","temperature":"20 °C","immersion_time":"1800 s","test_method":"electrochemical impedance spectroscopy","inhibition_efficiency":"67.5%","homo":"-6.20 eV","lumo":"-0.35 eV","delta_g_ads":null,"adsorption_energy":null},{"inhibitor_name":"Choline hexanoate (ChH)","substrate":"mild steel","corrosive_medium":"HCl","medium_concentration":"5%","inhibitor_concentration":"6.7 × 10^-4 M","temperature":"20 °C","immersion_time":"1800 s","test_method":"electrochemical impedance spectroscopy","inhibition_efficiency":"72.4%","homo":"-6.20 eV","lumo":"-0.35 eV","delta_g_ads":null,"adsorption_energy":null},{"inhibitor_name":"Choline hexanoate (ChH)","substrate":"mild steel","corrosive_medium":"HCl","medium_concentration":"5%","inhibitor_concentration":"1.3 × 10^-3 M","temperature":"20 °C","immersion_time":"1800 s","test_method":"electrochemical impedance spectroscopy","inhibition_efficiency":"81.5%","homo":"-6.20 eV","lumo":"-0.35 eV","delta_g_ads":null,"adsorption_energy":null},{"inhibitor_name":"Choline hexanoate (ChH)","substrate":"mild steel","corrosive_medium":"HCl","medium_concentration":"5%","inhibitor_concentration":"2.0 × 10^-3 M","temperature":"20 °C","immersion_time":"1800 s","test_method":"electrochemical impedance spectroscopy","inhibition_efficiency":"85.0%","homo":"-6.20 eV","lumo":"-0.35 eV","delta_g_ads":null,"adsorption_energy":null},{"inhibitor_name":"Choline hexanoate (ChH)","substrate":"mild steel","corrosive_medium":"HCl","medium_concentration":"5%","inhibitor_concentration":"3.3 × 10^-3 M","temperature":"20 °C","immersion_time":"1800 s","test_method":"electrochemical impedance spectroscopy","inhibition_efficiency":"86.9%","homo":"-6.20 eV","lumo":"-0.35 eV","delta_g_ads":null,"adsorption_energy":null},{"inhibitor_name":"Choline hexanoate (ChH)","substrate":"mild steel","corrosive_medium":"HCl","medium_concentration":"5%","inhibitor_concentration":"1.6 × 10^-4 M","temperature":"20 °C","immersion_time":"1800 s","test_method":"potentiodynamic polarization","inhibition_efficiency":"60.04%","homo":"-6.20 eV","lumo":"-0.35 eV","delta_g_ads":null,"adsorption_energy":null},{"inhibitor_name":"Choline hexanoate (ChH)","substrate":"mild steel","corrosive_medium":"HCl","medium_concentration":"5%","inhibitor_concentration":"3.3 × 10^-4 M","temperature":"20 °C","immersion_time":"1800 s","test_method":"potentiodynamic polarization","inhibition_efficiency":"62.09%","homo":"-6.20 eV","lumo":"-0.35 eV","delta_g_ads":null,"adsorption_energy":null},{"inhibitor_name":"Choline hexanoate (ChH)","substrate":"mild steel","corrosive_medium":"HCl","medium_concentration":"5%","inhibitor_concentration":"6.7 × 10^-4 M","temperature":"20 °C","immersion_time":"1800 s","test_method":"potentiodynamic polarization","inhibition_efficiency":"73.36%","homo":"-6.20 eV","lumo":"-0.35 eV","delta_g_ads":null,"adsorption_energy":null},{"inhibitor_name":"Choline hexanoate (ChH)","substrate":"mild steel","corrosive_medium":"HCl","medium_concentration":"5%","inhibitor_concentration":"1.3 × 10^-3 M","temperature":"20 °C","immersion_time":"1800 s","test_method":"potentiodynamic polarization","inhibition_efficiency":"81.55%","homo":"-6.20 eV","lumo":"-0.35 eV","delta_g_ads":null,"adsorption_energy":null},{"inhibitor_name":"Choline hexanoate (ChH)","substrate":"mild steel","corrosive_medium":"HCl","medium_concentration":"5%","inhibitor_concentration":"2.0 × 10^-3 M","temperature":"20 °C","immersion_time":"1800 s","test_method":"potentiodynamic polarization","inhibition_efficiency":"85.55%","homo":"-6.20 eV","lumo":"-0.35 eV","delta_g_ads":null,"adsorption_energy":null},{"inhibitor_name":"Choline hexanoate (ChH)","substrate":"mild steel","corrosive_medium":"HCl","medium_concentration":"5%","inhibitor_concentration":"3.3 × 10^-3 M","temperature":"20 °C","immersion_time":"1800 s","test_method":"potentiodynamic polarization","inhibition_efficiency":"87.70%","homo":"-6.20 eV","lumo":"-0.35 eV","delta_g_ads":null,"adsorption_energy":null},{"inhibitor_name":"Choline hexanoate (ChH)","substrate":"mild steel","corrosive_medium":"HCl","medium_concentration":"5%","inhibitor_concentration":"3.3 × 10^-3 M","temperature":"30 °C","immersion_time":"1800 s","test_method":"electrochemical impedance spectroscopy","inhibition_efficiency":"87.9%","homo":"-6.20 eV","lumo":"-0.35 eV","delta_g_ads":"-33.32 kJ/mol","adsorption_energy":null},{"inhibitor_name":"Choline hexanoate (ChH)","substrate":"mild steel","corrosive_medium":"HCl","medium_concentration":"5%","inhibitor_concentration":"3.3 × 10^-3 M","temperature":"40 °C","immersion_time":"1800 s","test_method":"electrochemical impedance spectroscopy","inhibition_efficiency":"95.6%","homo":"-6.20 eV","lumo":"-0.35 eV","delta_g_ads":"-35.3478 kJ/mol","adsorption_energy":null},{"inhibitor_name":"Choline hexanoate (ChH)","substrate":"mild steel","corrosive_medium":"HCl","medium_concentration":"5%","inhibitor_concentration":"3.3 × 10^-3 M","temperature":"50 °C","immersion_time":"1800 s","test_method":"electrochemical impedance spectroscopy","inhibition_efficiency":"95.9%","homo":"-6.20 eV","lumo":"-0.35 eV","delta_g_ads":"-37.3807 kJ/mol","adsorption_energy":null},{"inhibitor_name":"Choline hexanoate (ChH)","substrate":"mild steel","corrosive_medium":"HCl","medium_concentration":"5%","inhibitor_concentration":"3.3 × 10^-3 M","temperature":"60 °C","immersion_time":"1800 s","test_method":"electrochemical impedance spectroscopy","inhibition_efficiency":"97.8%","homo":"-6.20 eV","lumo":"-0.35 eV","delta_g_ads":"-39.9523 kJ/mol","adsorption_energy":null},{"inhibitor_name":"ChH (gas phase)","substrate":"Fe (110) surface","corrosive_medium":null,"medium_concentration":null,"inhibitor_concentration":null,"temperature":null,"immersion_time":null,"test_method":"density functional theory","inhibition_efficiency":null,"homo":"-5.33 eV","lumo":"-1.12 eV","delta_g_ads":null,"adsorption_energy":null},{"inhibitor_name":"ChH (aqueous phase)","substrate":"Fe (110) surface","corrosive_medium":null,"medium_concentration":null,"inhibitor_concentration":null,"temperature":null,"immersion_time":null,"test_method":"density functional theory","inhibition_efficiency":null,"homo":"-6.20 eV","lumo":"-0.35 eV","delta_g_ads":null,"adsorption_energy":null},{"inhibitor_name":"ChH","substrate":"Fe (110) surface","corrosive_medium":null,"medium_concentration":null,"inhibitor_concentration":null,"temperature":null,"immersion_time":null,"test_method":"molecular dynamics simulation","inhibition_efficiency":null,"homo":null,"lumo":null,"delta_g_ads":null,"adsorption_energy":"241.81 kJ/mol"}]}
{"paper_id":"xml_8311","records":[{"inhibitor_name":"Urtica dioica leaves extract","substrate":"mild steel","corrosive_medium":"HCl","medium_concentration":"1 M","inhibitor_concentration":"200 ppm","temperature":null,"immersion_time":"48 h","test_method":"potentiodynamic polarization","inhibition_efficiency":null,"homo":null,"lumo":null,"delta_g_ads":null,"adsorption_energy":null},{"inhibitor_name":"Urtica dioica leaves extract","substrate":"mild steel","corrosive_medium":"HCl","medium_concentration":"1 M","inhibitor_concentration":"400 ppm","temperature":null,"immersion_time":"48 h","test_method":"potentiodynamic polarization","inhibition_efficiency":null,"homo":null,"lumo":null,"delta_g_ads":null,"adsorption_energy":null},{"inhibitor_name":"Urtica dioica leaves extract","substrate":"mild steel","corrosive_medium":"HCl","medium_concentration":"1 M","inhibitor_concentration":"600 ppm","temperature":null,"immersion_time":"48 h","test_method":"potentiodynamic polarization","inhibition_efficiency":null,"homo":null,"lumo":null,"delta_g_ads":null,"adsorption_energy":null},{"inhibitor_name":"Urtica dioica leaves extract","substrate":"mild steel","corrosive_medium":"HCl","medium_concentration":"1 M","inhibitor_concentration":"800 ppm","temperature":null,"immersion_time":"48 h","test_method":"potentiodynamic polarization","inhibition_efficiency":null,"homo":null,"lumo":null,"delta_g_ads":null,"adsorption_energy":null},{"inhibitor_name":"Histamine (neutral)","substrate":"Fe (110) surface","corrosive_medium":null,"medium_concentration":null,"inhibitor_concentration":null,"temperature":null,"immersion_time":null,"test_method":"density functional theory","inhibition_efficiency":null,"homo":"-6.236 eV","lumo":"0.596 eV","delta_g_ads":null,"adsorption_energy":null},{"inhibitor_name":"Histamine (protonated)","substrate":"Fe (110) surface","corrosive_medium":null,"medium_concentration":null,"inhibitor_concentration":null,"temperature":null,"immersion_time":null,"test_method":"density functional theory","inhibition_efficiency":null,"homo":"-6.556 eV","lumo":"0.040 eV","delta_g_ads":null,"adsorption_energy":null},{"inhibitor_name":"Histamine (neutral)","substrate":"Fe (110) surface","corrosive_medium":null,"medium_concentration":null,"inhibitor_concentration":null,"temperature":null,"immersion_time":null,"test_method":"Monte Carlo simulation","inhibition_efficiency":null,"homo":null,"lumo":null,"delta_g_ads":null,"adsorption_energy":"-72.37 kcal/mol"},{"inhibitor_name":"Histamine (protonated)","substrate":"Fe (110) surface","corrosive_medium":null,"medium_concentration":null,"inhibitor_concentration":null,"temperature":null,"immersion_time":null,"test_method":"Monte Carlo simulation","inhibition_efficiency":null,"homo":null,"lumo":null,"delta_g_ads":null,"adsorption_energy":"-80.63 kcal/mol"},{"inhibitor_name":"Serotonin (neutral)","substrate":"Fe (110) surface","corrosive_medium":null,"medium_concentration":null,"inhibitor_concentration":null,"temperature":null,"immersion_time":null,"test_method":"density functional theory","inhibition_efficiency":null,"homo":"-5.519 eV","lumo":"-0.605 eV","delta_g_ads":null,"adsorption_energy":null},{"inhibitor_name":"Serotonin (protonated)","substrate":"Fe (110) surface","corrosive_medium":null,"medium_concentration":null,"inhibitor_concentration":null,"temperature":null,"immersion_time":null,"test_method":"density functional theory","inhibition_efficiency":null,"homo":"-5.691 eV","lumo":"-0.739 eV","delta_g_ads":null,"adsorption_energy":null},{"inhibitor_name":"Serotonin (neutral)","substrate":"Fe (110) surface","corrosive_medium":null,"medium_concentration":null,"inhibitor_concentration":null,"temperature":null,"immersion_time":null,"test_method":"Monte Carlo simulation","inhibition_efficiency":null,"homo":null,"lumo":null,"delta_g_ads":null,"adsorption_energy":"-105.92 kcal/mol"},{"inhibitor_name":"Serotonin (protonated)","substrate":"Fe (110) surface","corrosive_medium":null,"medium_concentration":null,"inhibitor_concentration":null,"temperature":null,"immersion_time":null,"test_method":"Monte Carlo simulation","inhibition_efficiency":null,"homo":null,"lumo":null,"delta_g_ads":null,"adsorption_energy":"-114.59 kcal/mol"},{"inhibitor_name":"Quercetin (neutral)","substrate":"Fe (110) surface","corrosive_medium":null,"medium_concentration":null,"inhibitor_concentration":null,"temperature":null,"immersion_time":null,"test_method":"density functional theory","inhibition_efficiency":null,"homo":"-5.772 eV","lumo":"-2.155 eV","delta_g_ads":null,"adsorption_energy":null},{"inhibitor_name":"Quercetin (protonated)","substrate":"Fe (110) surface","corrosive_medium":null,"medium_concentration":null,"inhibitor_concentration":null,"temperature":null,"immersion_time":null,"test_method":"density functional theory","inhibition_efficiency":null,"homo":"-6.253 eV","lumo":"-3.162 eV","delta_g_ads":null,"adsorption_energy":null},{"inhibitor_name":"Quercetin (neutral)","substrate":"Fe (110) surface","corrosive_medium":null,"medium_concentration":null,"inhibitor_concentration":null,"temperature":null,"immersion_time":null,"test_method":"Monte Carlo simulation","inhibition_efficiency":null,"homo":null,"lumo":null,"delta_g_ads":null,"adsorption_energy":"-169.70 kcal/mol"},{"inhibitor_name":"Quercetin (protonated)","substrate":"Fe (110) surface","corrosive_medium":null,"medium_concentration":null,"inhibitor_concentration":null,"temperature":null,"immersion_time":null,"test_method":"Monte Carlo simulation","inhibition_efficiency":null,"homo":null,"lumo":null,"delta_g_ads":null,"adsorption_energy":"-179.35 kcal/mol"}]}
