Repository: fwx-stu/Corrosion-Inhibitor-Extraction

## Dataset and experiments

| Experiment | Papers per condition | Conditions |
| --- | ---: | ---: |
| GLM-4-Plus evidence strategies E0–E5 (dev37) | 37 | 54 |
| Qwen2.5 development experiments (dev37) | 37 | 27 |
| Qwen2.5 main experiments (test50) | 50 | 9 |
| Matched-budget and component controls (test50) | 50 | 12 |
| GLM-4-Plus reference (test50) | 50 | 1 |
| **Total** | | **103** |

The expert reference dataset contains 87 papers and 3,066 normalized, deduplicated records (670 in dev37 and 2,396 in test50). The release includes 4,097 paper-level structured predictions, the reference annotations, evaluation code, statistical analyses and numerical figure data.

File: input/test50/gold/test50.jsonl (part 14 of 26)
{"paper_id":"xml_8737","records":[{"inhibitor_name":"QN-C2 Br","substrate":"mild steel","corrosive_medium":"HCl","medium_concentration":"1.0 M","inhibitor_concentration":"10^-6 M","temperature":"298 K","immersion_time":"1 h","test_method":"potentiodynamic polarization","inhibition_efficiency":"88.7%","homo":"-5.9991 eV","lumo":"-1.7595 eV","delta_g_ads":"-47.58 kJ/mol","adsorption_energy":"-128.039 kcal/mol"},{"inhibitor_name":"QN-C2 Br","substrate":"mild steel","corrosive_medium":"HCl","medium_concentration":"1.0 M","inhibitor_concentration":"10^-5 M","temperature":"298 K","immersion_time":"1 h","test_method":"potentiodynamic polarization","inhibition_efficiency":"89.8%","homo":"-5.9991 eV","lumo":"-1.7595 eV","delta_g_ads":"-47.58 kJ/mol","adsorption_energy":"-128.039 kcal/mol"},{"inhibitor_name":"QN-C2 Br","substrate":"mild steel","corrosive_medium":"HCl","medium_concentration":"1.0 M","inhibitor_concentration":"10^-4 M","temperature":"298 K","immersion_time":"1 h","test_method":"potentiodynamic polarization","inhibition_efficiency":"98.1%","homo":"-5.9991 eV","lumo":"-1.7595 eV","delta_g_ads":"-47.58 kJ/mol","adsorption_energy":"-128.039 kcal/mol"},{"inhibitor_name":"QN-C2 Br","substrate":"mild steel","corrosive_medium":"HCl","medium_concentration":"1.0 M","inhibitor_concentration":"10^-3 M","temperature":"298 K","immersion_time":"1 h","test_method":"potentiodynamic polarization","inhibition_efficiency":"98.4%","homo":"-5.9991 eV","lumo":"-1.7595 eV","delta_g_ads":"-47.58 kJ/mol","adsorption_energy":"-128.039 kcal/mol"},{"inhibitor_name":"QN-C2 Br","substrate":"mild steel","corrosive_medium":"HCl","medium_concentration":"1.0 M","inhibitor_concentration":"10^-6 M","temperature":"298 K","immersion_time":"1 h","test_method":"electrochemical impedance spectroscopy","inhibition_efficiency":"81.8%","homo":"-5.9991 eV","lumo":"-1.7595 eV","delta_g_ads":"-47.58 kJ/mol","adsorption_energy":"-128.039 kcal/mol"},{"inhibitor_name":"QN-C2 Br","substrate":"mild steel","corrosive_medium":"HCl","medium_concentration":"1.0 M","inhibitor_concentration":"10^-5 M","temperature":"298 K","immersion_time":"1 h","test_method":"electrochemical impedance spectroscopy","inhibition_efficiency":"88.1%","homo":"-5.9991 eV","lumo":"-1.7595 eV","delta_g_ads":"-47.58 kJ/mol","adsorption_energy":"-128.039 kcal/mol"},{"inhibitor_name":"QN-C2 Br","substrate":"mild steel","corrosive_medium":"HCl","medium_concentration":"1.0 M","inhibitor_concentration":"10^-4 M","temperature":"298 K","immersion_time":"1 h","test_method":"electrochemical impedance spectroscopy","inhibition_efficiency":"92.4%","homo":"-5.9991 eV","lumo":"-1.7595 eV","delta_g_ads":"-47.58 kJ/mol","adsorption_energy":"-128.039 kcal/mol"},{"inhibitor_name":"QN-C2 Br","substrate":"mild steel","corrosive_medium":"HCl","medium_concentration":"1.0 M","inhibitor_concentration":"10^-3 M","temperature":"298 K","immersion_time":"1 h","test_method":"electrochemical impedance spectroscopy","inhibition_efficiency":"95.2%","homo":"-5.9991 eV","lumo":"-1.7595 eV","delta_g_ads":"-47.58 kJ/mol","adsorption_energy":"-128.039 kcal/mol"},{"inhibitor_name":"QN-C2 Br","substrate":"mild steel","corrosive_medium":"HCl","medium_concentration":"1.0 M","inhibitor_concentration":"10^-3 M","temperature":"298 K","immersion_time":"1 h","test_method":"potentiodynamic polarization","inhibition_efficiency":"98.36%","homo":"-5.9991 eV","lumo":"-1.7595 eV","delta_g_ads":"-47.58 kJ/mol","adsorption_energy":"-128.039 kcal/mol"},{"inhibitor_name":"QN-C2 Br","substrate":"mild steel","corrosive_medium":"HCl","medium_concentration":"1.0 M","inhibitor_concentration":"10^-3 M","temperature":"308 K","immersion_time":"1 h","test_method":"potentiodynamic polarization","inhibition_efficiency":"86.25%","homo":"-5.9991 eV","lumo":"-1.7595 eV","delta_g_ads":null,"adsorption_energy":"-128.039 kcal/mol"},{"inhibitor_name":"QN-C2 Br","substrate":"mild steel","corrosive_medium":"HCl","medium_concentration":"1.0 M","inhibitor_concentration":"10^-3 M","temperature":"318 K","immersion_time":"1 h","test_method":"potentiodynamic polarization","inhibition_efficiency":"84.59%","homo":"-5.9991 eV","lumo":"-1.7595 eV","delta_g_ads":null,"adsorption_energy":"-128.039 kcal/mol"},{"inhibitor_name":"QN-C2 Br","substrate":"mild steel","corrosive_medium":"HCl","medium_concentration":"1.0 M","inhibitor_concentration":"10^-3 M","temperature":"328 K","immersion_time":"1 h","test_method":"potentiodynamic polarization","inhibition_efficiency":"51.32%","homo":"-5.9991 eV","lumo":"-1.7595 eV","delta_g_ads":null,"adsorption_energy":"-128.039 kcal/mol"},{"inhibitor_name":"QN-C2 Br","substrate":"Fe (110) surface","corrosive_medium":null,"medium_concentration":null,"inhibitor_concentration":null,"temperature":null,"immersion_time":null,"test_method":"density functional theory","inhibition_efficiency":null,"homo":"-5.9991 eV","lumo":"-1.7595 eV","delta_g_ads":null,"adsorption_energy":null},{"inhibitor_name":"QN-C2 Br","substrate":"Fe (110) surface","corrosive_medium":null,"medium_concentration":null,"inhibitor_concentration":null,"temperature":null,"immersion_time":null,"test_method":"molecular dynamics simulation","inhibition_efficiency":null,"homo":null,"lumo":null,"delta_g_ads":null,"adsorption_energy":"-128.039 kcal/mol"},{"inhibitor_name":"QN-C3 Br","substrate":"mild steel","corrosive_medium":"HCl","medium_concentration":"1.0 M","inhibitor_concentration":"10^-6 M","temperature":"298 K","immersion_time":"1 h","test_method":"potentiodynamic polarization","inhibition_efficiency":"91.9%","homo":"-5.9547 eV","lumo":"-1.7513 eV","delta_g_ads":"-47.78 kJ/mol","adsorption_energy":"-135.695 kcal/mol"},{"inhibitor_name":"QN-C3 Br","substrate":"mild steel","corrosive_medium":"HCl","medium_concentration":"1.0 M","inhibitor_concentration":"10^-5 M","temperature":"298 K","immersion_time":"1 h","test_method":"potentiodynamic polarization","inhibition_efficiency":"92.8%","homo":"-5.9547 eV","lumo":"-1.7513 eV","delta_g_ads":"-47.78 kJ/mol","adsorption_energy":"-135.695 kcal/mol"},{"inhibitor_name":"QN-C3 Br","substrate":"mild steel","corrosive_medium":"HCl","medium_concentration":"1.0 M","inhibitor_concentration":"10^-4 M","temperature":"298 K","immersion_time":"1 h","test_method":"potentiodynamic polarization","inhibition_efficiency":"97.1%","homo":"-5.9547 eV","lumo":"-1.7513 eV","delta_g_ads":"-47.78 kJ/mol","adsorption_energy":"-135.695 kcal/mol"},{"inhibitor_name":"QN-C3 Br","substrate":"mild steel","corrosive_medium":"HCl","medium_concentration":"1.0 M","inhibitor_concentration":"10^-3 M","temperature":"298 K","immersion_time":"1 h","test_method":"potentiodynamic polarization","inhibition_efficiency":"98.7%","homo":"-5.9547 eV","lumo":"-1.7513 eV","delta_g_ads":"-47.78 kJ/mol","adsorption_energy":"-135.695 kcal/mol"},{"inhibitor_name":"QN-C3 Br","substrate":"mild steel","corrosive_medium":"HCl","medium_concentration":"1.0 M","inhibitor_concentration":"10^-6 M","temperature":"298 K","immersion_time":"1 h","test_method":"electrochemical impedance spectroscopy","inhibition_efficiency":"84.4%","homo":"-5.9547 eV","lumo":"-1.7513 eV","delta_g_ads":"-47.78 kJ/mol","adsorption_energy":"-135.695 kcal/mol"},{"inhibitor_name":"QN-C3 Br","substrate":"mild steel","corrosive_medium":"HCl","medium_concentration":"1.0 M","inhibitor_concentration":"10^-5 M","temperature":"298 K","immersion_time":"1 h","test_method":"electrochemical impedance spectroscopy","inhibition_efficiency":"89.3%","homo":"-5.9547 eV","lumo":"-1.7513 eV","delta_g_ads":"-47.78 kJ/mol","adsorption_energy":"-135.695 kcal/mol"},{"inhibitor_name":"QN-C3 Br","substrate":"mild steel","corrosive_medium":"HCl","medium_concentration":"1.0 M","inhibitor_concentration":"10^-4 M","temperature":"298 K","immersion_time":"1 h","test_method":"electrochemical impedance spectroscopy","inhibition_efficiency":"90.3%","homo":"-5.9547 eV","lumo":"-1.7513 eV","delta_g_ads":"-47.78 kJ/mol","adsorption_energy":"-135.695 kcal/mol"},{"inhibitor_name":"QN-C3 Br","substrate":"mild steel","corrosive_medium":"HCl","medium_concentration":"1.0 M","inhibitor_concentration":"10^-3 M","temperature":"298 K","immersion_time":"1 h","test_method":"electrochemical impedance spectroscopy","inhibition_efficiency":"95.7%","homo":"-5.9547 eV","lumo":"-1.7513 eV","delta_g_ads":"-47.78 kJ/mol","adsorption_energy":"-135.695 kcal/mol"},{"inhibitor_name":"QN-C3 Br","substrate":"mild steel","corrosive_medium":"HCl","medium_concentration":"1.0 M","inhibitor_concentration":"10^-3 M","temperature":"298 K","immersion_time":"1 h","test_method":"potentiodynamic polarization","inhibition_efficiency":"94.20%","homo":"-5.9547 eV","lumo":"-1.7513 eV","delta_g_ads":"-47.78 kJ/mol","adsorption_energy":"-135.695 kcal/mol"},{"inhibitor_name":"QN-C3 Br","substrate":"mild steel","corrosive_medium":"HCl","medium_concentration":"1.0 M","inhibitor_concentration":"10^-3 M","temperature":"308 K","immersion_time":"1 h","test_method":"potentiodynamic polarization","inhibition_efficiency":"90.69%","homo":"-5.9547 eV","lumo":"-1.7513 eV","delta_g_ads":null,"adsorption_energy":"-135.695 kcal/mol"},{"inhibitor_name":"QN-C3 Br","substrate":"mild steel","corrosive_medium":"HCl","medium_concentration":"1.0 M","inhibitor_concentration":"10^-3 M","temperature":"318 K","immersion_time":"1 h","test_method":"potentiodynamic polarization","inhibition_efficiency":"82.52%","homo":"-5.9547 eV","lumo":"-1.7513 eV","delta_g_ads":null,"adsorption_energy":"-135.695 kcal/mol"},{"inhibitor_name":"QN-C3 Br","substrate":"mild steel","corrosive_medium":"HCl","medium_concentration":"1.0 M","inhibitor_concentration":"10^-3 M","temperature":"328 K","immersion_time":"1 h","test_method":"potentiodynamic polarization","inhibition_efficiency":"82.04%","homo":"-5.9547 eV","lumo":"-1.7513 eV","delta_g_ads":null,"adsorption_energy":"-135.695 kcal/mol"},{"inhibitor_name":"QN-C3 Br","substrate":"Fe (110) surface","corrosive_medium":null,"medium_concentration":null,"inhibitor_concentration":null,"temperature":null,"immersion_time":null,"test_method":"density functional theory","inhibition_efficiency":null,"homo":"-5.9547 eV","lumo":"-1.7513 eV","delta_g_ads":null,"adsorption_energy":null},{"inhibitor_name":"QN-C3 Br","substrate":"Fe (110) surface","corrosive_medium":null,"medium_concentration":null,"inhibitor_concentration":null,"temperature":null,"immersion_time":null,"test_method":"molecular dynamics simulation","inhibition_efficiency":null,"homo":null,"lumo":null,"delta_g_ads":null,"adsorption_energy":"-135.695 kcal/mol"},{"inhibitor_name":"QN-C4 Br","substrate":"mild steel","corrosive_medium":"HCl","medium_concentration":"1.0 M","inhibitor_concentration":"10^-6 M","temperature":"298 K","immersion_time":"1 h","test_method":"potentiodynamic polarization","inhibition_efficiency":"87.3%","homo":"-5.8989 eV","lumo":"-1.7018 eV","delta_g_ads":"-47.42 kJ/mol","adsorption_energy":"-143.822 kcal/mol"},{"inhibitor_name":"QN-C4 Br","substrate":"mild steel","corrosive_medium":"HCl","medium_concentration":"1.0 M","inhibitor_concentration":"10^-5 M","temperature":"298 K","immersion_time":"1 h","test_method":"potentiodynamic polarization","inhibition_efficiency":"96.8%","homo":"-5.8989 eV","lumo":"-1.7018 eV","delta_g_ads":"-47.42 kJ/mol","adsorption_energy":"-143.822 kcal/mol"},{"inhibitor_name":"QN-C4 Br","substrate":"mild steel","corrosive_medium":"HCl","medium_concentration":"1.0 M","inhibitor_concentration":"10^-4 M","temperature":"298 K","immersion_time":"1 h","test_method":"potentiodynamic polarization","inhibition_efficiency":"98.5%","homo":"-5.8989 eV","lumo":"-1.7018 eV","delta_g_ads":"-47.42 kJ/mol","adsorption_energy":"-143.822 kcal/mol"},{"inhibitor_name":"QN-C4 Br","substrate":"mild steel","corrosive_medium":"HCl","medium_concentration":"1.0 M","inhibitor_concentration":"10^-3 M","temperature":"298 K","immersion_time":"1 h","test_method":"potentiodynamic polarization","inhibition_efficiency":"98.9%","homo":"-5.8989 eV","lumo":"-1.7018 eV","delta_g_ads":"-47.42 kJ/mol","adsorption_energy":"-143.822 kcal/mol"},{"inhibitor_name":"QN-C4 Br","substrate":"mild steel","corrosive_medium":"HCl","medium_concentration":"1.0 M","inhibitor_concentration":"10^-6 M","temperature":"298 K","immersion_time":"1 h","test_method":"electrochemical impedance spectroscopy","inhibition_efficiency":"93.6%","homo":"-5.8989 eV","lumo":"-1.7018 eV","delta_g_ads":"-47.42 kJ/mol","adsorption_energy":"-143.822 kcal/mol"},{"inhibitor_name":"QN-C4 Br","substrate":"mild steel","corrosive_medium":"HCl","medium_concentration":"1.0 M","inhibitor_concentration":"10^-5 M","temperature":"298 K","immersion_time":"1 h","test_method":"electrochemical impedance spectroscopy","inhibition_efficiency":"93.5%","homo":"-5.8989 eV","lumo":"-1.7018 eV","delta_g_ads":"-47.42 kJ/mol","adsorption_energy":"-143.822 kcal/mol"},{"inhibitor_name":"QN-C4 Br","substrate":"mild steel","corrosive_medium":"HCl","medium_concentration":"1.0 M","inhibitor_concentration":"10^-4 M","temperature":"298 K","immersion_time":"1 h","test_method":"electrochemical impedance spectroscopy","inhibition_efficiency":"96.6%","homo":"-5.8989 eV","lumo":"-1.7018 eV","delta_g_ads":"-47.42 kJ/mol","adsorption_energy":"-143.822 kcal/mol"},{"inhibitor_name":"QN-C4 Br","substrate":"mild steel","corrosive_medium":"HCl","medium_concentration":"1.0 M","inhibitor_concentration":"10^-3 M","temperature":"298 K","immersion_time":"1 h","test_method":"electrochemical impedance spectroscopy","inhibition_efficiency":"97.5%","homo":"-5.8989 eV","lumo":"-1.7018 eV","delta_g_ads":"-47.42 kJ/mol","adsorption_energy":"-143.822 kcal/mol"},{"inhibitor_name":"QN-C4 Br","substrate":"mild steel","corrosive_medium":"HCl","medium_concentration":"1.0 M","inhibitor_concentration":"10^-3 M","temperature":"298 K","immersion_time":"1 h","test_method":"potentiodynamic polarization","inhibition_efficiency":"98.87%","homo":"-5.8989 eV","lumo":"-1.7018 eV","delta_g_ads":"-47.42 kJ/mol","adsorption_energy":"-143.822 kcal/mol"},{"inhibitor_name":"QN-C4 Br","substrate":"mild steel","corrosive_medium":"HCl","medium_concentration":"1.0 M","inhibitor_concentration":"10^-3 M","temperature":"308 K","immersion_time":"1 h","test_method":"potentiodynamic polarization","inhibition_efficiency":"98.30%","homo":"-5.8989 eV","lumo":"-1.7018 eV","delta_g_ads":null,"adsorption_energy":"-143.822 kcal/mol"},{"inhibitor_name":"QN-C4 Br","substrate":"mild steel","corrosive_medium":"HCl","medium_concentration":"1.0 M","inhibitor_concentration":"10^-3 M","temperature":"318 K","immersion_time":"1 h","test_method":"potentiodynamic polarization","inhibition_efficiency":"96.66%","homo":"-5.8989 eV","lumo":"-1.7018 eV","delta_g_ads":null,"adsorption_energy":"-143.822 kcal/mol"},{"inhibitor_name":"QN-C4 Br","substrate":"mild steel","corrosive_medium":"HCl","medium_concentration":"1.0 M","inhibitor_concentration":"10^-3 M","temperature":"328 K","immersion_time":"1 h","test_method":"potentiodynamic polarization","inhibition_efficiency":"89.34%","homo":"-5.8989 eV","lumo":"-1.7018 eV","delta_g_ads":null,"adsorption_energy":"-143.822 kcal/mol"},{"inhibitor_name":"QN-C4 Br","substrate":"Fe (110) surface","corrosive_medium":null,"medium_concentration":null,"inhibitor_concentration":null,"temperature":null,"immersion_time":null,"test_method":"density functional theory","inhibition_efficiency":null,"homo":"-5.8989 eV","lumo":"-1.7018 eV","delta_g_ads":null,"adsorption_energy":null},{"inhibitor_name":"QN-C4 Br","substrate":"Fe (110) surface","corrosive_medium":null,"medium_concentration":null,"inhibitor_concentration":null,"temperature":null,"immersion_time":null,"test_method":"molecular dynamics simulation","inhibition_efficiency":null,"homo":null,"lumo":null,"delta_g_ads":null,"adsorption_energy":"-143.822 kcal/mol"}]}
{"paper_id":"xml_8743","records":[{"inhibitor_name":"BQMT","substrate":"carbon steel","corrosive_medium":"HCl","medium_concentration":"1 M","inhibitor_concentration":"10^-6 M","temperature":"300 K","immersion_time":"6 h","test_method":"weight loss","inhibition_efficiency":"74.0%","homo":"-5.469 eV","lumo":"-1.659 eV","delta_g_ads":"-45.81 kJ/mol","adsorption_energy":"-911.570 kJ/mol"},{"inhibitor_name":"BQMT","substrate":"carbon steel","corrosive_medium":"HCl","medium_concentration":"1 M","inhibitor_concentration":"10^-5 M","temperature":"300 K","immersion_time":"6 h","test_method":"weight loss","inhibition_efficiency":"83.9%","homo":"-5.469 eV","lumo":"-1.659 eV","delta_g_ads":"-45.81 kJ/mol","adsorption_energy":"-911.570 kJ/mol"},{"inhibitor_name":"BQMT","substrate":"carbon steel","corrosive_medium":"HCl","medium_concentration":"1 M","inhibitor_concentration":"10^-4 M","temperature":"300 K","immersion_time":"6 h","test_method":"weight loss","inhibition_efficiency":"91.3%","homo":"-5.469 eV","lumo":"-1.659 eV","delta_g_ads":"-45.81 kJ/mol","adsorption_energy":"-911.570 kJ/mol"},{"inhibitor_name":"BQMT","substrate":"carbon steel","corrosive_medium":"HCl","medium_concentration":"1 M","inhibitor_concentration":"10^-3 M","temperature":"300 K","immersion_time":"6 h","test_method":"weight loss","inhibition_efficiency":"96.1%","homo":"-5.469 eV","lumo":"-1.659 eV","delta_g_ads":"-45.81 kJ/mol","adsorption_energy":"-911.570 kJ/mol"},{"inhibitor_name":"BQMT","substrate":"carbon steel","corrosive_medium":"HCl","medium_concentration":"1 M","inhibitor_concentration":"10^-6 M","temperature":"300 K","immersion_time":"1800 s","test_method":"potentiodynamic polarization","inhibition_efficiency":"72.6%","homo":"-5.469 eV","lumo":"-1.659 eV","delta_g_ads":"-45.81 kJ/mol","adsorption_energy":"-911.570 kJ/mol"},{"inhibitor_name":"BQMT","substrate":"carbon steel","corrosive_medium":"HCl","medium_concentration":"1 M","inhibitor_concentration":"10^-5 M","temperature":"300 K","immersion_time":"1800 s","test_method":"potentiodynamic polarization","inhibition_efficiency":"81.0%","homo":"-5.469 eV","lumo":"-1.659 eV","delta_g_ads":"-45.81 kJ/mol","adsorption_energy":"-911.570 kJ/mol"},{"inhibitor_name":"BQMT","substrate":"carbon steel","corrosive_medium":"HCl","medium_concentration":"1 M","inhibitor_concentration":"10^-4 M","temperature":"300 K","immersion_time":"1800 s","test_method":"potentiodynamic polarization","inhibition_efficiency":"89.9%","homo":"-5.469 eV","lumo":"-1.659 eV","delta_g_ads":"-45.81 kJ/mol","adsorption_energy":"-911.570 kJ/mol"},{"inhibitor_name":"BQMT","substrate":"carbon steel","corrosive_medium":"HCl","medium_concentration":"1 M","inhibitor_concentration":"10^-3 M","temperature":"300 K","immersion_time":"1800 s","test_method":"potentiodynamic polarization","inhibition_efficiency":"95.0%","homo":"-5.469 eV","lumo":"-1.659 eV","delta_g_ads":"-45.81 kJ/mol","adsorption_energy":"-911.570 kJ/mol"},{"inhibitor_name":"BQMT","substrate":"carbon steel","corrosive_medium":"HCl","medium_concentration":"1 M","inhibitor_concentration":"10^-6 M","temperature":"300 K","immersion_time":"1800 s","test_method":"electrochemical impedance spectroscopy","inhibition_efficiency":"84.3%","homo":"-5.469 eV","lumo":"-1.659 eV","delta_g_ads":"-45.81 kJ/mol","adsorption_energy":"-911.570 kJ/mol"},{"inhibitor_name":"BQMT","substrate":"carbon steel","corrosive_medium":"HCl","medium_concentration":"1 M","inhibitor_concentration":"10^-5 M","temperature":"300 K","immersion_time":"1800 s","test_method":"electrochemical impedance spectroscopy","inhibition_efficiency":"88.6%","homo":"-5.469 eV","lumo":"-1.659 eV","delta_g_ads":"-45.81 kJ/mol","adsorption_energy":"-911.570 kJ/mol"},{"inhibitor_name":"BQMT","substrate":"carbon steel","corrosive_medium":"HCl","medium_concentration":"1 M","inhibitor_concentration":"10^-4 M","temperature":"300 K","immersion_time":"1800 s","test_method":"electrochemical impedance spectroscopy","inhibition_efficiency":"93.9%","homo":"-5.469 eV","lumo":"-1.659 eV","delta_g_ads":"-45.81 kJ/mol","adsorption_energy":"-911.570 kJ/mol"},{"inhibitor_name":"BQMT","substrate":"carbon steel","corrosive_medium":"HCl","medium_concentration":"1 M","inhibitor_concentration":"10^-3 M","temperature":"300 K","immersion_time":"1800 s","test_method":"electrochemical impedance spectroscopy","inhibition_efficiency":"95.2%","homo":"-5.469 eV","lumo":"-1.659 eV","delta_g_ads":"-45.81 kJ/mol","adsorption_energy":"-911.570 kJ/mol"},{"inhibitor_name":"BQMT","substrate":"carbon steel","corrosive_medium":"HCl","medium_concentration":"1 M","inhibitor_concentration":"10^-3 M","temperature":"300 K","immersion_time":"1800 s","test_method":"electrochemical impedance spectroscopy","inhibition_efficiency":"95.2%","homo":"-5.469 eV","lumo":"-1.659 eV","delta_g_ads":"-45.81 kJ/mol","adsorption_energy":"-911.570 kJ/mol"},{"inhibitor_name":"BQMT","substrate":"carbon steel","corrosive_medium":"HCl","medium_concentration":"1 M","inhibitor_concentration":"10^-3 M","temperature":"310 K","immersion_time":"1800 s","test_method":"electrochemical impedance spectroscopy","inhibition_efficiency":"90.0%","homo":"-5.469 eV","lumo":"-1.659 eV","delta_g_ads":"-45.81 kJ/mol","adsorption_energy":"-911.570 kJ/mol"},{"inhibitor_name":"BQMT","substrate":"carbon steel","corrosive_medium":"HCl","medium_concentration":"1 M","inhibitor_concentration":"10^-3 M","temperature":"320 K","immersion_time":"1800 s","test_method":"electrochemical impedance spectroscopy","inhibition_efficiency":"88.0%","homo":"-5.469 eV","lumo":"-1.659 eV","delta_g_ads":"-45.81 kJ/mol","adsorption_energy":"-911.570 kJ/mol"},{"inhibitor_name":"BQMT","substrate":"carbon steel","corrosive_medium":"HCl","medium_concentration":"1 M","inhibitor_concentration":"10^-3 M","temperature":"330 K","immersion_time":"1800 s","test_method":"electrochemical impedance spectroscopy","inhibition_efficiency":"83.0%","homo":"-5.469 eV","lumo":"-1.659 eV","delta_g_ads":"-45.81 kJ/mol","adsorption_energy":"-911.570 kJ/mol"},{"inhibitor_name":"BQMT (neutral)","substrate":"Fe (110) surface","corrosive_medium":null,"medium_concentration":null,"inhibitor_concentration":null,"temperature":null,"immersion_time":null,"test_method":"density functional theory","inhibition_efficiency":null,"homo":"-5.469 eV","lumo":"-1.659 eV","delta_g_ads":null,"adsorption_energy":null},{"inhibitor_name":"BQMT (diprotonated)","substrate":"Fe (110) surface","corrosive_medium":null,"medium_concentration":null,"inhibitor_concentration":null,"temperature":null,"immersion_time":null,"test_method":"density functional theory","inhibition_efficiency":null,"homo":"-10.408 eV","lumo":"-7.929 eV","delta_g_ads":null,"adsorption_energy":null},{"inhibitor_name":"BQMT (neutral)","substrate":"Fe (110) surface","corrosive_medium":null,"medium_concentration":null,"inhibitor_concentration":null,"temperature":null,"immersion_time":null,"test_method":"molecular dynamics simulation","inhibition_efficiency":null,"homo":null,"lumo":null,"delta_g_ads":null,"adsorption_energy":"-911.570 kJ/mol"},{"inhibitor_name":"BQMT (diprotonated)","substrate":"Fe (110) surface","corrosive_medium":null,"medium_concentration":null,"inhibitor_concentration":null,"temperature":null,"immersion_time":null,"test_method":"molecular dynamics simulation","inhibition_efficiency":null,"homo":null,"lumo":null,"delta_g_ads":null,"adsorption_energy":"-835.572 kJ/mol"},{"inhibitor_name":"QMHC","substrate":"carbon steel","corrosive_medium":"HCl","medium_concentration":"1 M","inhibitor_concentration":"10^-6 M","temperature":"300 K","immersion_time":"6 h","test_method":"weight loss","inhibition_efficiency":"60.8%","homo":"-5.986 eV","lumo":"-1.986 eV","delta_g_ads":"-42.28 kJ/mol","adsorption_energy":"-866.825 kJ/mol"},{"inhibitor_name":"QMHC","substrate":"carbon steel","corrosive_medium":"HCl","medium_concentration":"1 M","inhibitor_concentration":"10^-5 M","temperature":"300 K","immersion_time":"6 h","test_method":"weight loss","inhibition_efficiency":"73.5%","homo":"-5.986 eV","lumo":"-1.986 eV","delta_g_ads":"-42.28 kJ/mol","adsorption_energy":"-866.825 kJ/mol"},{"inhibitor_name":"QMHC","substrate":"carbon steel","corrosive_medium":"HCl","medium_concentration":"1 M","inhibitor_concentration":"10^-4 M","temperature":"300 K","immersion_time":"6 h","test_method":"weight loss","inhibition_efficiency":"87.4%","homo":"-5.986 eV","lumo":"-1.986 eV","delta_g_ads":"-42.28 kJ/mol","adsorption_energy":"-866.825 kJ/mol"},{"inhibitor_name":"QMHC","substrate":"carbon steel","corrosive_medium":"HCl","medium_concentration":"1 M","inhibitor_concentration":"10^-3 M","temperature":"300 K","immersion_time":"6 h","test_method":"weight loss","inhibition_efficiency":"94.1%","homo":"-5.986 eV","lumo":"-1.986 eV","delta_g_ads":"-42.28 kJ/mol","adsorption_energy":"-866.825 kJ/mol"},{"inhibitor_name":"QMHC","substrate":"carbon steel","corrosive_medium":"HCl","medium_concentration":"1 M","inhibitor_concentration":"10^-6 M","temperature":"300 K","immersion_time":"1800 s","test_method":"potentiodynamic polarization","inhibition_efficiency":"51.1%","homo":"-5.986 eV","lumo":"-1.986 eV","delta_g_ads":"-42.28 kJ/mol","adsorption_energy":"-866.825 kJ/mol"},{"inhibitor_name":"QMHC","substrate":"carbon steel","corrosive_medium":"HCl","medium_concentration":"1 M","inhibitor_concentration":"10^-5 M","temperature":"300 K","immersion_time":"1800 s","test_method":"potentiodynamic polarization","inhibition_efficiency":"70.6%","homo":"-5.986 eV","lumo":"-1.986 eV","delta_g_ads":"-42.28 kJ/mol","adsorption_energy":"-866.825 kJ/mol"},{"inhibitor_name":"QMHC","substrate":"carbon steel","corrosive_medium":"HCl","medium_concentration":"1 M","inhibitor_concentration":"10^-4 M","temperature":"300 K","immersion_time":"1800 s","test_method":"potentiodynamic polarization","inhibition_efficiency":"83.5%","homo":"-5.986 eV","lumo":"-1.986 eV","delta_g_ads":"-42.28 kJ/mol","adsorption_energy":"-866.825 kJ/mol"},{"inhibitor_name":"QMHC","substrate":"carbon steel","corrosive_medium":"HCl","medium_concentration":"1 M","inhibitor_concentration":"10^-3 M","temperature":"300 K","immersion_time":"1800 s","test_method":"potentiodynamic polarization","inhibition_efficiency":"92.3%","homo":"-5.986 eV","lumo":"-1.986 eV","delta_g_ads":"-42.28 kJ/mol","adsorption_energy":"-866.825 kJ/mol"},{"inhibitor_name":"QMHC","substrate":"carbon steel","corrosive_medium":"HCl","medium_concentration":"1 M","inhibitor_concentration":"10^-6 M","temperature":"300 K","immersion_time":"1800 s","test_method":"electrochemical impedance spectroscopy","inhibition_efficiency":"66.9%","homo":"-5.986 eV","lumo":"-1.986 eV","delta_g_ads":"-42.28 kJ/mol","adsorption_energy":"-866.825 kJ/mol"},{"inhibitor_name":"QMHC","substrate":"carbon steel","corrosive_medium":"HCl","medium_concentration":"1 M","inhibitor_concentration":"10^-5 M","temperature":"300 K","immersion_time":"1800 s","test_method":"electrochemical impedance spectroscopy","inhibition_efficiency":"78.5%","homo":"-5.986 eV","lumo":"-1.986 eV","delta_g_ads":"-42.28 kJ/mol","adsorption_energy":"-866.825 kJ/mol"},{"inhibitor_name":"QMHC","substrate":"carbon steel","corrosive_medium":"HCl","medium_concentration":"1 M","inhibitor_concentration":"10^-4 M","temperature":"300 K","immersion_time":"1800 s","test_method":"electrochemical impedance spectroscopy","inhibition_efficiency":"85.3%","homo":"-5.986 eV","lumo":"-1.986 eV","delta_g_ads":"-42.28 kJ/mol","adsorption_energy":"-866.825 kJ/mol"},{"inhibitor_name":"QMHC","substrate":"carbon steel","corrosive_medium":"HCl","medium_concentration":"1 M","inhibitor_concentration":"10^-3 M","temperature":"300 K","immersion_time":"1800 s","test_method":"electrochemical impedance spectroscopy","inhibition_efficiency":"90.9%","homo":"-5.986 eV","lumo":"-1.986 eV","delta_g_ads":"-42.28 kJ/mol","adsorption_energy":"-866.825 kJ/mol"},{"inhibitor_name":"QMHC","substrate":"carbon steel","corrosive_medium":"HCl","medium_concentration":"1 M","inhibitor_concentration":"10^-3 M","temperature":"300 K","immersion_time":"1800 s","test_method":"electrochemical impedance spectroscopy","inhibition_efficiency":"90.9%","homo":"-5.986 eV","lumo":"-1.986 eV","delta_g_ads":"-42.28 kJ/mol","adsorption_energy":"-866.825 kJ/mol"},{"inhibitor_name":"QMHC","substrate":"carbon steel","corrosive_medium":"HCl","medium_concentration":"1 M","inhibitor_concentration":"10^-3 M","temperature":"310 K","immersion_time":"1800 s","test_method":"electrochemical impedance spectroscopy","inhibition_efficiency":"82.0%","homo":"-5.986 eV","lumo":"-1.986 eV","delta_g_ads":"-42.28 kJ/mol","adsorption_energy":"-866.825 kJ/mol"},{"inhibitor_name":"QMHC","substrate":"carbon steel","corrosive_medium":"HCl","medium_concentration":"1 M","inhibitor_concentration":"10^-3 M","temperature":"320 K","immersion_time":"1800 s","test_method":"electrochemical impedance spectroscopy","inhibition_efficiency":"73.0%","homo":"-5.986 eV","lumo":"-1.986 eV","delta_g_ads":"-42.28 kJ/mol","adsorption_energy":"-866.825 kJ/mol"},{"inhibitor_name":"QMHC","substrate":"carbon steel","corrosive_medium":"HCl","medium_concentration":"1 M","inhibitor_concentration":"10^-3 M","temperature":"330 K","immersion_time":"1800 s","test_method":"electrochemical impedance spectroscopy","inhibition_efficiency":"67.0%","homo":"-5.986 eV","lumo":"-1.986 eV","delta_g_ads":"-42.28 kJ/mol","adsorption_energy":"-866.825 kJ/mol"},{"inhibitor_name":"QMHC (neutral)","substrate":"Fe (110) surface","corrosive_medium":null,"medium_concentration":null,"inhibitor_concentration":null,"temperature":null,"immersion_time":null,"test_method":"density functional theory","inhibition_efficiency":null,"homo":"-5.986 eV","lumo":"-1.986 eV","delta_g_ads":null,"adsorption_energy":null},{"inhibitor_name":"QMHC (diprotonated)","substrate":"Fe (110) surface","corrosive_medium":null,"medium_concentration":null,"inhibitor_concentration":null,"temperature":null,"immersion_time":null,"test_method":"density functional theory","inhibition_efficiency":null,"homo":"-10.996 eV","lumo":"-8.408 eV","delta_g_ads":null,"adsorption_energy":null},{"inhibitor_name":"QMHC (neutral)","substrate":"Fe (110) surface","corrosive_medium":null,"medium_concentration":null,"inhibitor_concentration":null,"temperature":null,"immersion_time":null,"test_method":"molecular dynamics simulation","inhibition_efficiency":null,"homo":null,"lumo":null,"delta_g_ads":null,"adsorption_energy":"-866.825 kJ/mol"},{"inhibitor_name":"QMHC (diprotonated)","substrate":"Fe (110) surface","corrosive_medium":null,"medium_concentration":null,"inhibitor_concentration":null,"temperature":null,"immersion_time":null,"test_method":"molecular dynamics simulation","inhibition_efficiency":null,"homo":null,"lumo":null,"delta_g_ads":null,"adsorption_energy":"-842.934 kJ/mol"}]}
{"paper_id":"xml_7077","records":[{"inhibitor_name":"DBDC","substrate":"Q235 steel","corrosive_medium":"HCl","medium_concentration":"1 M","inhibitor_concentration":"100 ppm","temperature":"298 K","immersion_time":"1 h","test_method":"electrochemical impedance spectroscopy","inhibition_efficiency":"86.15%","homo":"-6.12 eV","lumo":"-3.08 eV","delta_g_ads":"-27.04 kJ/mol","adsorption_energy":"-31.45 kcal/mol"},{"inhibitor_name":"DBDC","substrate":"Q235 steel","corrosive_medium":"HCl","medium_concentration":"1 M","inhibitor_concentration":"200 ppm","temperature":"298 K","immersion_time":"1 h","test_method":"electrochemical impedance spectroscopy","inhibition_efficiency":"91.78%","homo":"-6.12 eV","lumo":"-3.08 eV","delta_g_ads":"-27.04 kJ/mol","adsorption_energy":"-31.45 kcal/mol"},{"inhibitor_name":"DBDC","substrate":"Q235 steel","corrosive_medium":"HCl","medium_concentration":"1 M","inhibitor_concentration":"300 ppm","temperature":"298 K","immersion_time":"1 h","test_method":"electrochemical impedance spectroscopy","inhibition_efficiency":"93.99%","homo":"-6.12 eV","lumo":"-3.08 eV","delta_g_ads":"-27.04 kJ/mol","adsorption_energy":"-31.45 kcal/mol"},{"inhibitor_name":"DBDC","substrate":"Q235 steel","corrosive_medium":"HCl","medium_concentration":"1 M","inhibitor_concentration":"400 ppm","temperature":"298 K","immersion_time":"1 h","test_method":"electrochemical impedance spectroscopy","inhibition_efficiency":"95.83%","homo":"-6.12 eV","lumo":"-3.08 eV","delta_g_ads":"-27.04 kJ/mol","adsorption_energy":"-31.45 kcal/mol"},{"inhibitor_name":"DBDC","substrate":"Q235 steel","corrosive_medium":"HCl","medium_concentration":"1 M","inhibitor_concentration":"100 ppm","temperature":"298 K","immersion_time":"1 h","test_method":"potentiodynamic polarization","inhibition_efficiency":"80.72%","homo":"-6.12 eV","lumo":"-3.08 eV","delta_g_ads":"-27.04 kJ/mol","adsorption_energy":"-31.45 kcal/mol"},{"inhibitor_name":"DBDC","substrate":"Q235 steel","corrosive_medium":"HCl","medium_concentration":"1 M","inhibitor_concentration":"200 ppm","temperature":"298 K","immersion_time":"1 h","test_method":"potentiodynamic polarization","inhibition_efficiency":"83.76%","homo":"-6.12 eV","lumo":"-3.08 eV","delta_g_ads":"-27.04 kJ/mol","adsorption_energy":"-31.45 kcal/mol"},{"inhibitor_name":"DBDC","substrate":"Q235 steel","corrosive_medium":"HCl","medium_concentration":"1 M","inhibitor_concentration":"300 ppm","temperature":"298 K","immersion_time":"1 h","test_method":"potentiodynamic polarization","inhibition_efficiency":"87.52%","homo":"-6.12 eV","lumo":"-3.08 eV","delta_g_ads":"-27.04 kJ/mol","adsorption_energy":"-31.45 kcal/mol"},{"inhibitor_name":"DBDC","substrate":"Q235 steel","corrosive_medium":"HCl","medium_concentration":"1 M","inhibitor_concentration":"400 ppm","temperature":"298 K","immersion_time":"1 h","test_method":"potentiodynamic polarization","inhibition_efficiency":"89.77%","homo":"-6.12 eV","lumo":"-3.08 eV","delta_g_ads":"-27.04 kJ/mol","adsorption_energy":"-31.45 kcal/mol"},{"inhibitor_name":"DBDC","substrate":"Q235 steel","corrosive_medium":"HCl","medium_concentration":"1 M","inhibitor_concentration":"400 ppm","temperature":"298 K","immersion_time":"1 h","test_method":"potentiodynamic polarization","inhibition_efficiency":"89.77%","homo":"-6.12 eV","lumo":"-3.08 eV","delta_g_ads":"-27.04 kJ/mol","adsorption_energy":"-31.45 kcal/mol"},{"inhibitor_name":"DBDC","substrate":"Q235 steel","corrosive_medium":"HCl","medium_concentration":"1 M","inhibitor_concentration":"400 ppm","temperature":"308 K","immersion_time":"1 h","test_method":"potentiodynamic polarization","inhibition_efficiency":"81.19%","homo":"-6.12 eV","lumo":"-3.08 eV","delta_g_ads":"-27.04 kJ/mol","adsorption_energy":"-31.45 kcal/mol"},{"inhibitor_name":"DBDC","substrate":"Q235 steel","corrosive_medium":"HCl","medium_concentration":"1 M","inhibitor_concentration":"400 ppm","temperature":"318 K","immersion_time":"1 h","test_method":"potentiodynamic polarization","inhibition_efficiency":"76.32%","homo":"-6.12 eV","lumo":"-3.08 eV","delta_g_ads":"-27.04 kJ/mol","adsorption_energy":"-31.45 kcal/mol"},{"inhibitor_name":"DBDC","substrate":"Q235 steel","corrosive_medium":"HCl","medium_concentration":"1 M","inhibitor_concentration":"400 ppm","temperature":"328 K","immersion_time":"1 h","test_method":"potentiodynamic polarization","inhibition_efficiency":"67.49%","homo":"-6.12 eV","lumo":"-3.08 eV","delta_g_ads":"-27.04 kJ/mol","adsorption_energy":"-31.45 kcal/mol"},{"inhibitor_name":"DBDC","substrate":"Fe (110) surface","corrosive_medium":null,"medium_concentration":null,"inhibitor_concentration":null,"temperature":null,"immersion_time":null,"test_method":"density functional theory","inhibition_efficiency":null,"homo":"-6.12 eV","lumo":"-3.08 eV","delta_g_ads":null,"adsorption_energy":null},{"inhibitor_name":"DBDC","substrate":"Fe (110) surface","corrosive_medium":null,"medium_concentration":null,"inhibitor_concentration":null,"temperature":null,"immersion_time":null,"test_method":"molecular dynamics simulation","inhibition_efficiency":null,"homo":null,"lumo":null,"delta_g_ads":null,"adsorption_energy":"-31.45 kcal/mol"}]}
