Repository: fwx-stu/Corrosion-Inhibitor-Extraction

## Dataset and experiments

| Experiment | Papers per condition | Conditions |
| --- | ---: | ---: |
| GLM-4-Plus evidence strategies E0–E5 (dev37) | 37 | 54 |
| Qwen2.5 development experiments (dev37) | 37 | 27 |
| Qwen2.5 main experiments (test50) | 50 | 9 |
| Matched-budget and component controls (test50) | 50 | 12 |
| GLM-4-Plus reference (test50) | 50 | 1 |
| **Total** | | **103** |

The expert reference dataset contains 87 papers and 3,066 normalized, deduplicated records (670 in dev37 and 2,396 in test50). The release includes 4,097 paper-level structured predictions, the reference annotations, evaluation code, statistical analyses and numerical figure data.

File: input/test50/gold/test50.jsonl (part 15 of 26)
{"paper_id":"xml_1777","records":[{"inhibitor_name":"B1","substrate":"carbon steel","corrosive_medium":"HCl","medium_concentration":"1 M","inhibitor_concentration":"50 ppm","temperature":"298 K","immersion_time":"6 h","test_method":"weight loss","inhibition_efficiency":"84.4%","homo":"-5.92 eV","lumo":"-0.86 eV","delta_g_ads":"-36.2 kJ/mol","adsorption_energy":"-558.80 kJ/mol"},{"inhibitor_name":"B1","substrate":"carbon steel","corrosive_medium":"HCl","medium_concentration":"1 M","inhibitor_concentration":"100 ppm","temperature":"298 K","immersion_time":"6 h","test_method":"weight loss","inhibition_efficiency":"88.3%","homo":"-5.92 eV","lumo":"-0.86 eV","delta_g_ads":"-36.2 kJ/mol","adsorption_energy":"-558.80 kJ/mol"},{"inhibitor_name":"B1","substrate":"carbon steel","corrosive_medium":"HCl","medium_concentration":"1 M","inhibitor_concentration":"200 ppm","temperature":"298 K","immersion_time":"6 h","test_method":"weight loss","inhibition_efficiency":"91.1%","homo":"-5.92 eV","lumo":"-0.86 eV","delta_g_ads":"-36.2 kJ/mol","adsorption_energy":"-558.80 kJ/mol"},{"inhibitor_name":"B1","substrate":"carbon steel","corrosive_medium":"HCl","medium_concentration":"1 M","inhibitor_concentration":"300 ppm","temperature":"298 K","immersion_time":"6 h","test_method":"weight loss","inhibition_efficiency":"94.0%","homo":"-5.92 eV","lumo":"-0.86 eV","delta_g_ads":"-36.2 kJ/mol","adsorption_energy":"-558.80 kJ/mol"},{"inhibitor_name":"B1","substrate":"carbon steel","corrosive_medium":"HCl","medium_concentration":"1 M","inhibitor_concentration":"50 ppm","temperature":"308 K","immersion_time":"6 h","test_method":"weight loss","inhibition_efficiency":"71.1%","homo":"-5.92 eV","lumo":"-0.86 eV","delta_g_ads":"-35.6 kJ/mol","adsorption_energy":"-558.80 kJ/mol"},{"inhibitor_name":"B1","substrate":"carbon steel","corrosive_medium":"HCl","medium_concentration":"1 M","inhibitor_concentration":"100 ppm","temperature":"308 K","immersion_time":"6 h","test_method":"weight loss","inhibition_efficiency":"80.7%","homo":"-5.92 eV","lumo":"-0.86 eV","delta_g_ads":"-35.6 kJ/mol","adsorption_energy":"-558.80 kJ/mol"},{"inhibitor_name":"B1","substrate":"carbon steel","corrosive_medium":"HCl","medium_concentration":"1 M","inhibitor_concentration":"200 ppm","temperature":"308 K","immersion_time":"6 h","test_method":"weight loss","inhibition_efficiency":"86.5%","homo":"-5.92 eV","lumo":"-0.86 eV","delta_g_ads":"-35.6 kJ/mol","adsorption_energy":"-558.80 kJ/mol"},{"inhibitor_name":"B1","substrate":"carbon steel","corrosive_medium":"HCl","medium_concentration":"1 M","inhibitor_concentration":"300 ppm","temperature":"308 K","immersion_time":"6 h","test_method":"weight loss","inhibition_efficiency":"89.5%","homo":"-5.92 eV","lumo":"-0.86 eV","delta_g_ads":"-35.6 kJ/mol","adsorption_energy":"-558.80 kJ/mol"},{"inhibitor_name":"B1","substrate":"carbon steel","corrosive_medium":"HCl","medium_concentration":"1 M","inhibitor_concentration":"50 ppm","temperature":"318 K","immersion_time":"6 h","test_method":"weight loss","inhibition_efficiency":"58.9%","homo":"-5.92 eV","lumo":"-0.86 eV","delta_g_ads":"-35.2 kJ/mol","adsorption_energy":"-558.80 kJ/mol"},{"inhibitor_name":"B1","substrate":"carbon steel","corrosive_medium":"HCl","medium_concentration":"1 M","inhibitor_concentration":"100 ppm","temperature":"318 K","immersion_time":"6 h","test_method":"weight loss","inhibition_efficiency":"73.5%","homo":"-5.92 eV","lumo":"-0.86 eV","delta_g_ads":"-35.2 kJ/mol","adsorption_energy":"-558.80 kJ/mol"},{"inhibitor_name":"B1","substrate":"carbon steel","corrosive_medium":"HCl","medium_concentration":"1 M","inhibitor_concentration":"200 ppm","temperature":"318 K","immersion_time":"6 h","test_method":"weight loss","inhibition_efficiency":"83.6%","homo":"-5.92 eV","lumo":"-0.86 eV","delta_g_ads":"-35.2 kJ/mol","adsorption_energy":"-558.80 kJ/mol"},{"inhibitor_name":"B1","substrate":"carbon steel","corrosive_medium":"HCl","medium_concentration":"1 M","inhibitor_concentration":"300 ppm","temperature":"318 K","immersion_time":"6 h","test_method":"weight loss","inhibition_efficiency":"86.9%","homo":"-5.92 eV","lumo":"-0.86 eV","delta_g_ads":"-35.2 kJ/mol","adsorption_energy":"-558.80 kJ/mol"},{"inhibitor_name":"B1","substrate":"carbon steel","corrosive_medium":"HCl","medium_concentration":"1 M","inhibitor_concentration":"50 ppm","temperature":"328 K","immersion_time":"6 h","test_method":"weight loss","inhibition_efficiency":"49.6%","homo":"-5.92 eV","lumo":"-0.86 eV","delta_g_ads":"-34.9 kJ/mol","adsorption_energy":"-558.80 kJ/mol"},{"inhibitor_name":"B1","substrate":"carbon steel","corrosive_medium":"HCl","medium_concentration":"1 M","inhibitor_concentration":"100 ppm","temperature":"328 K","immersion_time":"6 h","test_method":"weight loss","inhibition_efficiency":"65.5%","homo":"-5.92 eV","lumo":"-0.86 eV","delta_g_ads":"-34.9 kJ/mol","adsorption_energy":"-558.80 kJ/mol"},{"inhibitor_name":"B1","substrate":"carbon steel","corrosive_medium":"HCl","medium_concentration":"1 M","inhibitor_concentration":"200 ppm","temperature":"328 K","immersion_time":"6 h","test_method":"weight loss","inhibition_efficiency":"76.1%","homo":"-5.92 eV","lumo":"-0.86 eV","delta_g_ads":"-34.9 kJ/mol","adsorption_energy":"-558.80 kJ/mol"},{"inhibitor_name":"B1","substrate":"carbon steel","corrosive_medium":"HCl","medium_concentration":"1 M","inhibitor_concentration":"300 ppm","temperature":"328 K","immersion_time":"6 h","test_method":"weight loss","inhibition_efficiency":"85.4%","homo":"-5.92 eV","lumo":"-0.86 eV","delta_g_ads":"-34.9 kJ/mol","adsorption_energy":"-558.80 kJ/mol"},{"inhibitor_name":"B1","substrate":"carbon steel","corrosive_medium":"HCl","medium_concentration":"1 M","inhibitor_concentration":"50 ppm","temperature":"298 K","immersion_time":"45 min","test_method":"potentiodynamic polarization","inhibition_efficiency":"84.1%","homo":"-5.92 eV","lumo":"-0.86 eV","delta_g_ads":"-36.2 kJ/mol","adsorption_energy":"-558.80 kJ/mol"},{"inhibitor_name":"B1","substrate":"carbon steel","corrosive_medium":"HCl","medium_concentration":"1 M","inhibitor_concentration":"100 ppm","temperature":"298 K","immersion_time":"45 min","test_method":"potentiodynamic polarization","inhibition_efficiency":"90.2%","homo":"-5.92 eV","lumo":"-0.86 eV","delta_g_ads":"-36.2 kJ/mol","adsorption_energy":"-558.80 kJ/mol"},{"inhibitor_name":"B1","substrate":"carbon steel","corrosive_medium":"HCl","medium_concentration":"1 M","inhibitor_concentration":"200 ppm","temperature":"298 K","immersion_time":"45 min","test_method":"potentiodynamic polarization","inhibition_efficiency":"92.1%","homo":"-5.92 eV","lumo":"-0.86 eV","delta_g_ads":"-36.2 kJ/mol","adsorption_energy":"-558.80 kJ/mol"},{"inhibitor_name":"B1","substrate":"carbon steel","corrosive_medium":"HCl","medium_concentration":"1 M","inhibitor_concentration":"300 ppm","temperature":"298 K","immersion_time":"45 min","test_method":"potentiodynamic polarization","inhibition_efficiency":"93.9%","homo":"-5.92 eV","lumo":"-0.86 eV","delta_g_ads":"-36.2 kJ/mol","adsorption_energy":"-558.80 kJ/mol"},{"inhibitor_name":"B1","substrate":"carbon steel","corrosive_medium":"HCl","medium_concentration":"1 M","inhibitor_concentration":"50 ppm","temperature":"298 K","immersion_time":"45 min","test_method":"electrochemical impedance spectroscopy","inhibition_efficiency":"85.2%","homo":"-5.92 eV","lumo":"-0.86 eV","delta_g_ads":"-36.2 kJ/mol","adsorption_energy":"-558.80 kJ/mol"},{"inhibitor_name":"B1","substrate":"carbon steel","corrosive_medium":"HCl","medium_concentration":"1 M","inhibitor_concentration":"100 ppm","temperature":"298 K","immersion_time":"45 min","test_method":"electrochemical impedance spectroscopy","inhibition_efficiency":"89.9%","homo":"-5.92 eV","lumo":"-0.86 eV","delta_g_ads":"-36.2 kJ/mol","adsorption_energy":"-558.80 kJ/mol"},{"inhibitor_name":"B1","substrate":"carbon steel","corrosive_medium":"HCl","medium_concentration":"1 M","inhibitor_concentration":"200 ppm","temperature":"298 K","immersion_time":"45 min","test_method":"electrochemical impedance spectroscopy","inhibition_efficiency":"91.7%","homo":"-5.92 eV","lumo":"-0.86 eV","delta_g_ads":"-36.2 kJ/mol","adsorption_energy":"-558.80 kJ/mol"},{"inhibitor_name":"B1","substrate":"carbon steel","corrosive_medium":"HCl","medium_concentration":"1 M","inhibitor_concentration":"300 ppm","temperature":"298 K","immersion_time":"45 min","test_method":"electrochemical impedance spectroscopy","inhibition_efficiency":"94.2%","homo":"-5.92 eV","lumo":"-0.86 eV","delta_g_ads":"-36.2 kJ/mol","adsorption_energy":"-558.80 kJ/mol"},{"inhibitor_name":"B1","substrate":"Fe (110) surface","corrosive_medium":null,"medium_concentration":null,"inhibitor_concentration":null,"temperature":null,"immersion_time":null,"test_method":"density functional theory","inhibition_efficiency":null,"homo":"-5.92 eV","lumo":"-0.86 eV","delta_g_ads":null,"adsorption_energy":null},{"inhibitor_name":"B1","substrate":"Fe (110) surface","corrosive_medium":null,"medium_concentration":null,"inhibitor_concentration":null,"temperature":null,"immersion_time":null,"test_method":"molecular dynamics simulation","inhibition_efficiency":null,"homo":null,"lumo":null,"delta_g_ads":null,"adsorption_energy":"-558.80 kJ/mol"},{"inhibitor_name":"B2","substrate":"carbon steel","corrosive_medium":"HCl","medium_concentration":"1 M","inhibitor_concentration":"50 ppm","temperature":"298 K","immersion_time":"6 h","test_method":"weight loss","inhibition_efficiency":"87.9%","homo":"-5.85 eV","lumo":"-2.19 eV","delta_g_ads":"-36.7 kJ/mol","adsorption_energy":"-684.27 kJ/mol"},{"inhibitor_name":"B2","substrate":"carbon steel","corrosive_medium":"HCl","medium_concentration":"1 M","inhibitor_concentration":"100 ppm","temperature":"298 K","immersion_time":"6 h","test_method":"weight loss","inhibition_efficiency":"92.1%","homo":"-5.85 eV","lumo":"-2.19 eV","delta_g_ads":"-36.7 kJ/mol","adsorption_energy":"-684.27 kJ/mol"},{"inhibitor_name":"B2","substrate":"carbon steel","corrosive_medium":"HCl","medium_concentration":"1 M","inhibitor_concentration":"200 ppm","temperature":"298 K","immersion_time":"6 h","test_method":"weight loss","inhibition_efficiency":"93.3%","homo":"-5.85 eV","lumo":"-2.19 eV","delta_g_ads":"-36.7 kJ/mol","adsorption_energy":"-684.27 kJ/mol"},{"inhibitor_name":"B2","substrate":"carbon steel","corrosive_medium":"HCl","medium_concentration":"1 M","inhibitor_concentration":"300 ppm","temperature":"298 K","immersion_time":"6 h","test_method":"weight loss","inhibition_efficiency":"96.5%","homo":"-5.85 eV","lumo":"-2.19 eV","delta_g_ads":"-36.7 kJ/mol","adsorption_energy":"-684.27 kJ/mol"},{"inhibitor_name":"B2","substrate":"carbon steel","corrosive_medium":"HCl","medium_concentration":"1 M","inhibitor_concentration":"50 ppm","temperature":"308 K","immersion_time":"6 h","test_method":"weight loss","inhibition_efficiency":"76.7%","homo":"-5.85 eV","lumo":"-2.19 eV","delta_g_ads":"-36.1 kJ/mol","adsorption_energy":"-684.27 kJ/mol"},{"inhibitor_name":"B2","substrate":"carbon steel","corrosive_medium":"HCl","medium_concentration":"1 M","inhibitor_concentration":"100 ppm","temperature":"308 K","immersion_time":"6 h","test_method":"weight loss","inhibition_efficiency":"84.8%","homo":"-5.85 eV","lumo":"-2.19 eV","delta_g_ads":"-36.1 kJ/mol","adsorption_energy":"-684.27 kJ/mol"},{"inhibitor_name":"B2","substrate":"carbon steel","corrosive_medium":"HCl","medium_concentration":"1 M","inhibitor_concentration":"200 ppm","temperature":"308 K","immersion_time":"6 h","test_method":"weight loss","inhibition_efficiency":"89.5%","homo":"-5.85 eV","lumo":"-2.19 eV","delta_g_ads":"-36.1 kJ/mol","adsorption_energy":"-684.27 kJ/mol"},{"inhibitor_name":"B2","substrate":"carbon steel","corrosive_medium":"HCl","medium_concentration":"1 M","inhibitor_concentration":"300 ppm","temperature":"308 K","immersion_time":"6 h","test_method":"weight loss","inhibition_efficiency":"92.8%","homo":"-5.85 eV","lumo":"-2.19 eV","delta_g_ads":"-36.1 kJ/mol","adsorption_energy":"-684.27 kJ/mol"},{"inhibitor_name":"B2","substrate":"carbon steel","corrosive_medium":"HCl","medium_concentration":"1 M","inhibitor_concentration":"50 ppm","temperature":"318 K","immersion_time":"6 h","test_method":"weight loss","inhibition_efficiency":"63.8%","homo":"-5.85 eV","lumo":"-2.19 eV","delta_g_ads":"-35.7 kJ/mol","adsorption_energy":"-684.27 kJ/mol"},{"inhibitor_name":"B2","substrate":"carbon steel","corrosive_medium":"HCl","medium_concentration":"1 M","inhibitor_concentration":"100 ppm","temperature":"318 K","immersion_time":"6 h","test_method":"weight loss","inhibition_efficiency":"75.8%","homo":"-5.85 eV","lumo":"-2.19 eV","delta_g_ads":"-35.7 kJ/mol","adsorption_energy":"-684.27 kJ/mol"},{"inhibitor_name":"B2","substrate":"carbon steel","corrosive_medium":"HCl","medium_concentration":"1 M","inhibitor_concentration":"200 ppm","temperature":"318 K","immersion_time":"6 h","test_method":"weight loss","inhibition_efficiency":"86.8%","homo":"-5.85 eV","lumo":"-2.19 eV","delta_g_ads":"-35.7 kJ/mol","adsorption_energy":"-684.27 kJ/mol"},{"inhibitor_name":"B2","substrate":"carbon steel","corrosive_medium":"HCl","medium_concentration":"1 M","inhibitor_concentration":"300 ppm","temperature":"318 K","immersion_time":"6 h","test_method":"weight loss","inhibition_efficiency":"88.2%","homo":"-5.85 eV","lumo":"-2.19 eV","delta_g_ads":"-35.7 kJ/mol","adsorption_energy":"-684.27 kJ/mol"},{"inhibitor_name":"B2","substrate":"carbon steel","corrosive_medium":"HCl","medium_concentration":"1 M","inhibitor_concentration":"50 ppm","temperature":"328 K","immersion_time":"6 h","test_method":"weight loss","inhibition_efficiency":"51.9%","homo":"-5.85 eV","lumo":"-2.19 eV","delta_g_ads":"-35.2 kJ/mol","adsorption_energy":"-684.27 kJ/mol"},{"inhibitor_name":"B2","substrate":"carbon steel","corrosive_medium":"HCl","medium_concentration":"1 M","inhibitor_concentration":"100 ppm","temperature":"328 K","immersion_time":"6 h","test_method":"weight loss","inhibition_efficiency":"66.8%","homo":"-5.85 eV","lumo":"-2.19 eV","delta_g_ads":"-35.2 kJ/mol","adsorption_energy":"-684.27 kJ/mol"},{"inhibitor_name":"B2","substrate":"carbon steel","corrosive_medium":"HCl","medium_concentration":"1 M","inhibitor_concentration":"200 ppm","temperature":"328 K","immersion_time":"6 h","test_method":"weight loss","inhibition_efficiency":"77.1%","homo":"-5.85 eV","lumo":"-2.19 eV","delta_g_ads":"-35.2 kJ/mol","adsorption_energy":"-684.27 kJ/mol"},{"inhibitor_name":"B2","substrate":"carbon steel","corrosive_medium":"HCl","medium_concentration":"1 M","inhibitor_concentration":"300 ppm","temperature":"328 K","immersion_time":"6 h","test_method":"weight loss","inhibition_efficiency":"85.9%","homo":"-5.85 eV","lumo":"-2.19 eV","delta_g_ads":"-35.2 kJ/mol","adsorption_energy":"-684.27 kJ/mol"},{"inhibitor_name":"B2","substrate":"carbon steel","corrosive_medium":"HCl","medium_concentration":"1 M","inhibitor_concentration":"50 ppm","temperature":"298 K","immersion_time":"45 min","test_method":"potentiodynamic polarization","inhibition_efficiency":"88.3%","homo":"-5.85 eV","lumo":"-2.19 eV","delta_g_ads":"-36.7 kJ/mol","adsorption_energy":"-684.27 kJ/mol"},{"inhibitor_name":"B2","substrate":"carbon steel","corrosive_medium":"HCl","medium_concentration":"1 M","inhibitor_concentration":"100 ppm","temperature":"298 K","immersion_time":"45 min","test_method":"potentiodynamic polarization","inhibition_efficiency":"91.2%","homo":"-5.85 eV","lumo":"-2.19 eV","delta_g_ads":"-36.7 kJ/mol","adsorption_energy":"-684.27 kJ/mol"},{"inhibitor_name":"B2","substrate":"carbon steel","corrosive_medium":"HCl","medium_concentration":"1 M","inhibitor_concentration":"200 ppm","temperature":"298 K","immersion_time":"45 min","test_method":"potentiodynamic polarization","inhibition_efficiency":"93.5%","homo":"-5.85 eV","lumo":"-2.19 eV","delta_g_ads":"-36.7 kJ/mol","adsorption_energy":"-684.27 kJ/mol"},{"inhibitor_name":"B2","substrate":"carbon steel","corrosive_medium":"HCl","medium_concentration":"1 M","inhibitor_concentration":"300 ppm","temperature":"298 K","immersion_time":"45 min","test_method":"potentiodynamic polarization","inhibition_efficiency":"96.1%","homo":"-5.85 eV","lumo":"-2.19 eV","delta_g_ads":"-36.7 kJ/mol","adsorption_energy":"-684.27 kJ/mol"},{"inhibitor_name":"B2","substrate":"carbon steel","corrosive_medium":"HCl","medium_concentration":"1 M","inhibitor_concentration":"50 ppm","temperature":"298 K","immersion_time":"45 min","test_method":"electrochemical impedance spectroscopy","inhibition_efficiency":"87.8%","homo":"-5.85 eV","lumo":"-2.19 eV","delta_g_ads":"-36.7 kJ/mol","adsorption_energy":"-684.27 kJ/mol"},{"inhibitor_name":"B2","substrate":"carbon steel","corrosive_medium":"HCl","medium_concentration":"1 M","inhibitor_concentration":"100 ppm","temperature":"298 K","immersion_time":"45 min","test_method":"electrochemical impedance spectroscopy","inhibition_efficiency":"92.0%","homo":"-5.85 eV","lumo":"-2.19 eV","delta_g_ads":"-36.7 kJ/mol","adsorption_energy":"-684.27 kJ/mol"},{"inhibitor_name":"B2","substrate":"carbon steel","corrosive_medium":"HCl","medium_concentration":"1 M","inhibitor_concentration":"200 ppm","temperature":"298 K","immersion_time":"45 min","test_method":"electrochemical impedance spectroscopy","inhibition_efficiency":"93.0%","homo":"-5.85 eV","lumo":"-2.19 eV","delta_g_ads":"-36.7 kJ/mol","adsorption_energy":"-684.27 kJ/mol"},{"inhibitor_name":"B2","substrate":"carbon steel","corrosive_medium":"HCl","medium_concentration":"1 M","inhibitor_concentration":"300 ppm","temperature":"298 K","immersion_time":"45 min","test_method":"electrochemical impedance spectroscopy","inhibition_efficiency":"96.3%","homo":"-5.85 eV","lumo":"-2.19 eV","delta_g_ads":"-36.7 kJ/mol","adsorption_energy":"-684.27 kJ/mol"},{"inhibitor_name":"B2","substrate":"Fe (110) surface","corrosive_medium":null,"medium_concentration":null,"inhibitor_concentration":null,"temperature":null,"immersion_time":null,"test_method":"density functional theory","inhibition_efficiency":null,"homo":"-5.85 eV","lumo":"-2.19 eV","delta_g_ads":null,"adsorption_energy":null},{"inhibitor_name":"B2","substrate":"Fe (110) surface","corrosive_medium":null,"medium_concentration":null,"inhibitor_concentration":null,"temperature":null,"immersion_time":null,"test_method":"molecular dynamics simulation","inhibition_efficiency":null,"homo":null,"lumo":null,"delta_g_ads":null,"adsorption_energy":"-684.27 kJ/mol"}]}
{"paper_id":"xml_2751","records":[{"inhibitor_name":"ZMBE","substrate":"mild steel","corrosive_medium":"HCl","medium_concentration":"1 M","inhibitor_concentration":"0.1 g/L","temperature":"298 K","immersion_time":"1 h","test_method":"potentiodynamic polarization","inhibition_efficiency":"56.5%","homo":null,"lumo":null,"delta_g_ads":"-23.9 kJ/mol","adsorption_energy":null},{"inhibitor_name":"ZMBE","substrate":"mild steel","corrosive_medium":"HCl","medium_concentration":"1 M","inhibitor_concentration":"0.5 g/L","temperature":"298 K","immersion_time":"1 h","test_method":"potentiodynamic polarization","inhibition_efficiency":"83.6%","homo":null,"lumo":null,"delta_g_ads":"-23.9 kJ/mol","adsorption_energy":null},{"inhibitor_name":"ZMBE","substrate":"mild steel","corrosive_medium":"HCl","medium_concentration":"1 M","inhibitor_concentration":"1.0 g/L","temperature":"298 K","immersion_time":"1 h","test_method":"potentiodynamic polarization","inhibition_efficiency":"85.1%","homo":null,"lumo":null,"delta_g_ads":"-23.9 kJ/mol","adsorption_energy":null},{"inhibitor_name":"ZMBE","substrate":"mild steel","corrosive_medium":"HCl","medium_concentration":"1 M","inhibitor_concentration":"3.0 g/L","temperature":"298 K","immersion_time":"1 h","test_method":"potentiodynamic polarization","inhibition_efficiency":"86.3%","homo":null,"lumo":null,"delta_g_ads":"-23.9 kJ/mol","adsorption_energy":null},{"inhibitor_name":"ZMBE","substrate":"mild steel","corrosive_medium":"HCl","medium_concentration":"1 M","inhibitor_concentration":"5.0 g/L","temperature":"298 K","immersion_time":"1 h","test_method":"potentiodynamic polarization","inhibition_efficiency":"87.7%","homo":null,"lumo":null,"delta_g_ads":"-23.9 kJ/mol","adsorption_energy":null},{"inhibitor_name":"ZMBE","substrate":"mild steel","corrosive_medium":"HCl","medium_concentration":"1 M","inhibitor_concentration":"0.1 g/L","temperature":"308 K","immersion_time":"1 h","test_method":"potentiodynamic polarization","inhibition_efficiency":"64.7%","homo":null,"lumo":null,"delta_g_ads":"-24.7 kJ/mol","adsorption_energy":null},{"inhibitor_name":"ZMBE","substrate":"mild steel","corrosive_medium":"HCl","medium_concentration":"1 M","inhibitor_concentration":"0.5 g/L","temperature":"308 K","immersion_time":"1 h","test_method":"potentiodynamic polarization","inhibition_efficiency":"84.9%","homo":null,"lumo":null,"delta_g_ads":"-24.7 kJ/mol","adsorption_energy":null},{"inhibitor_name":"ZMBE","substrate":"mild steel","corrosive_medium":"HCl","medium_concentration":"1 M","inhibitor_concentration":"1.0 g/L","temperature":"308 K","immersion_time":"1 h","test_method":"potentiodynamic polarization","inhibition_efficiency":"88.7%","homo":null,"lumo":null,"delta_g_ads":"-24.7 kJ/mol","adsorption_energy":null},{"inhibitor_name":"ZMBE","substrate":"mild steel","corrosive_medium":"HCl","medium_concentration":"1 M","inhibitor_concentration":"3.0 g/L","temperature":"308 K","immersion_time":"1 h","test_method":"potentiodynamic polarization","inhibition_efficiency":"93.9%","homo":null,"lumo":null,"delta_g_ads":"-24.7 kJ/mol","adsorption_energy":null},{"inhibitor_name":"ZMBE","substrate":"mild steel","corrosive_medium":"HCl","medium_concentration":"1 M","inhibitor_concentration":"5.0 g/L","temperature":"308 K","immersion_time":"1 h","test_method":"potentiodynamic polarization","inhibition_efficiency":"94.8%","homo":null,"lumo":null,"delta_g_ads":"-24.7 kJ/mol","adsorption_energy":null},{"inhibitor_name":"ZMBE","substrate":"mild steel","corrosive_medium":"HCl","medium_concentration":"1 M","inhibitor_concentration":"0.1 g/L","temperature":"318 K","immersion_time":"1 h","test_method":"potentiodynamic polarization","inhibition_efficiency":"66.8%","homo":null,"lumo":null,"delta_g_ads":"-25.6 kJ/mol","adsorption_energy":null},{"inhibitor_name":"ZMBE","substrate":"mild steel","corrosive_medium":"HCl","medium_concentration":"1 M","inhibitor_concentration":"0.5 g/L","temperature":"318 K","immersion_time":"1 h","test_method":"potentiodynamic polarization","inhibition_efficiency":"85.2%","homo":null,"lumo":null,"delta_g_ads":"-25.6 kJ/mol","adsorption_energy":null},{"inhibitor_name":"ZMBE","substrate":"mild steel","corrosive_medium":"HCl","medium_concentration":"1 M","inhibitor_concentration":"1.0 g/L","temperature":"318 K","immersion_time":"1 h","test_method":"potentiodynamic polarization","inhibition_efficiency":"91.8%","homo":null,"lumo":null,"delta_g_ads":"-25.6 kJ/mol","adsorption_energy":null},{"inhibitor_name":"ZMBE","substrate":"mild steel","corrosive_medium":"HCl","medium_concentration":"1 M","inhibitor_concentration":"3.0 g/L","temperature":"318 K","immersion_time":"1 h","test_method":"potentiodynamic polarization","inhibition_efficiency":"95.2%","homo":null,"lumo":null,"delta_g_ads":"-25.6 kJ/mol","adsorption_energy":null},{"inhibitor_name":"ZMBE","substrate":"mild steel","corrosive_medium":"HCl","medium_concentration":"1 M","inhibitor_concentration":"5.0 g/L","temperature":"318 K","immersion_time":"1 h","test_method":"potentiodynamic polarization","inhibition_efficiency":"96.2%","homo":null,"lumo":null,"delta_g_ads":"-25.6 kJ/mol","adsorption_energy":null},{"inhibitor_name":"ZMBE","substrate":"mild steel","corrosive_medium":"HCl","medium_concentration":"1 M","inhibitor_concentration":"0.1 g/L","temperature":"298 K","immersion_time":"1 h","test_method":"electrochemical impedance spectroscopy","inhibition_efficiency":"38.6%","homo":null,"lumo":null,"delta_g_ads":"-21.4 kJ/mol","adsorption_energy":null},{"inhibitor_name":"ZMBE","substrate":"mild steel","corrosive_medium":"HCl","medium_concentration":"1 M","inhibitor_concentration":"0.5 g/L","temperature":"298 K","immersion_time":"1 h","test_method":"electrochemical impedance spectroscopy","inhibition_efficiency":"61.9%","homo":null,"lumo":null,"delta_g_ads":"-21.4 kJ/mol","adsorption_energy":null},{"inhibitor_name":"ZMBE","substrate":"mild steel","corrosive_medium":"HCl","medium_concentration":"1 M","inhibitor_concentration":"1.0 g/L","temperature":"298 K","immersion_time":"1 h","test_method":"electrochemical impedance spectroscopy","inhibition_efficiency":"73.7%","homo":null,"lumo":null,"delta_g_ads":"-21.4 kJ/mol","adsorption_energy":null},{"inhibitor_name":"ZMBE","substrate":"mild steel","corrosive_medium":"HCl","medium_concentration":"1 M","inhibitor_concentration":"3.0 g/L","temperature":"298 K","immersion_time":"1 h","test_method":"electrochemical impedance spectroscopy","inhibition_efficiency":"76.1%","homo":null,"lumo":null,"delta_g_ads":"-21.4 kJ/mol","adsorption_energy":null},{"inhibitor_name":"ZMBE","substrate":"mild steel","corrosive_medium":"HCl","medium_concentration":"1 M","inhibitor_concentration":"5.0 g/L","temperature":"298 K","immersion_time":"1 h","test_method":"electrochemical impedance spectroscopy","inhibition_efficiency":"82.0%","homo":null,"lumo":null,"delta_g_ads":"-21.4 kJ/mol","adsorption_energy":null},{"inhibitor_name":"ZMBE","substrate":"mild steel","corrosive_medium":"HCl","medium_concentration":"1 M","inhibitor_concentration":"0.1 g/L","temperature":"308 K","immersion_time":"1 h","test_method":"electrochemical impedance spectroscopy","inhibition_efficiency":"51.4%","homo":null,"lumo":null,"delta_g_ads":"-23.8 kJ/mol","adsorption_energy":null},{"inhibitor_name":"ZMBE","substrate":"mild steel","corrosive_medium":"HCl","medium_concentration":"1 M","inhibitor_concentration":"0.5 g/L","temperature":"308 K","immersion_time":"1 h","test_method":"electrochemical impedance spectroscopy","inhibition_efficiency":"80.5%","homo":null,"lumo":null,"delta_g_ads":"-23.8 kJ/mol","adsorption_energy":null},{"inhibitor_name":"ZMBE","substrate":"mild steel","corrosive_medium":"HCl","medium_concentration":"1 M","inhibitor_concentration":"1.0 g/L","temperature":"308 K","immersion_time":"1 h","test_method":"electrochemical impedance spectroscopy","inhibition_efficiency":"83.5%","homo":null,"lumo":null,"delta_g_ads":"-23.8 kJ/mol","adsorption_energy":null},{"inhibitor_name":"ZMBE","substrate":"mild steel","corrosive_medium":"HCl","medium_concentration":"1 M","inhibitor_concentration":"3.0 g/L","temperature":"308 K","immersion_time":"1 h","test_method":"electrochemical impedance spectroscopy","inhibition_efficiency":"88.5%","homo":null,"lumo":null,"delta_g_ads":"-23.8 kJ/mol","adsorption_energy":null},{"inhibitor_name":"ZMBE","substrate":"mild steel","corrosive_medium":"HCl","medium_concentration":"1 M","inhibitor_concentration":"5.0 g/L","temperature":"308 K","immersion_time":"1 h","test_method":"electrochemical impedance spectroscopy","inhibition_efficiency":"90.0%","homo":null,"lumo":null,"delta_g_ads":"-23.8 kJ/mol","adsorption_energy":null},{"inhibitor_name":"ZMBE","substrate":"mild steel","corrosive_medium":"HCl","medium_concentration":"1 M","inhibitor_concentration":"0.1 g/L","temperature":"318 K","immersion_time":"1 h","test_method":"electrochemical impedance spectroscopy","inhibition_efficiency":"51.8%","homo":null,"lumo":null,"delta_g_ads":"-24.6 kJ/mol","adsorption_energy":null},{"inhibitor_name":"ZMBE","substrate":"mild steel","corrosive_medium":"HCl","medium_concentration":"1 M","inhibitor_concentration":"0.5 g/L","temperature":"318 K","immersion_time":"1 h","test_method":"electrochemical impedance spectroscopy","inhibition_efficiency":"80.6%","homo":null,"lumo":null,"delta_g_ads":"-24.6 kJ/mol","adsorption_energy":null},{"inhibitor_name":"ZMBE","substrate":"mild steel","corrosive_medium":"HCl","medium_concentration":"1 M","inhibitor_concentration":"1.0 g/L","temperature":"318 K","immersion_time":"1 h","test_method":"electrochemical impedance spectroscopy","inhibition_efficiency":"85.6%","homo":null,"lumo":null,"delta_g_ads":"-24.6 kJ/mol","adsorption_energy":null},{"inhibitor_name":"ZMBE","substrate":"mild steel","corrosive_medium":"HCl","medium_concentration":"1 M","inhibitor_concentration":"3.0 g/L","temperature":"318 K","immersion_time":"1 h","test_method":"electrochemical impedance spectroscopy","inhibition_efficiency":"90.7%","homo":null,"lumo":null,"delta_g_ads":"-24.6 kJ/mol","adsorption_energy":null},{"inhibitor_name":"ZMBE","substrate":"mild steel","corrosive_medium":"HCl","medium_concentration":"1 M","inhibitor_concentration":"5.0 g/L","temperature":"318 K","immersion_time":"1 h","test_method":"electrochemical impedance spectroscopy","inhibition_efficiency":"91.9%","homo":null,"lumo":null,"delta_g_ads":"-24.6 kJ/mol","adsorption_energy":null},{"inhibitor_name":"Hydroxycinnamic acid (neutral)","substrate":"Fe (110) surface","corrosive_medium":null,"medium_concentration":null,"inhibitor_concentration":null,"temperature":null,"immersion_time":null,"test_method":"density functional theory","inhibition_efficiency":null,"homo":"-6.47 eV","lumo":"-1.98 eV","delta_g_ads":null,"adsorption_energy":null},{"inhibitor_name":"Hydroxycinnamic acid (neutral)","substrate":"Fe (110) surface","corrosive_medium":null,"medium_concentration":null,"inhibitor_concentration":null,"temperature":null,"immersion_time":null,"test_method":"molecular dynamics simulation","inhibition_efficiency":null,"homo":null,"lumo":null,"delta_g_ads":null,"adsorption_energy":"-118.4 kcal/mol"},{"inhibitor_name":"Hydroxycinnamic acid (protonated)","substrate":"Fe (110) surface","corrosive_medium":null,"medium_concentration":null,"inhibitor_concentration":null,"temperature":null,"immersion_time":null,"test_method":"density functional theory","inhibition_efficiency":null,"homo":"-6.93 eV","lumo":"-3.51 eV","delta_g_ads":null,"adsorption_energy":null},{"inhibitor_name":"Hydroxycinnamic acid (protonated)","substrate":"Fe (110) surface","corrosive_medium":null,"medium_concentration":null,"inhibitor_concentration":null,"temperature":null,"immersion_time":null,"test_method":"molecular dynamics simulation","inhibition_efficiency":null,"homo":null,"lumo":null,"delta_g_ads":null,"adsorption_energy":"-136.4 kcal/mol"},{"inhibitor_name":"Dimboa (neutral)","substrate":"Fe (110) surface","corrosive_medium":null,"medium_concentration":null,"inhibitor_concentration":null,"temperature":null,"immersion_time":null,"test_method":"density functional theory","inhibition_efficiency":null,"homo":"-5.94 eV","lumo":"-1.00 eV","delta_g_ads":null,"adsorption_energy":null},{"inhibitor_name":"Dimboa (neutral)","substrate":"Fe (110) surface","corrosive_medium":null,"medium_concentration":null,"inhibitor_concentration":null,"temperature":null,"immersion_time":null,"test_method":"molecular dynamics simulation","inhibition_efficiency":null,"homo":null,"lumo":null,"delta_g_ads":null,"adsorption_energy":"-146.5 kcal/mol"},{"inhibitor_name":"Dimboa (protonated)","substrate":"Fe (110) surface","corrosive_medium":null,"medium_concentration":null,"inhibitor_concentration":null,"temperature":null,"immersion_time":null,"test_method":"density functional theory","inhibition_efficiency":null,"homo":"-6.47 eV","lumo":"-4.40 eV","delta_g_ads":null,"adsorption_energy":null},{"inhibitor_name":"Dimboa (protonated)","substrate":"Fe (110) surface","corrosive_medium":null,"medium_concentration":null,"inhibitor_concentration":null,"temperature":null,"immersion_time":null,"test_method":"molecular dynamics simulation","inhibition_efficiency":null,"homo":null,"lumo":null,"delta_g_ads":null,"adsorption_energy":"-183.5 kcal/mol"},{"inhibitor_name":"Glucuronic acid (neutral)","substrate":"Fe (110) surface","corrosive_medium":null,"medium_concentration":null,"inhibitor_concentration":null,"temperature":null,"immersion_time":null,"test_method":"density functional theory","inhibition_efficiency":null,"homo":"-7.11 eV","lumo":"-1.24 eV","delta_g_ads":null,"adsorption_energy":null},{"inhibitor_name":"Glucuronic acid (neutral)","substrate":"Fe (110) surface","corrosive_medium":null,"medium_concentration":null,"inhibitor_concentration":null,"temperature":null,"immersion_time":null,"test_method":"molecular dynamics simulation","inhibition_efficiency":null,"homo":null,"lumo":null,"delta_g_ads":null,"adsorption_energy":"-126.8 kcal/mol"},{"inhibitor_name":"Glucuronic acid (protonated)","substrate":"Fe (110) surface","corrosive_medium":null,"medium_concentration":null,"inhibitor_concentration":null,"temperature":null,"immersion_time":null,"test_method":"density functional theory","inhibition_efficiency":null,"homo":"-8.08 eV","lumo":"-3.64 eV","delta_g_ads":null,"adsorption_energy":null},{"inhibitor_name":"Glucuronic acid (protonated)","substrate":"Fe (110) surface","corrosive_medium":null,"medium_concentration":null,"inhibitor_concentration":null,"temperature":null,"immersion_time":null,"test_method":"molecular dynamics simulation","inhibition_efficiency":null,"homo":null,"lumo":null,"delta_g_ads":null,"adsorption_energy":"-142.2 kcal/mol"},{"inhibitor_name":"Rutin (neutral)","substrate":"Fe (110) surface","corrosive_medium":null,"medium_concentration":null,"inhibitor_concentration":null,"temperature":null,"immersion_time":null,"test_method":"density functional theory","inhibition_efficiency":null,"homo":"-6.12 eV","lumo":"-2.00 eV","delta_g_ads":null,"adsorption_energy":null},{"inhibitor_name":"Rutin (neutral)","substrate":"Fe (110) surface","corrosive_medium":null,"medium_concentration":null,"inhibitor_concentration":null,"temperature":null,"immersion_time":null,"test_method":"molecular dynamics simulation","inhibition_efficiency":null,"homo":null,"lumo":null,"delta_g_ads":null,"adsorption_energy":"-329.8 kcal/mol"},{"inhibitor_name":"Rutin (protonated)","substrate":"Fe (110) surface","corrosive_medium":null,"medium_concentration":null,"inhibitor_concentration":null,"temperature":null,"immersion_time":null,"test_method":"density functional theory","inhibition_efficiency":null,"homo":"-6.38 eV","lumo":"-2.35 eV","delta_g_ads":null,"adsorption_energy":null},{"inhibitor_name":"Rutin (protonated)","substrate":"Fe (110) surface","corrosive_medium":null,"medium_concentration":null,"inhibitor_concentration":null,"temperature":null,"immersion_time":null,"test_method":"molecular dynamics simulation","inhibition_efficiency":null,"homo":null,"lumo":null,"delta_g_ads":null,"adsorption_energy":"-375.6 kcal/mol"}]}
