Repository: fwx-stu/Corrosion-Inhibitor-Extraction

## Dataset and experiments

| Experiment | Papers per condition | Conditions |
| --- | ---: | ---: |
| GLM-4-Plus evidence strategies E0–E5 (dev37) | 37 | 54 |
| Qwen2.5 development experiments (dev37) | 37 | 27 |
| Qwen2.5 main experiments (test50) | 50 | 9 |
| Matched-budget and component controls (test50) | 50 | 12 |
| GLM-4-Plus reference (test50) | 50 | 1 |
| **Total** | | **103** |

The expert reference dataset contains 87 papers and 3,066 normalized, deduplicated records (670 in dev37 and 2,396 in test50). The release includes 4,097 paper-level structured predictions, the reference annotations, evaluation code, statistical analyses and numerical figure data.

File: input/test50/gold/test50.jsonl (part 16 of 26)
{"paper_id":"xml_9708","records":[{"inhibitor_name":"BSC","substrate":"mild steel","corrosive_medium":"HCl","medium_concentration":"1 M","inhibitor_concentration":"50 ppm","temperature":"303 K","immersion_time":"3 h","test_method":"weight loss","inhibition_efficiency":"78.54%","homo":"-6.27 eV","lumo":"-0.82 eV","delta_g_ads":"-20.88 kJ/mol","adsorption_energy":"-924.78 kJ/mol"},{"inhibitor_name":"BSC","substrate":"mild steel","corrosive_medium":"HCl","medium_concentration":"1 M","inhibitor_concentration":"100 ppm","temperature":"303 K","immersion_time":"3 h","test_method":"weight loss","inhibition_efficiency":"84.33%","homo":"-6.27 eV","lumo":"-0.82 eV","delta_g_ads":"-20.88 kJ/mol","adsorption_energy":"-924.78 kJ/mol"},{"inhibitor_name":"BSC","substrate":"mild steel","corrosive_medium":"HCl","medium_concentration":"1 M","inhibitor_concentration":"150 ppm","temperature":"303 K","immersion_time":"3 h","test_method":"weight loss","inhibition_efficiency":"87.03%","homo":"-6.27 eV","lumo":"-0.82 eV","delta_g_ads":"-20.88 kJ/mol","adsorption_energy":"-924.78 kJ/mol"},{"inhibitor_name":"BSC","substrate":"mild steel","corrosive_medium":"HCl","medium_concentration":"1 M","inhibitor_concentration":"200 ppm","temperature":"303 K","immersion_time":"3 h","test_method":"weight loss","inhibition_efficiency":"90.16%","homo":"-6.27 eV","lumo":"-0.82 eV","delta_g_ads":"-20.88 kJ/mol","adsorption_energy":"-924.78 kJ/mol"},{"inhibitor_name":"BSC","substrate":"mild steel","corrosive_medium":"HCl","medium_concentration":"1 M","inhibitor_concentration":"250 ppm","temperature":"303 K","immersion_time":"3 h","test_method":"weight loss","inhibition_efficiency":"92.29%","homo":"-6.27 eV","lumo":"-0.82 eV","delta_g_ads":"-20.88 kJ/mol","adsorption_energy":"-924.78 kJ/mol"},{"inhibitor_name":"BSC","substrate":"mild steel","corrosive_medium":"HCl","medium_concentration":"1 M","inhibitor_concentration":"300 ppm","temperature":"303 K","immersion_time":"3 h","test_method":"weight loss","inhibition_efficiency":"92.62%","homo":"-6.27 eV","lumo":"-0.82 eV","delta_g_ads":"-20.88 kJ/mol","adsorption_energy":"-924.78 kJ/mol"},{"inhibitor_name":"BSC","substrate":"mild steel","corrosive_medium":"HCl","medium_concentration":"1 M","inhibitor_concentration":"50 ppm","temperature":"308 K","immersion_time":"3 h","test_method":"weight loss","inhibition_efficiency":"74.55%","homo":"-6.27 eV","lumo":"-0.82 eV","delta_g_ads":"-20.40 kJ/mol","adsorption_energy":"-924.78 kJ/mol"},{"inhibitor_name":"BSC","substrate":"mild steel","corrosive_medium":"HCl","medium_concentration":"1 M","inhibitor_concentration":"100 ppm","temperature":"308 K","immersion_time":"3 h","test_method":"weight loss","inhibition_efficiency":"79.57%","homo":"-6.27 eV","lumo":"-0.82 eV","delta_g_ads":"-20.40 kJ/mol","adsorption_energy":"-924.78 kJ/mol"},{"inhibitor_name":"BSC","substrate":"mild steel","corrosive_medium":"HCl","medium_concentration":"1 M","inhibitor_concentration":"150 ppm","temperature":"308 K","immersion_time":"3 h","test_method":"weight loss","inhibition_efficiency":"80.71%","homo":"-6.27 eV","lumo":"-0.82 eV","delta_g_ads":"-20.40 kJ/mol","adsorption_energy":"-924.78 kJ/mol"},{"inhibitor_name":"BSC","substrate":"mild steel","corrosive_medium":"HCl","medium_concentration":"1 M","inhibitor_concentration":"200 ppm","temperature":"308 K","immersion_time":"3 h","test_method":"weight loss","inhibition_efficiency":"84.76%","homo":"-6.27 eV","lumo":"-0.82 eV","delta_g_ads":"-20.40 kJ/mol","adsorption_energy":"-924.78 kJ/mol"},{"inhibitor_name":"BSC","substrate":"mild steel","corrosive_medium":"HCl","medium_concentration":"1 M","inhibitor_concentration":"250 ppm","temperature":"308 K","immersion_time":"3 h","test_method":"weight loss","inhibition_efficiency":"87.76%","homo":"-6.27 eV","lumo":"-0.82 eV","delta_g_ads":"-20.40 kJ/mol","adsorption_energy":"-924.78 kJ/mol"},{"inhibitor_name":"BSC","substrate":"mild steel","corrosive_medium":"HCl","medium_concentration":"1 M","inhibitor_concentration":"300 ppm","temperature":"308 K","immersion_time":"3 h","test_method":"weight loss","inhibition_efficiency":"90.68%","homo":"-6.27 eV","lumo":"-0.82 eV","delta_g_ads":"-20.40 kJ/mol","adsorption_energy":"-924.78 kJ/mol"},{"inhibitor_name":"BSC","substrate":"mild steel","corrosive_medium":"HCl","medium_concentration":"1 M","inhibitor_concentration":"50 ppm","temperature":"318 K","immersion_time":"3 h","test_method":"weight loss","inhibition_efficiency":"66.16%","homo":"-6.27 eV","lumo":"-0.82 eV","delta_g_ads":"-20.40 kJ/mol","adsorption_energy":"-924.78 kJ/mol"},{"inhibitor_name":"BSC","substrate":"mild steel","corrosive_medium":"HCl","medium_concentration":"1 M","inhibitor_concentration":"100 ppm","temperature":"318 K","immersion_time":"3 h","test_method":"weight loss","inhibition_efficiency":"68.09%","homo":"-6.27 eV","lumo":"-0.82 eV","delta_g_ads":"-20.40 kJ/mol","adsorption_energy":"-924.78 kJ/mol"},{"inhibitor_name":"BSC","substrate":"mild steel","corrosive_medium":"HCl","medium_concentration":"1 M","inhibitor_concentration":"150 ppm","temperature":"318 K","immersion_time":"3 h","test_method":"weight loss","inhibition_efficiency":"71.10%","homo":"-6.27 eV","lumo":"-0.82 eV","delta_g_ads":"-20.40 kJ/mol","adsorption_energy":"-924.78 kJ/mol"},{"inhibitor_name":"BSC","substrate":"mild steel","corrosive_medium":"HCl","medium_concentration":"1 M","inhibitor_concentration":"200 ppm","temperature":"318 K","immersion_time":"3 h","test_method":"weight loss","inhibition_efficiency":"72.59%","homo":"-6.27 eV","lumo":"-0.82 eV","delta_g_ads":"-20.40 kJ/mol","adsorption_energy":"-924.78 kJ/mol"},{"inhibitor_name":"BSC","substrate":"mild steel","corrosive_medium":"HCl","medium_concentration":"1 M","inhibitor_concentration":"250 ppm","temperature":"318 K","immersion_time":"3 h","test_method":"weight loss","inhibition_efficiency":"75.79%","homo":"-6.27 eV","lumo":"-0.82 eV","delta_g_ads":"-20.40 kJ/mol","adsorption_energy":"-924.78 kJ/mol"},{"inhibitor_name":"BSC","substrate":"mild steel","corrosive_medium":"HCl","medium_concentration":"1 M","inhibitor_concentration":"300 ppm","temperature":"318 K","immersion_time":"3 h","test_method":"weight loss","inhibition_efficiency":"82.84%","homo":"-6.27 eV","lumo":"-0.82 eV","delta_g_ads":"-20.40 kJ/mol","adsorption_energy":"-924.78 kJ/mol"},{"inhibitor_name":"BSC","substrate":"mild steel","corrosive_medium":"HCl","medium_concentration":"1 M","inhibitor_concentration":"50 ppm","temperature":"328 K","immersion_time":"3 h","test_method":"weight loss","inhibition_efficiency":"54.62%","homo":"-6.27 eV","lumo":"-0.82 eV","delta_g_ads":"-19.63 kJ/mol","adsorption_energy":"-924.78 kJ/mol"},{"inhibitor_name":"BSC","substrate":"mild steel","corrosive_medium":"HCl","medium_concentration":"1 M","inhibitor_concentration":"100 ppm","temperature":"328 K","immersion_time":"3 h","test_method":"weight loss","inhibition_efficiency":"59.75%","homo":"-6.27 eV","lumo":"-0.82 eV","delta_g_ads":"-19.63 kJ/mol","adsorption_energy":"-924.78 kJ/mol"},{"inhibitor_name":"BSC","substrate":"mild steel","corrosive_medium":"HCl","medium_concentration":"1 M","inhibitor_concentration":"150 ppm","temperature":"328 K","immersion_time":"3 h","test_method":"weight loss","inhibition_efficiency":"62.36%","homo":"-6.27 eV","lumo":"-0.82 eV","delta_g_ads":"-19.63 kJ/mol","adsorption_energy":"-924.78 kJ/mol"},{"inhibitor_name":"BSC","substrate":"mild steel","corrosive_medium":"HCl","medium_concentration":"1 M","inhibitor_concentration":"200 ppm","temperature":"328 K","immersion_time":"3 h","test_method":"weight loss","inhibition_efficiency":"66.14%","homo":"-6.27 eV","lumo":"-0.82 eV","delta_g_ads":"-19.63 kJ/mol","adsorption_energy":"-924.78 kJ/mol"},{"inhibitor_name":"BSC","substrate":"mild steel","corrosive_medium":"HCl","medium_concentration":"1 M","inhibitor_concentration":"250 ppm","temperature":"328 K","immersion_time":"3 h","test_method":"weight loss","inhibition_efficiency":"70.28%","homo":"-6.27 eV","lumo":"-0.82 eV","delta_g_ads":"-19.63 kJ/mol","adsorption_energy":"-924.78 kJ/mol"},{"inhibitor_name":"BSC","substrate":"mild steel","corrosive_medium":"HCl","medium_concentration":"1 M","inhibitor_concentration":"300 ppm","temperature":"328 K","immersion_time":"3 h","test_method":"weight loss","inhibition_efficiency":"78.78%","homo":"-6.27 eV","lumo":"-0.82 eV","delta_g_ads":"-19.63 kJ/mol","adsorption_energy":"-924.78 kJ/mol"},{"inhibitor_name":"BSC","substrate":"mild steel","corrosive_medium":"HCl","medium_concentration":"1 M","inhibitor_concentration":"50 ppm","temperature":null,"immersion_time":"1000 s","test_method":"electrochemical impedance spectroscopy","inhibition_efficiency":"71.04%","homo":"-6.27 eV","lumo":"-0.82 eV","delta_g_ads":null,"adsorption_energy":"-924.78 kJ/mol"},{"inhibitor_name":"BSC","substrate":"mild steel","corrosive_medium":"HCl","medium_concentration":"1 M","inhibitor_concentration":"100 ppm","temperature":null,"immersion_time":"1000 s","test_method":"electrochemical impedance spectroscopy","inhibition_efficiency":"76.91%","homo":"-6.27 eV","lumo":"-0.82 eV","delta_g_ads":null,"adsorption_energy":"-924.78 kJ/mol"},{"inhibitor_name":"BSC","substrate":"mild steel","corrosive_medium":"HCl","medium_concentration":"1 M","inhibitor_concentration":"150 ppm","temperature":null,"immersion_time":"1000 s","test_method":"electrochemical impedance spectroscopy","inhibition_efficiency":"81.35%","homo":"-6.27 eV","lumo":"-0.82 eV","delta_g_ads":null,"adsorption_energy":"-924.78 kJ/mol"},{"inhibitor_name":"BSC","substrate":"mild steel","corrosive_medium":"HCl","medium_concentration":"1 M","inhibitor_concentration":"200 ppm","temperature":null,"immersion_time":"1000 s","test_method":"electrochemical impedance spectroscopy","inhibition_efficiency":"83.25%","homo":"-6.27 eV","lumo":"-0.82 eV","delta_g_ads":null,"adsorption_energy":"-924.78 kJ/mol"},{"inhibitor_name":"BSC","substrate":"mild steel","corrosive_medium":"HCl","medium_concentration":"1 M","inhibitor_concentration":"250 ppm","temperature":null,"immersion_time":"1000 s","test_method":"electrochemical impedance spectroscopy","inhibition_efficiency":"87.84%","homo":"-6.27 eV","lumo":"-0.82 eV","delta_g_ads":null,"adsorption_energy":"-924.78 kJ/mol"},{"inhibitor_name":"BSC","substrate":"mild steel","corrosive_medium":"HCl","medium_concentration":"1 M","inhibitor_concentration":"300 ppm","temperature":null,"immersion_time":"1000 s","test_method":"electrochemical impedance spectroscopy","inhibition_efficiency":"89.78%","homo":"-6.27 eV","lumo":"-0.82 eV","delta_g_ads":null,"adsorption_energy":"-924.78 kJ/mol"},{"inhibitor_name":"BSC","substrate":"mild steel","corrosive_medium":"HCl","medium_concentration":"1 M","inhibitor_concentration":"50 ppm","temperature":null,"immersion_time":"1000 s","test_method":"potentiodynamic polarization","inhibition_efficiency":"73.45%","homo":"-6.27 eV","lumo":"-0.82 eV","delta_g_ads":null,"adsorption_energy":"-924.78 kJ/mol"},{"inhibitor_name":"BSC","substrate":"mild steel","corrosive_medium":"HCl","medium_concentration":"1 M","inhibitor_concentration":"100 ppm","temperature":null,"immersion_time":"1000 s","test_method":"potentiodynamic polarization","inhibition_efficiency":"80.66%","homo":"-6.27 eV","lumo":"-0.82 eV","delta_g_ads":null,"adsorption_energy":"-924.78 kJ/mol"},{"inhibitor_name":"BSC","substrate":"mild steel","corrosive_medium":"HCl","medium_concentration":"1 M","inhibitor_concentration":"150 ppm","temperature":null,"immersion_time":"1000 s","test_method":"potentiodynamic polarization","inhibition_efficiency":"82.25%","homo":"-6.27 eV","lumo":"-0.82 eV","delta_g_ads":null,"adsorption_energy":"-924.78 kJ/mol"},{"inhibitor_name":"BSC","substrate":"mild steel","corrosive_medium":"HCl","medium_concentration":"1 M","inhibitor_concentration":"200 ppm","temperature":null,"immersion_time":"1000 s","test_method":"potentiodynamic polarization","inhibition_efficiency":"84.86%","homo":"-6.27 eV","lumo":"-0.82 eV","delta_g_ads":null,"adsorption_energy":"-924.78 kJ/mol"},{"inhibitor_name":"BSC","substrate":"mild steel","corrosive_medium":"HCl","medium_concentration":"1 M","inhibitor_concentration":"250 ppm","temperature":null,"immersion_time":"1000 s","test_method":"potentiodynamic polarization","inhibition_efficiency":"85.84%","homo":"-6.27 eV","lumo":"-0.82 eV","delta_g_ads":null,"adsorption_energy":"-924.78 kJ/mol"},{"inhibitor_name":"BSC","substrate":"mild steel","corrosive_medium":"HCl","medium_concentration":"1 M","inhibitor_concentration":"300 ppm","temperature":null,"immersion_time":"1000 s","test_method":"potentiodynamic polarization","inhibition_efficiency":"87.39%","homo":"-6.27 eV","lumo":"-0.82 eV","delta_g_ads":null,"adsorption_energy":"-924.78 kJ/mol"},{"inhibitor_name":"BSC","substrate":"Fe (110) surface","corrosive_medium":null,"medium_concentration":null,"inhibitor_concentration":null,"temperature":null,"immersion_time":null,"test_method":"density functional theory","inhibition_efficiency":null,"homo":"-6.27 eV","lumo":"-0.82 eV","delta_g_ads":null,"adsorption_energy":null},{"inhibitor_name":"BSC","substrate":"Fe (110) surface","corrosive_medium":null,"medium_concentration":null,"inhibitor_concentration":null,"temperature":null,"immersion_time":null,"test_method":"molecular dynamics simulation","inhibition_efficiency":null,"homo":null,"lumo":null,"delta_g_ads":null,"adsorption_energy":"-924.78 kJ/mol"}]}
{"paper_id":"xml_3693","records":[{"inhibitor_name":"EO,4","substrate":"X65 steel","corrosive_medium":"HCl","medium_concentration":"15% (v/v)","inhibitor_concentration":"1 × 10^-3 M","temperature":"298 K","immersion_time":"3 h","test_method":"weight loss","inhibition_efficiency":"85.9%","homo":null,"lumo":null,"delta_g_ads":"-37.3 kJ/mol","adsorption_energy":null},{"inhibitor_name":"EO,4","substrate":"X65 steel","corrosive_medium":"HCl","medium_concentration":"15% (v/v)","inhibitor_concentration":"1 × 10^-6 M","temperature":"298 K","immersion_time":null,"test_method":"potentiodynamic polarization","inhibition_efficiency":"35.7%","homo":null,"lumo":null,"delta_g_ads":"-37.3 kJ/mol","adsorption_energy":null},{"inhibitor_name":"EO,4","substrate":"X65 steel","corrosive_medium":"HCl","medium_concentration":"15% (v/v)","inhibitor_concentration":"1 × 10^-5 M","temperature":"298 K","immersion_time":null,"test_method":"potentiodynamic polarization","inhibition_efficiency":"50.6%","homo":null,"lumo":null,"delta_g_ads":"-37.3 kJ/mol","adsorption_energy":null},{"inhibitor_name":"EO,4","substrate":"X65 steel","corrosive_medium":"HCl","medium_concentration":"15% (v/v)","inhibitor_concentration":"1 × 10^-4 M","temperature":"298 K","immersion_time":null,"test_method":"potentiodynamic polarization","inhibition_efficiency":"61.1%","homo":null,"lumo":null,"delta_g_ads":"-37.3 kJ/mol","adsorption_energy":null},{"inhibitor_name":"EO,4","substrate":"X65 steel","corrosive_medium":"HCl","medium_concentration":"15% (v/v)","inhibitor_concentration":"5 × 10^-4 M","temperature":"298 K","immersion_time":null,"test_method":"potentiodynamic polarization","inhibition_efficiency":"78.4%","homo":null,"lumo":null,"delta_g_ads":"-37.3 kJ/mol","adsorption_energy":null},{"inhibitor_name":"EO,4","substrate":"X65 steel","corrosive_medium":"HCl","medium_concentration":"15% (v/v)","inhibitor_concentration":"1 × 10^-3 M","temperature":"298 K","immersion_time":null,"test_method":"potentiodynamic polarization","inhibition_efficiency":"90.9%","homo":null,"lumo":null,"delta_g_ads":"-37.3 kJ/mol","adsorption_energy":null},{"inhibitor_name":"EO,4","substrate":"X65 steel","corrosive_medium":"HCl","medium_concentration":"15% (v/v)","inhibitor_concentration":"1 × 10^-6 M","temperature":"298 K","immersion_time":null,"test_method":"electrochemical impedance spectroscopy","inhibition_efficiency":"39.5%","homo":null,"lumo":null,"delta_g_ads":"-37.3 kJ/mol","adsorption_energy":null},{"inhibitor_name":"EO,4","substrate":"X65 steel","corrosive_medium":"HCl","medium_concentration":"15% (v/v)","inhibitor_concentration":"1 × 10^-5 M","temperature":"298 K","immersion_time":null,"test_method":"electrochemical impedance spectroscopy","inhibition_efficiency":"46.9%","homo":null,"lumo":null,"delta_g_ads":"-37.3 kJ/mol","adsorption_energy":null},{"inhibitor_name":"EO,4","substrate":"X65 steel","corrosive_medium":"HCl","medium_concentration":"15% (v/v)","inhibitor_concentration":"1 × 10^-4 M","temperature":"298 K","immersion_time":null,"test_method":"electrochemical impedance spectroscopy","inhibition_efficiency":"68.6%","homo":null,"lumo":null,"delta_g_ads":"-37.3 kJ/mol","adsorption_energy":null},{"inhibitor_name":"EO,4","substrate":"X65 steel","corrosive_medium":"HCl","medium_concentration":"15% (v/v)","inhibitor_concentration":"5 × 10^-4 M","temperature":"298 K","immersion_time":null,"test_method":"electrochemical impedance spectroscopy","inhibition_efficiency":"79.5%","homo":null,"lumo":null,"delta_g_ads":"-37.3 kJ/mol","adsorption_energy":null},{"inhibitor_name":"EO,4","substrate":"X65 steel","corrosive_medium":"HCl","medium_concentration":"15% (v/v)","inhibitor_concentration":"1 × 10^-3 M","temperature":"298 K","immersion_time":null,"test_method":"electrochemical impedance spectroscopy","inhibition_efficiency":"90.5%","homo":null,"lumo":null,"delta_g_ads":"-37.3 kJ/mol","adsorption_energy":null},{"inhibitor_name":"EO,4 (neutral)","substrate":"Fe (110) surface","corrosive_medium":null,"medium_concentration":null,"inhibitor_concentration":null,"temperature":null,"immersion_time":null,"test_method":"density functional theory","inhibition_efficiency":null,"homo":"-4.2801 eV","lumo":"-0.4831 eV","delta_g_ads":null,"adsorption_energy":null},{"inhibitor_name":"EO,4 (protonated)","substrate":"Fe (110) surface","corrosive_medium":null,"medium_concentration":null,"inhibitor_concentration":null,"temperature":null,"immersion_time":null,"test_method":"density functional theory","inhibition_efficiency":null,"homo":"-4.6097 eV","lumo":"-2.7912 eV","delta_g_ads":null,"adsorption_energy":null},{"inhibitor_name":"EO,4 (gas phase)","substrate":"Fe (110) surface","corrosive_medium":null,"medium_concentration":null,"inhibitor_concentration":null,"temperature":null,"immersion_time":null,"test_method":"Monte Carlo simulation","inhibition_efficiency":null,"homo":null,"lumo":null,"delta_g_ads":null,"adsorption_energy":"-155.276 kJ/mol"},{"inhibitor_name":"EO,4 (H2O + HCl)","substrate":"Fe (110) surface","corrosive_medium":"HCl","medium_concentration":"15% (v/v)","inhibitor_concentration":null,"temperature":null,"immersion_time":null,"test_method":"Monte Carlo simulation","inhibition_efficiency":null,"homo":null,"lumo":null,"delta_g_ads":null,"adsorption_energy":"-351608 kJ/mol"},{"inhibitor_name":"EO,8","substrate":"X65 steel","corrosive_medium":"HCl","medium_concentration":"15% (v/v)","inhibitor_concentration":"1 × 10^-3 M","temperature":"298 K","immersion_time":"3 h","test_method":"weight loss","inhibition_efficiency":"87.8%","homo":null,"lumo":null,"delta_g_ads":"-38.4 kJ/mol","adsorption_energy":null},{"inhibitor_name":"EO,8","substrate":"X65 steel","corrosive_medium":"HCl","medium_concentration":"15% (v/v)","inhibitor_concentration":"1 × 10^-6 M","temperature":"298 K","immersion_time":null,"test_method":"potentiodynamic polarization","inhibition_efficiency":"40.9%","homo":null,"lumo":null,"delta_g_ads":"-38.4 kJ/mol","adsorption_energy":null},{"inhibitor_name":"EO,8","substrate":"X65 steel","corrosive_medium":"HCl","medium_concentration":"15% (v/v)","inhibitor_concentration":"1 × 10^-5 M","temperature":"298 K","immersion_time":null,"test_method":"potentiodynamic polarization","inhibition_efficiency":"55.4%","homo":null,"lumo":null,"delta_g_ads":"-38.4 kJ/mol","adsorption_energy":null},{"inhibitor_name":"EO,8","substrate":"X65 steel","corrosive_medium":"HCl","medium_concentration":"15% (v/v)","inhibitor_concentration":"1 × 10^-4 M","temperature":"298 K","immersion_time":null,"test_method":"potentiodynamic polarization","inhibition_efficiency":"74.2%","homo":null,"lumo":null,"delta_g_ads":"-38.4 kJ/mol","adsorption_energy":null},{"inhibitor_name":"EO,8","substrate":"X65 steel","corrosive_medium":"HCl","medium_concentration":"15% (v/v)","inhibitor_concentration":"5 × 10^-4 M","temperature":"298 K","immersion_time":null,"test_method":"potentiodynamic polarization","inhibition_efficiency":"81.5%","homo":null,"lumo":null,"delta_g_ads":"-38.4 kJ/mol","adsorption_energy":null},{"inhibitor_name":"EO,8","substrate":"X65 steel","corrosive_medium":"HCl","medium_concentration":"15% (v/v)","inhibitor_concentration":"1 × 10^-3 M","temperature":"298 K","immersion_time":null,"test_method":"potentiodynamic polarization","inhibition_efficiency":"93.2%","homo":null,"lumo":null,"delta_g_ads":"-38.4 kJ/mol","adsorption_energy":null},{"inhibitor_name":"EO,8","substrate":"X65 steel","corrosive_medium":"HCl","medium_concentration":"15% (v/v)","inhibitor_concentration":"1 × 10^-6 M","temperature":"298 K","immersion_time":null,"test_method":"electrochemical impedance spectroscopy","inhibition_efficiency":"46.9%","homo":null,"lumo":null,"delta_g_ads":"-38.4 kJ/mol","adsorption_energy":null},{"inhibitor_name":"EO,8","substrate":"X65 steel","corrosive_medium":"HCl","medium_concentration":"15% (v/v)","inhibitor_concentration":"1 × 10^-5 M","temperature":"298 K","immersion_time":null,"test_method":"electrochemical impedance spectroscopy","inhibition_efficiency":"69.8%","homo":null,"lumo":null,"delta_g_ads":"-38.4 kJ/mol","adsorption_energy":null},{"inhibitor_name":"EO,8","substrate":"X65 steel","corrosive_medium":"HCl","medium_concentration":"15% (v/v)","inhibitor_concentration":"1 × 10^-4 M","temperature":"298 K","immersion_time":null,"test_method":"electrochemical impedance spectroscopy","inhibition_efficiency":"79.3%","homo":null,"lumo":null,"delta_g_ads":"-38.4 kJ/mol","adsorption_energy":null},{"inhibitor_name":"EO,8","substrate":"X65 steel","corrosive_medium":"HCl","medium_concentration":"15% (v/v)","inhibitor_concentration":"5 × 10^-4 M","temperature":"298 K","immersion_time":null,"test_method":"electrochemical impedance spectroscopy","inhibition_efficiency":"83.5%","homo":null,"lumo":null,"delta_g_ads":"-38.4 kJ/mol","adsorption_energy":null},{"inhibitor_name":"EO,8","substrate":"X65 steel","corrosive_medium":"HCl","medium_concentration":"15% (v/v)","inhibitor_concentration":"1 × 10^-3 M","temperature":"298 K","immersion_time":null,"test_method":"electrochemical impedance spectroscopy","inhibition_efficiency":"93.4%","homo":null,"lumo":null,"delta_g_ads":"-38.4 kJ/mol","adsorption_energy":null},{"inhibitor_name":"EO,8 (neutral)","substrate":"Fe (110) surface","corrosive_medium":null,"medium_concentration":null,"inhibitor_concentration":null,"temperature":null,"immersion_time":null,"test_method":"density functional theory","inhibition_efficiency":null,"homo":"-4.2547 eV","lumo":"-0.4724 eV","delta_g_ads":null,"adsorption_energy":null},{"inhibitor_name":"EO,8 (protonated)","substrate":"Fe (110) surface","corrosive_medium":null,"medium_concentration":null,"inhibitor_concentration":null,"temperature":null,"immersion_time":null,"test_method":"density functional theory","inhibition_efficiency":null,"homo":"-4.3592 eV","lumo":"-2.8069 eV","delta_g_ads":null,"adsorption_energy":null},{"inhibitor_name":"EO,8 (gas phase)","substrate":"Fe (110) surface","corrosive_medium":null,"medium_concentration":null,"inhibitor_concentration":null,"temperature":null,"immersion_time":null,"test_method":"Monte Carlo simulation","inhibition_efficiency":null,"homo":null,"lumo":null,"delta_g_ads":null,"adsorption_energy":"-266.721 kJ/mol"},{"inhibitor_name":"EO,8 (H2O + HCl)","substrate":"Fe (110) surface","corrosive_medium":"HCl","medium_concentration":"15% (v/v)","inhibitor_concentration":null,"temperature":null,"immersion_time":null,"test_method":"Monte Carlo simulation","inhibition_efficiency":null,"homo":null,"lumo":null,"delta_g_ads":null,"adsorption_energy":"-351663 kJ/mol"},{"inhibitor_name":"EO,12","substrate":"X65 steel","corrosive_medium":"HCl","medium_concentration":"15% (v/v)","inhibitor_concentration":"1 × 10^-3 M","temperature":"298 K","immersion_time":"3 h","test_method":"weight loss","inhibition_efficiency":"92.2%","homo":null,"lumo":null,"delta_g_ads":"-39.3 kJ/mol","adsorption_energy":null},{"inhibitor_name":"EO,12","substrate":"X65 steel","corrosive_medium":"HCl","medium_concentration":"15% (v/v)","inhibitor_concentration":"1 × 10^-3 M","temperature":"298 K","immersion_time":null,"test_method":"weight loss","inhibition_efficiency":"92.21%","homo":null,"lumo":null,"delta_g_ads":"-39.3 kJ/mol","adsorption_energy":null},{"inhibitor_name":"EO,12","substrate":"X65 steel","corrosive_medium":"HCl","medium_concentration":"15% (v/v)","inhibitor_concentration":"1 × 10^-3 M","temperature":"298 K","immersion_time":"6 h","test_method":"weight loss","inhibition_efficiency":"93.31%","homo":null,"lumo":null,"delta_g_ads":"-39.3 kJ/mol","adsorption_energy":null},{"inhibitor_name":"EO,12","substrate":"X65 steel","corrosive_medium":"HCl","medium_concentration":"15% (v/v)","inhibitor_concentration":"1 × 10^-3 M","temperature":"298 K","immersion_time":"24 h","test_method":"weight loss","inhibition_efficiency":"88.1%","homo":null,"lumo":null,"delta_g_ads":"-39.3 kJ/mol","adsorption_energy":null},{"inhibitor_name":"EO,12","substrate":"X65 steel","corrosive_medium":"HCl","medium_concentration":"15% (v/v)","inhibitor_concentration":"1 × 10^-6 M","temperature":"298 K","immersion_time":null,"test_method":"potentiodynamic polarization","inhibition_efficiency":"55.9%","homo":null,"lumo":null,"delta_g_ads":"-39.3 kJ/mol","adsorption_energy":null},{"inhibitor_name":"EO,12","substrate":"X65 steel","corrosive_medium":"HCl","medium_concentration":"15% (v/v)","inhibitor_concentration":"1 × 10^-5 M","temperature":"298 K","immersion_time":null,"test_method":"potentiodynamic polarization","inhibition_efficiency":"70.9%","homo":null,"lumo":null,"delta_g_ads":"-39.3 kJ/mol","adsorption_energy":null},{"inhibitor_name":"EO,12","substrate":"X65 steel","corrosive_medium":"HCl","medium_concentration":"15% (v/v)","inhibitor_concentration":"1 × 10^-4 M","temperature":"298 K","immersion_time":null,"test_method":"potentiodynamic polarization","inhibition_efficiency":"78.4%","homo":null,"lumo":null,"delta_g_ads":"-39.3 kJ/mol","adsorption_energy":null},{"inhibitor_name":"EO,12","substrate":"X65 steel","corrosive_medium":"HCl","medium_concentration":"15% (v/v)","inhibitor_concentration":"5 × 10^-4 M","temperature":"298 K","immersion_time":null,"test_method":"potentiodynamic polarization","inhibition_efficiency":"91.5%","homo":null,"lumo":null,"delta_g_ads":"-39.3 kJ/mol","adsorption_energy":null},{"inhibitor_name":"EO,12","substrate":"X65 steel","corrosive_medium":"HCl","medium_concentration":"15% (v/v)","inhibitor_concentration":"1 × 10^-3 M","temperature":"298 K","immersion_time":null,"test_method":"potentiodynamic polarization","inhibition_efficiency":"95.6%","homo":null,"lumo":null,"delta_g_ads":"-39.3 kJ/mol","adsorption_energy":null},{"inhibitor_name":"EO,12","substrate":"X65 steel","corrosive_medium":"HCl","medium_concentration":"15% (v/v)","inhibitor_concentration":"1 × 10^-6 M","temperature":"298 K","immersion_time":null,"test_method":"electrochemical impedance spectroscopy","inhibition_efficiency":"62.4%","homo":null,"lumo":null,"delta_g_ads":"-39.3 kJ/mol","adsorption_energy":null},{"inhibitor_name":"EO,12","substrate":"X65 steel","corrosive_medium":"HCl","medium_concentration":"15% (v/v)","inhibitor_concentration":"1 × 10^-5 M","temperature":"298 K","immersion_time":null,"test_method":"electrochemical impedance spectroscopy","inhibition_efficiency":"75.0%","homo":null,"lumo":null,"delta_g_ads":"-39.3 kJ/mol","adsorption_energy":null},{"inhibitor_name":"EO,12","substrate":"X65 steel","corrosive_medium":"HCl","medium_concentration":"15% (v/v)","inhibitor_concentration":"1 × 10^-4 M","temperature":"298 K","immersion_time":null,"test_method":"electrochemical impedance spectroscopy","inhibition_efficiency":"82.4%","homo":null,"lumo":null,"delta_g_ads":"-39.3 kJ/mol","adsorption_energy":null},{"inhibitor_name":"EO,12","substrate":"X65 steel","corrosive_medium":"HCl","medium_concentration":"15% (v/v)","inhibitor_concentration":"5 × 10^-4 M","temperature":"298 K","immersion_time":null,"test_method":"electrochemical impedance spectroscopy","inhibition_efficiency":"87.4%","homo":null,"lumo":null,"delta_g_ads":"-39.3 kJ/mol","adsorption_energy":null},{"inhibitor_name":"EO,12","substrate":"X65 steel","corrosive_medium":"HCl","medium_concentration":"15% (v/v)","inhibitor_concentration":"1 × 10^-3 M","temperature":"298 K","immersion_time":null,"test_method":"electrochemical impedance spectroscopy","inhibition_efficiency":"94.3%","homo":null,"lumo":null,"delta_g_ads":"-39.3 kJ/mol","adsorption_energy":null},{"inhibitor_name":"EO,12 (neutral)","substrate":"Fe (110) surface","corrosive_medium":null,"medium_concentration":null,"inhibitor_concentration":null,"temperature":null,"immersion_time":null,"test_method":"density functional theory","inhibition_efficiency":null,"homo":"-4.1707 eV","lumo":"-0.5210 eV","delta_g_ads":null,"adsorption_energy":null},{"inhibitor_name":"EO,12 (protonated)","substrate":"Fe (110) surface","corrosive_medium":null,"medium_concentration":null,"inhibitor_concentration":null,"temperature":null,"immersion_time":null,"test_method":"density functional theory","inhibition_efficiency":null,"homo":"-3.9105 eV","lumo":"-2.3594 eV","delta_g_ads":null,"adsorption_energy":null},{"inhibitor_name":"EO,12 (gas phase)","substrate":"Fe (110) surface","corrosive_medium":null,"medium_concentration":null,"inhibitor_concentration":null,"temperature":null,"immersion_time":null,"test_method":"Monte Carlo simulation","inhibition_efficiency":null,"homo":null,"lumo":null,"delta_g_ads":null,"adsorption_energy":"-349.339 kJ/mol"},{"inhibitor_name":"EO,12 (H2O + HCl)","substrate":"Fe (110) surface","corrosive_medium":"HCl","medium_concentration":"15% (v/v)","inhibitor_concentration":null,"temperature":null,"immersion_time":null,"test_method":"Monte Carlo simulation","inhibition_efficiency":null,"homo":null,"lumo":null,"delta_g_ads":null,"adsorption_energy":"-351712 kJ/mol"}]}
