Repository: fwx-stu/Corrosion-Inhibitor-Extraction

## Dataset and experiments

| Experiment | Papers per condition | Conditions |
| --- | ---: | ---: |
| GLM-4-Plus evidence strategies E0–E5 (dev37) | 37 | 54 |
| Qwen2.5 development experiments (dev37) | 37 | 27 |
| Qwen2.5 main experiments (test50) | 50 | 9 |
| Matched-budget and component controls (test50) | 50 | 12 |
| GLM-4-Plus reference (test50) | 50 | 1 |
| **Total** | | **103** |

The expert reference dataset contains 87 papers and 3,066 normalized, deduplicated records (670 in dev37 and 2,396 in test50). The release includes 4,097 paper-level structured predictions, the reference annotations, evaluation code, statistical analyses and numerical figure data.

File: input/test50/gold/test50.jsonl (part 17 of 26)
{"paper_id":"pdf_1276","records":[{"inhibitor_name":"2FPDC","substrate":"mild steel","corrosive_medium":"HCl","medium_concentration":"1 M","inhibitor_concentration":"1 × 10^-5 M","temperature":null,"immersion_time":"1 h","test_method":"potentiodynamic polarization","inhibition_efficiency":"82.3%","homo":null,"lumo":null,"delta_g_ads":"-38.57 kJ/mol","adsorption_energy":null},{"inhibitor_name":"2FPDC","substrate":"mild steel","corrosive_medium":"HCl","medium_concentration":"1 M","inhibitor_concentration":"1 × 10^-4 M","temperature":null,"immersion_time":"1 h","test_method":"potentiodynamic polarization","inhibition_efficiency":"82.9%","homo":null,"lumo":null,"delta_g_ads":"-38.57 kJ/mol","adsorption_energy":null},{"inhibitor_name":"2FPDC","substrate":"mild steel","corrosive_medium":"HCl","medium_concentration":"1 M","inhibitor_concentration":"1 × 10^-3 M","temperature":null,"immersion_time":"1 h","test_method":"potentiodynamic polarization","inhibition_efficiency":"88.7%","homo":null,"lumo":null,"delta_g_ads":"-38.57 kJ/mol","adsorption_energy":null},{"inhibitor_name":"2FPDC","substrate":"mild steel","corrosive_medium":"HCl","medium_concentration":"1 M","inhibitor_concentration":"1 × 10^-2 M","temperature":null,"immersion_time":"1 h","test_method":"potentiodynamic polarization","inhibition_efficiency":"89.2%","homo":null,"lumo":null,"delta_g_ads":"-38.57 kJ/mol","adsorption_energy":null},{"inhibitor_name":"2FPDC","substrate":"mild steel","corrosive_medium":"HCl","medium_concentration":"1 M","inhibitor_concentration":"1 × 10^-5 M","temperature":null,"immersion_time":"1 h","test_method":"linear polarization resistance","inhibition_efficiency":"79.2%","homo":null,"lumo":null,"delta_g_ads":"-38.57 kJ/mol","adsorption_energy":null},{"inhibitor_name":"2FPDC","substrate":"mild steel","corrosive_medium":"HCl","medium_concentration":"1 M","inhibitor_concentration":"1 × 10^-4 M","temperature":null,"immersion_time":"1 h","test_method":"linear polarization resistance","inhibition_efficiency":"80.8%","homo":null,"lumo":null,"delta_g_ads":"-38.57 kJ/mol","adsorption_energy":null},{"inhibitor_name":"2FPDC","substrate":"mild steel","corrosive_medium":"HCl","medium_concentration":"1 M","inhibitor_concentration":"1 × 10^-3 M","temperature":null,"immersion_time":"1 h","test_method":"linear polarization resistance","inhibition_efficiency":"85.9%","homo":null,"lumo":null,"delta_g_ads":"-38.57 kJ/mol","adsorption_energy":null},{"inhibitor_name":"2FPDC","substrate":"mild steel","corrosive_medium":"HCl","medium_concentration":"1 M","inhibitor_concentration":"1 × 10^-2 M","temperature":null,"immersion_time":"1 h","test_method":"linear polarization resistance","inhibition_efficiency":"87.3%","homo":null,"lumo":null,"delta_g_ads":"-38.57 kJ/mol","adsorption_energy":null},{"inhibitor_name":"2FPDC","substrate":"mild steel","corrosive_medium":"HCl","medium_concentration":"1 M","inhibitor_concentration":"1 × 10^-5 M","temperature":null,"immersion_time":"1 h","test_method":"electrochemical impedance spectroscopy","inhibition_efficiency":"82.3%","homo":null,"lumo":null,"delta_g_ads":"-38.57 kJ/mol","adsorption_energy":null},{"inhibitor_name":"2FPDC","substrate":"mild steel","corrosive_medium":"HCl","medium_concentration":"1 M","inhibitor_concentration":"1 × 10^-4 M","temperature":null,"immersion_time":"1 h","test_method":"electrochemical impedance spectroscopy","inhibition_efficiency":"83.5%","homo":null,"lumo":null,"delta_g_ads":"-38.57 kJ/mol","adsorption_energy":null},{"inhibitor_name":"2FPDC","substrate":"mild steel","corrosive_medium":"HCl","medium_concentration":"1 M","inhibitor_concentration":"1 × 10^-3 M","temperature":null,"immersion_time":"1 h","test_method":"electrochemical impedance spectroscopy","inhibition_efficiency":"88.1%","homo":null,"lumo":null,"delta_g_ads":"-38.57 kJ/mol","adsorption_energy":null},{"inhibitor_name":"2FPDC","substrate":"mild steel","corrosive_medium":"HCl","medium_concentration":"1 M","inhibitor_concentration":"1 × 10^-2 M","temperature":null,"immersion_time":"1 h","test_method":"electrochemical impedance spectroscopy","inhibition_efficiency":"88.3%","homo":null,"lumo":null,"delta_g_ads":"-38.57 kJ/mol","adsorption_energy":null},{"inhibitor_name":"2FPDC","substrate":"mild steel","corrosive_medium":"HCl","medium_concentration":"1 M","inhibitor_concentration":"1 × 10^-5 M","temperature":null,"immersion_time":"5 h","test_method":"potentiodynamic polarization","inhibition_efficiency":"90.5%","homo":null,"lumo":null,"delta_g_ads":"-38.57 kJ/mol","adsorption_energy":null},{"inhibitor_name":"2FPDC","substrate":"mild steel","corrosive_medium":"HCl","medium_concentration":"1 M","inhibitor_concentration":"1 × 10^-4 M","temperature":null,"immersion_time":"5 h","test_method":"potentiodynamic polarization","inhibition_efficiency":"91.5%","homo":null,"lumo":null,"delta_g_ads":"-38.57 kJ/mol","adsorption_energy":null},{"inhibitor_name":"2FPDC","substrate":"mild steel","corrosive_medium":"HCl","medium_concentration":"1 M","inhibitor_concentration":"1 × 10^-3 M","temperature":null,"immersion_time":"5 h","test_method":"potentiodynamic polarization","inhibition_efficiency":"92.4%","homo":null,"lumo":null,"delta_g_ads":"-38.57 kJ/mol","adsorption_energy":null},{"inhibitor_name":"2FPDC","substrate":"mild steel","corrosive_medium":"HCl","medium_concentration":"1 M","inhibitor_concentration":"1 × 10^-2 M","temperature":null,"immersion_time":"5 h","test_method":"potentiodynamic polarization","inhibition_efficiency":"93.5%","homo":null,"lumo":null,"delta_g_ads":"-38.57 kJ/mol","adsorption_energy":null},{"inhibitor_name":"2FPDC","substrate":"mild steel","corrosive_medium":"HCl","medium_concentration":"1 M","inhibitor_concentration":"1 × 10^-5 M","temperature":null,"immersion_time":"5 h","test_method":"linear polarization resistance","inhibition_efficiency":"87.3%","homo":null,"lumo":null,"delta_g_ads":"-38.57 kJ/mol","adsorption_energy":null},{"inhibitor_name":"2FPDC","substrate":"mild steel","corrosive_medium":"HCl","medium_concentration":"1 M","inhibitor_concentration":"1 × 10^-4 M","temperature":null,"immersion_time":"5 h","test_method":"linear polarization resistance","inhibition_efficiency":"90.1%","homo":null,"lumo":null,"delta_g_ads":"-38.57 kJ/mol","adsorption_energy":null},{"inhibitor_name":"2FPDC","substrate":"mild steel","corrosive_medium":"HCl","medium_concentration":"1 M","inhibitor_concentration":"1 × 10^-3 M","temperature":null,"immersion_time":"5 h","test_method":"linear polarization resistance","inhibition_efficiency":"90.3%","homo":null,"lumo":null,"delta_g_ads":"-38.57 kJ/mol","adsorption_energy":null},{"inhibitor_name":"2FPDC","substrate":"mild steel","corrosive_medium":"HCl","medium_concentration":"1 M","inhibitor_concentration":"1 × 10^-2 M","temperature":null,"immersion_time":"5 h","test_method":"linear polarization resistance","inhibition_efficiency":"93.7%","homo":null,"lumo":null,"delta_g_ads":"-38.57 kJ/mol","adsorption_energy":null},{"inhibitor_name":"2FPDC","substrate":"mild steel","corrosive_medium":"HCl","medium_concentration":"1 M","inhibitor_concentration":"1 × 10^-5 M","temperature":null,"immersion_time":"5 h","test_method":"electrochemical impedance spectroscopy","inhibition_efficiency":"92.4%","homo":null,"lumo":null,"delta_g_ads":"-38.57 kJ/mol","adsorption_energy":null},{"inhibitor_name":"2FPDC","substrate":"mild steel","corrosive_medium":"HCl","medium_concentration":"1 M","inhibitor_concentration":"1 × 10^-4 M","temperature":null,"immersion_time":"5 h","test_method":"electrochemical impedance spectroscopy","inhibition_efficiency":"93.9%","homo":null,"lumo":null,"delta_g_ads":"-38.57 kJ/mol","adsorption_energy":null},{"inhibitor_name":"2FPDC","substrate":"mild steel","corrosive_medium":"HCl","medium_concentration":"1 M","inhibitor_concentration":"1 × 10^-3 M","temperature":null,"immersion_time":"5 h","test_method":"electrochemical impedance spectroscopy","inhibition_efficiency":"95.4%","homo":null,"lumo":null,"delta_g_ads":"-38.57 kJ/mol","adsorption_energy":null},{"inhibitor_name":"2FPDC","substrate":"mild steel","corrosive_medium":"HCl","medium_concentration":"1 M","inhibitor_concentration":"1 × 10^-2 M","temperature":null,"immersion_time":"5 h","test_method":"electrochemical impedance spectroscopy","inhibition_efficiency":"96.5%","homo":null,"lumo":null,"delta_g_ads":"-38.57 kJ/mol","adsorption_energy":null},{"inhibitor_name":"2FPDC (neutral)","substrate":"Fe (111) surface","corrosive_medium":null,"medium_concentration":null,"inhibitor_concentration":null,"temperature":null,"immersion_time":null,"test_method":"density functional theory","inhibition_efficiency":null,"homo":"-6.51 eV","lumo":"-1.51 eV","delta_g_ads":null,"adsorption_energy":null},{"inhibitor_name":"2FPDC (protonated)","substrate":"Fe (111) surface","corrosive_medium":null,"medium_concentration":null,"inhibitor_concentration":null,"temperature":null,"immersion_time":null,"test_method":"density functional theory","inhibition_efficiency":null,"homo":"-6.77 eV","lumo":"-1.79 eV","delta_g_ads":null,"adsorption_energy":null},{"inhibitor_name":"2FPDC (vacuum phase)","substrate":"Fe (111) surface","corrosive_medium":null,"medium_concentration":null,"inhibitor_concentration":null,"temperature":null,"immersion_time":null,"test_method":"Monte Carlo simulation","inhibition_efficiency":null,"homo":null,"lumo":null,"delta_g_ads":null,"adsorption_energy":"-81.9 kcal/mol"},{"inhibitor_name":"2FPDC (aqueous phase)","substrate":"Fe (111) surface","corrosive_medium":"H2O + H3O+ + Cl-","medium_concentration":null,"inhibitor_concentration":null,"temperature":null,"immersion_time":null,"test_method":"Monte Carlo simulation","inhibition_efficiency":null,"homo":null,"lumo":null,"delta_g_ads":null,"adsorption_energy":"-100.5 kcal/mol"},{"inhibitor_name":"4FPDC","substrate":"mild steel","corrosive_medium":"HCl","medium_concentration":"1 M","inhibitor_concentration":"1 × 10^-5 M","temperature":null,"immersion_time":"1 h","test_method":"potentiodynamic polarization","inhibition_efficiency":"80.2%","homo":null,"lumo":null,"delta_g_ads":"-37.95 kJ/mol","adsorption_energy":null},{"inhibitor_name":"4FPDC","substrate":"mild steel","corrosive_medium":"HCl","medium_concentration":"1 M","inhibitor_concentration":"1 × 10^-4 M","temperature":null,"immersion_time":"1 h","test_method":"potentiodynamic polarization","inhibition_efficiency":"82.5%","homo":null,"lumo":null,"delta_g_ads":"-37.95 kJ/mol","adsorption_energy":null},{"inhibitor_name":"4FPDC","substrate":"mild steel","corrosive_medium":"HCl","medium_concentration":"1 M","inhibitor_concentration":"1 × 10^-3 M","temperature":null,"immersion_time":"1 h","test_method":"potentiodynamic polarization","inhibition_efficiency":"89.4%","homo":null,"lumo":null,"delta_g_ads":"-37.95 kJ/mol","adsorption_energy":null},{"inhibitor_name":"4FPDC","substrate":"mild steel","corrosive_medium":"HCl","medium_concentration":"1 M","inhibitor_concentration":"1 × 10^-2 M","temperature":null,"immersion_time":"1 h","test_method":"potentiodynamic polarization","inhibition_efficiency":"91.4%","homo":null,"lumo":null,"delta_g_ads":"-37.95 kJ/mol","adsorption_energy":null},{"inhibitor_name":"4FPDC","substrate":"mild steel","corrosive_medium":"HCl","medium_concentration":"1 M","inhibitor_concentration":"1 × 10^-5 M","temperature":null,"immersion_time":"1 h","test_method":"linear polarization resistance","inhibition_efficiency":"77.3%","homo":null,"lumo":null,"delta_g_ads":"-37.95 kJ/mol","adsorption_energy":null},{"inhibitor_name":"4FPDC","substrate":"mild steel","corrosive_medium":"HCl","medium_concentration":"1 M","inhibitor_concentration":"1 × 10^-4 M","temperature":null,"immersion_time":"1 h","test_method":"linear polarization resistance","inhibition_efficiency":"79.2%","homo":null,"lumo":null,"delta_g_ads":"-37.95 kJ/mol","adsorption_energy":null},{"inhibitor_name":"4FPDC","substrate":"mild steel","corrosive_medium":"HCl","medium_concentration":"1 M","inhibitor_concentration":"1 × 10^-3 M","temperature":null,"immersion_time":"1 h","test_method":"linear polarization resistance","inhibition_efficiency":"84.9%","homo":null,"lumo":null,"delta_g_ads":"-37.95 kJ/mol","adsorption_energy":null},{"inhibitor_name":"4FPDC","substrate":"mild steel","corrosive_medium":"HCl","medium_concentration":"1 M","inhibitor_concentration":"1 × 10^-2 M","temperature":null,"immersion_time":"1 h","test_method":"linear polarization resistance","inhibition_efficiency":"90.0%","homo":null,"lumo":null,"delta_g_ads":"-37.95 kJ/mol","adsorption_energy":null},{"inhibitor_name":"4FPDC","substrate":"mild steel","corrosive_medium":"HCl","medium_concentration":"1 M","inhibitor_concentration":"1 × 10^-5 M","temperature":null,"immersion_time":"1 h","test_method":"electrochemical impedance spectroscopy","inhibition_efficiency":"78.8%","homo":null,"lumo":null,"delta_g_ads":"-37.95 kJ/mol","adsorption_energy":null},{"inhibitor_name":"4FPDC","substrate":"mild steel","corrosive_medium":"HCl","medium_concentration":"1 M","inhibitor_concentration":"1 × 10^-4 M","temperature":null,"immersion_time":"1 h","test_method":"electrochemical impedance spectroscopy","inhibition_efficiency":"83.1%","homo":null,"lumo":null,"delta_g_ads":"-37.95 kJ/mol","adsorption_energy":null},{"inhibitor_name":"4FPDC","substrate":"mild steel","corrosive_medium":"HCl","medium_concentration":"1 M","inhibitor_concentration":"1 × 10^-3 M","temperature":null,"immersion_time":"1 h","test_method":"electrochemical impedance spectroscopy","inhibition_efficiency":"87.9%","homo":null,"lumo":null,"delta_g_ads":"-37.95 kJ/mol","adsorption_energy":null},{"inhibitor_name":"4FPDC","substrate":"mild steel","corrosive_medium":"HCl","medium_concentration":"1 M","inhibitor_concentration":"1 × 10^-2 M","temperature":null,"immersion_time":"1 h","test_method":"electrochemical impedance spectroscopy","inhibition_efficiency":"93.7%","homo":null,"lumo":null,"delta_g_ads":"-37.95 kJ/mol","adsorption_energy":null},{"inhibitor_name":"4FPDC","substrate":"mild steel","corrosive_medium":"HCl","medium_concentration":"1 M","inhibitor_concentration":"1 × 10^-5 M","temperature":null,"immersion_time":"5 h","test_method":"potentiodynamic polarization","inhibition_efficiency":"90.6%","homo":null,"lumo":null,"delta_g_ads":"-37.95 kJ/mol","adsorption_energy":null},{"inhibitor_name":"4FPDC","substrate":"mild steel","corrosive_medium":"HCl","medium_concentration":"1 M","inhibitor_concentration":"1 × 10^-4 M","temperature":null,"immersion_time":"5 h","test_method":"potentiodynamic polarization","inhibition_efficiency":"93.2%","homo":null,"lumo":null,"delta_g_ads":"-37.95 kJ/mol","adsorption_energy":null},{"inhibitor_name":"4FPDC","substrate":"mild steel","corrosive_medium":"HCl","medium_concentration":"1 M","inhibitor_concentration":"1 × 10^-3 M","temperature":null,"immersion_time":"5 h","test_method":"potentiodynamic polarization","inhibition_efficiency":"96.1%","homo":null,"lumo":null,"delta_g_ads":"-37.95 kJ/mol","adsorption_energy":null},{"inhibitor_name":"4FPDC","substrate":"mild steel","corrosive_medium":"HCl","medium_concentration":"1 M","inhibitor_concentration":"1 × 10^-2 M","temperature":null,"immersion_time":"5 h","test_method":"potentiodynamic polarization","inhibition_efficiency":"96.8%","homo":null,"lumo":null,"delta_g_ads":"-37.95 kJ/mol","adsorption_energy":null},{"inhibitor_name":"4FPDC","substrate":"mild steel","corrosive_medium":"HCl","medium_concentration":"1 M","inhibitor_concentration":"1 × 10^-5 M","temperature":null,"immersion_time":"5 h","test_method":"linear polarization resistance","inhibition_efficiency":"91.1%","homo":null,"lumo":null,"delta_g_ads":"-37.95 kJ/mol","adsorption_energy":null},{"inhibitor_name":"4FPDC","substrate":"mild steel","corrosive_medium":"HCl","medium_concentration":"1 M","inhibitor_concentration":"1 × 10^-4 M","temperature":null,"immersion_time":"5 h","test_method":"linear polarization resistance","inhibition_efficiency":"92.4%","homo":null,"lumo":null,"delta_g_ads":"-37.95 kJ/mol","adsorption_energy":null},{"inhibitor_name":"4FPDC","substrate":"mild steel","corrosive_medium":"HCl","medium_concentration":"1 M","inhibitor_concentration":"1 × 10^-3 M","temperature":null,"immersion_time":"5 h","test_method":"linear polarization resistance","inhibition_efficiency":"94.9%","homo":null,"lumo":null,"delta_g_ads":"-37.95 kJ/mol","adsorption_energy":null},{"inhibitor_name":"4FPDC","substrate":"mild steel","corrosive_medium":"HCl","medium_concentration":"1 M","inhibitor_concentration":"1 × 10^-2 M","temperature":null,"immersion_time":"5 h","test_method":"linear polarization resistance","inhibition_efficiency":"95.4%","homo":null,"lumo":null,"delta_g_ads":"-37.95 kJ/mol","adsorption_energy":null},{"inhibitor_name":"4FPDC","substrate":"mild steel","corrosive_medium":"HCl","medium_concentration":"1 M","inhibitor_concentration":"1 × 10^-5 M","temperature":null,"immersion_time":"5 h","test_method":"electrochemical impedance spectroscopy","inhibition_efficiency":"94.9%","homo":null,"lumo":null,"delta_g_ads":"-37.95 kJ/mol","adsorption_energy":null},{"inhibitor_name":"4FPDC","substrate":"mild steel","corrosive_medium":"HCl","medium_concentration":"1 M","inhibitor_concentration":"1 × 10^-4 M","temperature":null,"immersion_time":"5 h","test_method":"electrochemical impedance spectroscopy","inhibition_efficiency":"95.1%","homo":null,"lumo":null,"delta_g_ads":"-37.95 kJ/mol","adsorption_energy":null},{"inhibitor_name":"4FPDC","substrate":"mild steel","corrosive_medium":"HCl","medium_concentration":"1 M","inhibitor_concentration":"1 × 10^-3 M","temperature":null,"immersion_time":"5 h","test_method":"electrochemical impedance spectroscopy","inhibition_efficiency":"97.1%","homo":null,"lumo":null,"delta_g_ads":"-37.95 kJ/mol","adsorption_energy":null},{"inhibitor_name":"4FPDC","substrate":"mild steel","corrosive_medium":"HCl","medium_concentration":"1 M","inhibitor_concentration":"1 × 10^-2 M","temperature":null,"immersion_time":"5 h","test_method":"electrochemical impedance spectroscopy","inhibition_efficiency":"97.3%","homo":null,"lumo":null,"delta_g_ads":"-37.95 kJ/mol","adsorption_energy":null},{"inhibitor_name":"4FPDC (neutral)","substrate":"Fe (111) surface","corrosive_medium":null,"medium_concentration":null,"inhibitor_concentration":null,"temperature":null,"immersion_time":null,"test_method":"density functional theory","inhibition_efficiency":null,"homo":"-6.47 eV","lumo":"-1.57 eV","delta_g_ads":null,"adsorption_energy":null},{"inhibitor_name":"4FPDC (protonated)","substrate":"Fe (111) surface","corrosive_medium":null,"medium_concentration":null,"inhibitor_concentration":null,"temperature":null,"immersion_time":null,"test_method":"density functional theory","inhibition_efficiency":null,"homo":"-6.63 eV","lumo":"-1.77 eV","delta_g_ads":null,"adsorption_energy":null},{"inhibitor_name":"4FPDC (vacuum phase)","substrate":"Fe (111) surface","corrosive_medium":null,"medium_concentration":null,"inhibitor_concentration":null,"temperature":null,"immersion_time":null,"test_method":"Monte Carlo simulation","inhibition_efficiency":null,"homo":null,"lumo":null,"delta_g_ads":null,"adsorption_energy":"-82.6 kcal/mol"},{"inhibitor_name":"4FPDC (aqueous phase)","substrate":"Fe (111) surface","corrosive_medium":"H2O + H3O+ + Cl-","medium_concentration":null,"inhibitor_concentration":null,"temperature":null,"immersion_time":null,"test_method":"Monte Carlo simulation","inhibition_efficiency":null,"homo":null,"lumo":null,"delta_g_ads":null,"adsorption_energy":"-110.2 kcal/mol"}]}
{"paper_id":"pdf_1894","records":[{"inhibitor_name":"PCRE","substrate":"mild steel","corrosive_medium":"HCl","medium_concentration":"0.5 M","inhibitor_concentration":"50 ppm","temperature":"298 K","immersion_time":"24 h","test_method":"weight loss","inhibition_efficiency":"91.935%","homo":null,"lumo":null,"delta_g_ads":null,"adsorption_energy":null},{"inhibitor_name":"PCRE","substrate":"mild steel","corrosive_medium":"HCl","medium_concentration":"0.5 M","inhibitor_concentration":"100 ppm","temperature":"298 K","immersion_time":"24 h","test_method":"weight loss","inhibition_efficiency":"93.339%","homo":null,"lumo":null,"delta_g_ads":null,"adsorption_energy":null},{"inhibitor_name":"PCRE","substrate":"mild steel","corrosive_medium":"HCl","medium_concentration":"0.5 M","inhibitor_concentration":"250 ppm","temperature":"298 K","immersion_time":"24 h","test_method":"weight loss","inhibition_efficiency":"94.414%","homo":null,"lumo":null,"delta_g_ads":null,"adsorption_energy":null},{"inhibitor_name":"PCRE","substrate":"mild steel","corrosive_medium":"HCl","medium_concentration":"0.5 M","inhibitor_concentration":"500 ppm","temperature":"298 K","immersion_time":"24 h","test_method":"weight loss","inhibition_efficiency":"95.519%","homo":null,"lumo":null,"delta_g_ads":null,"adsorption_energy":null},{"inhibitor_name":"PCRE","substrate":"mild steel","corrosive_medium":"HCl","medium_concentration":"0.5 M","inhibitor_concentration":"1000 ppm","temperature":"298 K","immersion_time":"24 h","test_method":"weight loss","inhibition_efficiency":"96.714%","homo":null,"lumo":null,"delta_g_ads":null,"adsorption_energy":null},{"inhibitor_name":"PCRE","substrate":"mild steel","corrosive_medium":"HCl","medium_concentration":"0.5 M","inhibitor_concentration":"50 ppm","temperature":"303 K","immersion_time":"24 h","test_method":"weight loss","inhibition_efficiency":"91.796%","homo":null,"lumo":null,"delta_g_ads":null,"adsorption_energy":null},{"inhibitor_name":"PCRE","substrate":"mild steel","corrosive_medium":"HCl","medium_concentration":"0.5 M","inhibitor_concentration":"100 ppm","temperature":"303 K","immersion_time":"24 h","test_method":"weight loss","inhibition_efficiency":"93.170%","homo":null,"lumo":null,"delta_g_ads":null,"adsorption_energy":null},{"inhibitor_name":"PCRE","substrate":"mild steel","corrosive_medium":"HCl","medium_concentration":"0.5 M","inhibitor_concentration":"250 ppm","temperature":"303 K","immersion_time":"24 h","test_method":"weight loss","inhibition_efficiency":"94.079%","homo":null,"lumo":null,"delta_g_ads":null,"adsorption_energy":null},{"inhibitor_name":"PCRE","substrate":"mild steel","corrosive_medium":"HCl","medium_concentration":"0.5 M","inhibitor_concentration":"500 ppm","temperature":"303 K","immersion_time":"24 h","test_method":"weight loss","inhibition_efficiency":"95.122%","homo":null,"lumo":null,"delta_g_ads":null,"adsorption_energy":null},{"inhibitor_name":"PCRE","substrate":"mild steel","corrosive_medium":"HCl","medium_concentration":"0.5 M","inhibitor_concentration":"1000 ppm","temperature":"303 K","immersion_time":"24 h","test_method":"weight loss","inhibition_efficiency":"96.252%","homo":null,"lumo":null,"delta_g_ads":null,"adsorption_energy":null},{"inhibitor_name":"PCRE","substrate":"mild steel","corrosive_medium":"HCl","medium_concentration":"0.5 M","inhibitor_concentration":"50 ppm","temperature":"313 K","immersion_time":"24 h","test_method":"weight loss","inhibition_efficiency":"90.865%","homo":null,"lumo":null,"delta_g_ads":null,"adsorption_energy":null},{"inhibitor_name":"PCRE","substrate":"mild steel","corrosive_medium":"HCl","medium_concentration":"0.5 M","inhibitor_concentration":"100 ppm","temperature":"313 K","immersion_time":"24 h","test_method":"weight loss","inhibition_efficiency":"92.369%","homo":null,"lumo":null,"delta_g_ads":null,"adsorption_energy":null},{"inhibitor_name":"PCRE","substrate":"mild steel","corrosive_medium":"HCl","medium_concentration":"0.5 M","inhibitor_concentration":"250 ppm","temperature":"313 K","immersion_time":"24 h","test_method":"weight loss","inhibition_efficiency":"93.307%","homo":null,"lumo":null,"delta_g_ads":null,"adsorption_energy":null},{"inhibitor_name":"PCRE","substrate":"mild steel","corrosive_medium":"HCl","medium_concentration":"0.5 M","inhibitor_concentration":"500 ppm","temperature":"313 K","immersion_time":"24 h","test_method":"weight loss","inhibition_efficiency":"94.094%","homo":null,"lumo":null,"delta_g_ads":null,"adsorption_energy":null},{"inhibitor_name":"PCRE","substrate":"mild steel","corrosive_medium":"HCl","medium_concentration":"0.5 M","inhibitor_concentration":"1000 ppm","temperature":"313 K","immersion_time":"24 h","test_method":"weight loss","inhibition_efficiency":"95.170%","homo":null,"lumo":null,"delta_g_ads":null,"adsorption_energy":null},{"inhibitor_name":"PCRE","substrate":"mild steel","corrosive_medium":"HCl","medium_concentration":"0.5 M","inhibitor_concentration":"50 ppm","temperature":"298 K","immersion_time":"1 h","test_method":"potentiodynamic polarization","inhibition_efficiency":"52.041%","homo":null,"lumo":null,"delta_g_ads":null,"adsorption_energy":null},{"inhibitor_name":"PCRE","substrate":"mild steel","corrosive_medium":"HCl","medium_concentration":"0.5 M","inhibitor_concentration":"100 ppm","temperature":"298 K","immersion_time":"1 h","test_method":"potentiodynamic polarization","inhibition_efficiency":"66.061%","homo":null,"lumo":null,"delta_g_ads":null,"adsorption_energy":null},{"inhibitor_name":"PCRE","substrate":"mild steel","corrosive_medium":"HCl","medium_concentration":"0.5 M","inhibitor_concentration":"250 ppm","temperature":"298 K","immersion_time":"1 h","test_method":"potentiodynamic polarization","inhibition_efficiency":"76.013%","homo":null,"lumo":null,"delta_g_ads":null,"adsorption_energy":null},{"inhibitor_name":"PCRE","substrate":"mild steel","corrosive_medium":"HCl","medium_concentration":"0.5 M","inhibitor_concentration":"500 ppm","temperature":"298 K","immersion_time":"1 h","test_method":"potentiodynamic polarization","inhibition_efficiency":"81.463%","homo":null,"lumo":null,"delta_g_ads":null,"adsorption_energy":null},{"inhibitor_name":"PCRE","substrate":"mild steel","corrosive_medium":"HCl","medium_concentration":"0.5 M","inhibitor_concentration":"1000 ppm","temperature":"298 K","immersion_time":"1 h","test_method":"potentiodynamic polarization","inhibition_efficiency":"91.059%","homo":null,"lumo":null,"delta_g_ads":null,"adsorption_energy":null},{"inhibitor_name":"PCRE","substrate":"mild steel","corrosive_medium":"HCl","medium_concentration":"0.5 M","inhibitor_concentration":"50 ppm","temperature":"298 K","immersion_time":"1 h","test_method":"electrochemical impedance spectroscopy","inhibition_efficiency":"46.134%","homo":null,"lumo":null,"delta_g_ads":null,"adsorption_energy":null},{"inhibitor_name":"PCRE","substrate":"mild steel","corrosive_medium":"HCl","medium_concentration":"0.5 M","inhibitor_concentration":"100 ppm","temperature":"298 K","immersion_time":"1 h","test_method":"electrochemical impedance spectroscopy","inhibition_efficiency":"81.748%","homo":null,"lumo":null,"delta_g_ads":null,"adsorption_energy":null},{"inhibitor_name":"PCRE","substrate":"mild steel","corrosive_medium":"HCl","medium_concentration":"0.5 M","inhibitor_concentration":"250 ppm","temperature":"298 K","immersion_time":"1 h","test_method":"electrochemical impedance spectroscopy","inhibition_efficiency":"90.865%","homo":null,"lumo":null,"delta_g_ads":null,"adsorption_energy":null},{"inhibitor_name":"PCRE","substrate":"mild steel","corrosive_medium":"HCl","medium_concentration":"0.5 M","inhibitor_concentration":"500 ppm","temperature":"298 K","immersion_time":"1 h","test_method":"electrochemical impedance spectroscopy","inhibition_efficiency":"93.062%","homo":null,"lumo":null,"delta_g_ads":null,"adsorption_energy":null},{"inhibitor_name":"PCRE","substrate":"mild steel","corrosive_medium":"HCl","medium_concentration":"0.5 M","inhibitor_concentration":"1000 ppm","temperature":"298 K","immersion_time":"1 h","test_method":"electrochemical impedance spectroscopy","inhibition_efficiency":"93.615%","homo":null,"lumo":null,"delta_g_ads":null,"adsorption_energy":null},{"inhibitor_name":"Piceid","substrate":"Fe (110) surface","corrosive_medium":null,"medium_concentration":null,"inhibitor_concentration":null,"temperature":null,"immersion_time":null,"test_method":"density functional theory","inhibition_efficiency":null,"homo":"-4.868 eV","lumo":"-1.937 eV","delta_g_ads":null,"adsorption_energy":null},{"inhibitor_name":"Piceid","substrate":"Fe (110) surface","corrosive_medium":null,"medium_concentration":null,"inhibitor_concentration":null,"temperature":null,"immersion_time":null,"test_method":"Monte Carlo simulation","inhibition_efficiency":null,"homo":null,"lumo":null,"delta_g_ads":null,"adsorption_energy":"-125.65 kcal/mol"},{"inhibitor_name":"Resveratrol","substrate":"Fe (110) surface","corrosive_medium":null,"medium_concentration":null,"inhibitor_concentration":null,"temperature":null,"immersion_time":null,"test_method":"density functional theory","inhibition_efficiency":null,"homo":"-4.843 eV","lumo":"-1.891 eV","delta_g_ads":null,"adsorption_energy":null},{"inhibitor_name":"Resveratrol","substrate":"Fe (110) surface","corrosive_medium":null,"medium_concentration":null,"inhibitor_concentration":null,"temperature":null,"immersion_time":null,"test_method":"Monte Carlo simulation","inhibition_efficiency":null,"homo":null,"lumo":null,"delta_g_ads":null,"adsorption_energy":"-101.65 kcal/mol"},{"inhibitor_name":"Emodin","substrate":"Fe (110) surface","corrosive_medium":null,"medium_concentration":null,"inhibitor_concentration":null,"temperature":null,"immersion_time":null,"test_method":"density functional theory","inhibition_efficiency":null,"homo":"-5.881 eV","lumo":"-3.593 eV","delta_g_ads":null,"adsorption_energy":null},{"inhibitor_name":"Emodin","substrate":"Fe (110) surface","corrosive_medium":null,"medium_concentration":null,"inhibitor_concentration":null,"temperature":null,"immersion_time":null,"test_method":"Monte Carlo simulation","inhibition_efficiency":null,"homo":null,"lumo":null,"delta_g_ads":null,"adsorption_energy":"-170.75 kcal/mol"},{"inhibitor_name":"Emodin-1-O-glucoside","substrate":"Fe (110) surface","corrosive_medium":null,"medium_concentration":null,"inhibitor_concentration":null,"temperature":null,"immersion_time":null,"test_method":"density functional theory","inhibition_efficiency":null,"homo":"-5.927 eV","lumo":"-3.584 eV","delta_g_ads":null,"adsorption_energy":null},{"inhibitor_name":"Emodin-1-O-glucoside","substrate":"Fe (110) surface","corrosive_medium":null,"medium_concentration":null,"inhibitor_concentration":null,"temperature":null,"immersion_time":null,"test_method":"Monte Carlo simulation","inhibition_efficiency":null,"homo":null,"lumo":null,"delta_g_ads":null,"adsorption_energy":"-119.15 kcal/mol"},{"inhibitor_name":"1-O-methylemodin","substrate":"Fe (110) surface","corrosive_medium":null,"medium_concentration":null,"inhibitor_concentration":null,"temperature":null,"immersion_time":null,"test_method":"density functional theory","inhibition_efficiency":null,"homo":"-5.835 eV","lumo":"-3.568 eV","delta_g_ads":null,"adsorption_energy":null},{"inhibitor_name":"1-O-methylemodin","substrate":"Fe (110) surface","corrosive_medium":null,"medium_concentration":null,"inhibitor_concentration":null,"temperature":null,"immersion_time":null,"test_method":"Monte Carlo simulation","inhibition_efficiency":null,"homo":null,"lumo":null,"delta_g_ads":null,"adsorption_energy":"-125.65 kcal/mol"}]}
