Repository: fwx-stu/Corrosion-Inhibitor-Extraction

## Dataset and experiments

| Experiment | Papers per condition | Conditions |
| --- | ---: | ---: |
| GLM-4-Plus evidence strategies E0–E5 (dev37) | 37 | 54 |
| Qwen2.5 development experiments (dev37) | 37 | 27 |
| Qwen2.5 main experiments (test50) | 50 | 9 |
| Matched-budget and component controls (test50) | 50 | 12 |
| GLM-4-Plus reference (test50) | 50 | 1 |
| **Total** | | **103** |

The expert reference dataset contains 87 papers and 3,066 normalized, deduplicated records (670 in dev37 and 2,396 in test50). The release includes 4,097 paper-level structured predictions, the reference annotations, evaluation code, statistical analyses and numerical figure data.

File: input/test50/gold/test50.jsonl (part 18 of 26)
{"paper_id":"pdf_1934","records":[{"inhibitor_name":"PTPEU","substrate":"mild steel","corrosive_medium":"HCl","medium_concentration":"1 M","inhibitor_concentration":"20 ppm","temperature":"303 K","immersion_time":"6 h","test_method":"weight loss","inhibition_efficiency":"66.6%","homo":null,"lumo":null,"delta_g_ads":"-34.94 kJ/mol","adsorption_energy":null},{"inhibitor_name":"PTPEU","substrate":"mild steel","corrosive_medium":"HCl","medium_concentration":"1 M","inhibitor_concentration":"40 ppm","temperature":"303 K","immersion_time":"6 h","test_method":"weight loss","inhibition_efficiency":"75.0%","homo":null,"lumo":null,"delta_g_ads":"-34.94 kJ/mol","adsorption_energy":null},{"inhibitor_name":"PTPEU","substrate":"mild steel","corrosive_medium":"HCl","medium_concentration":"1 M","inhibitor_concentration":"60 ppm","temperature":"303 K","immersion_time":"6 h","test_method":"weight loss","inhibition_efficiency":"79.1%","homo":null,"lumo":null,"delta_g_ads":"-34.94 kJ/mol","adsorption_energy":null},{"inhibitor_name":"PTPEU","substrate":"mild steel","corrosive_medium":"HCl","medium_concentration":"1 M","inhibitor_concentration":"80 ppm","temperature":"303 K","immersion_time":"6 h","test_method":"weight loss","inhibition_efficiency":"87.5%","homo":null,"lumo":null,"delta_g_ads":"-34.94 kJ/mol","adsorption_energy":null},{"inhibitor_name":"PTPEU","substrate":"mild steel","corrosive_medium":"HCl","medium_concentration":"1 M","inhibitor_concentration":"100 ppm","temperature":"303 K","immersion_time":"6 h","test_method":"weight loss","inhibition_efficiency":"91.39%","homo":null,"lumo":null,"delta_g_ads":"-34.94 kJ/mol","adsorption_energy":null},{"inhibitor_name":"PTPEU","substrate":"mild steel","corrosive_medium":"HCl","medium_concentration":"1 M","inhibitor_concentration":"20 ppm","temperature":"313 K","immersion_time":"6 h","test_method":"weight loss","inhibition_efficiency":"53.1%","homo":null,"lumo":null,"delta_g_ads":"-33.40 kJ/mol","adsorption_energy":null},{"inhibitor_name":"PTPEU","substrate":"mild steel","corrosive_medium":"HCl","medium_concentration":"1 M","inhibitor_concentration":"40 ppm","temperature":"313 K","immersion_time":"6 h","test_method":"weight loss","inhibition_efficiency":"60.2%","homo":null,"lumo":null,"delta_g_ads":"-33.40 kJ/mol","adsorption_energy":null},{"inhibitor_name":"PTPEU","substrate":"mild steel","corrosive_medium":"HCl","medium_concentration":"1 M","inhibitor_concentration":"60 ppm","temperature":"313 K","immersion_time":"6 h","test_method":"weight loss","inhibition_efficiency":"72.3%","homo":null,"lumo":null,"delta_g_ads":"-33.40 kJ/mol","adsorption_energy":null},{"inhibitor_name":"PTPEU","substrate":"mild steel","corrosive_medium":"HCl","medium_concentration":"1 M","inhibitor_concentration":"80 ppm","temperature":"313 K","immersion_time":"6 h","test_method":"weight loss","inhibition_efficiency":"80.7%","homo":null,"lumo":null,"delta_g_ads":"-33.40 kJ/mol","adsorption_energy":null},{"inhibitor_name":"PTPEU","substrate":"mild steel","corrosive_medium":"HCl","medium_concentration":"1 M","inhibitor_concentration":"100 ppm","temperature":"313 K","immersion_time":"6 h","test_method":"weight loss","inhibition_efficiency":"83.8%","homo":null,"lumo":null,"delta_g_ads":"-33.40 kJ/mol","adsorption_energy":null},{"inhibitor_name":"PTPEU","substrate":"mild steel","corrosive_medium":"HCl","medium_concentration":"1 M","inhibitor_concentration":"20 ppm","temperature":"323 K","immersion_time":"6 h","test_method":"weight loss","inhibition_efficiency":"41.7%","homo":null,"lumo":null,"delta_g_ads":"-32.44 kJ/mol","adsorption_energy":null},{"inhibitor_name":"PTPEU","substrate":"mild steel","corrosive_medium":"HCl","medium_concentration":"1 M","inhibitor_concentration":"40 ppm","temperature":"323 K","immersion_time":"6 h","test_method":"weight loss","inhibition_efficiency":"53.8%","homo":null,"lumo":null,"delta_g_ads":"-32.44 kJ/mol","adsorption_energy":null},{"inhibitor_name":"PTPEU","substrate":"mild steel","corrosive_medium":"HCl","medium_concentration":"1 M","inhibitor_concentration":"60 ppm","temperature":"323 K","immersion_time":"6 h","test_method":"weight loss","inhibition_efficiency":"61.7%","homo":null,"lumo":null,"delta_g_ads":"-32.44 kJ/mol","adsorption_energy":null},{"inhibitor_name":"PTPEU","substrate":"mild steel","corrosive_medium":"HCl","medium_concentration":"1 M","inhibitor_concentration":"80 ppm","temperature":"323 K","immersion_time":"6 h","test_method":"weight loss","inhibition_efficiency":"67.1%","homo":null,"lumo":null,"delta_g_ads":"-32.44 kJ/mol","adsorption_energy":null},{"inhibitor_name":"PTPEU","substrate":"mild steel","corrosive_medium":"HCl","medium_concentration":"1 M","inhibitor_concentration":"100 ppm","temperature":"323 K","immersion_time":"6 h","test_method":"weight loss","inhibition_efficiency":"77.1%","homo":null,"lumo":null,"delta_g_ads":"-32.44 kJ/mol","adsorption_energy":null},{"inhibitor_name":"PTPEU","substrate":"mild steel","corrosive_medium":"HCl","medium_concentration":"1 M","inhibitor_concentration":"20 ppm","temperature":null,"immersion_time":null,"test_method":"potentiodynamic polarization","inhibition_efficiency":"90.22%","homo":null,"lumo":null,"delta_g_ads":null,"adsorption_energy":null},{"inhibitor_name":"PTPEU","substrate":"mild steel","corrosive_medium":"HCl","medium_concentration":"1 M","inhibitor_concentration":"20 ppm","temperature":null,"immersion_time":null,"test_method":"electrochemical impedance spectroscopy","inhibition_efficiency":null,"homo":null,"lumo":null,"delta_g_ads":null,"adsorption_energy":null},{"inhibitor_name":"PTPEU","substrate":"mild steel","corrosive_medium":"HCl","medium_concentration":"1 M","inhibitor_concentration":"40 ppm","temperature":null,"immersion_time":null,"test_method":"potentiodynamic polarization","inhibition_efficiency":"90.56%","homo":null,"lumo":null,"delta_g_ads":null,"adsorption_energy":null},{"inhibitor_name":"PTPEU","substrate":"mild steel","corrosive_medium":"HCl","medium_concentration":"1 M","inhibitor_concentration":"40 ppm","temperature":null,"immersion_time":null,"test_method":"electrochemical impedance spectroscopy","inhibition_efficiency":null,"homo":null,"lumo":null,"delta_g_ads":null,"adsorption_energy":null},{"inhibitor_name":"PTPEU","substrate":"mild steel","corrosive_medium":"HCl","medium_concentration":"1 M","inhibitor_concentration":"60 ppm","temperature":null,"immersion_time":null,"test_method":"potentiodynamic polarization","inhibition_efficiency":"94.68%","homo":null,"lumo":null,"delta_g_ads":null,"adsorption_energy":null},{"inhibitor_name":"PTPEU","substrate":"mild steel","corrosive_medium":"HCl","medium_concentration":"1 M","inhibitor_concentration":"60 ppm","temperature":null,"immersion_time":null,"test_method":"electrochemical impedance spectroscopy","inhibition_efficiency":null,"homo":null,"lumo":null,"delta_g_ads":null,"adsorption_energy":null},{"inhibitor_name":"PTPEU","substrate":"mild steel","corrosive_medium":"HCl","medium_concentration":"1 M","inhibitor_concentration":"80 ppm","temperature":null,"immersion_time":null,"test_method":"potentiodynamic polarization","inhibition_efficiency":"95.04%","homo":null,"lumo":null,"delta_g_ads":null,"adsorption_energy":null},{"inhibitor_name":"PTPEU","substrate":"mild steel","corrosive_medium":"HCl","medium_concentration":"1 M","inhibitor_concentration":"80 ppm","temperature":null,"immersion_time":null,"test_method":"electrochemical impedance spectroscopy","inhibition_efficiency":null,"homo":null,"lumo":null,"delta_g_ads":null,"adsorption_energy":null},{"inhibitor_name":"PTPEU","substrate":"mild steel","corrosive_medium":"HCl","medium_concentration":"1 M","inhibitor_concentration":"100 ppm","temperature":null,"immersion_time":null,"test_method":"potentiodynamic polarization","inhibition_efficiency":"96.94%","homo":null,"lumo":null,"delta_g_ads":null,"adsorption_energy":null},{"inhibitor_name":"PTPEU","substrate":"mild steel","corrosive_medium":"HCl","medium_concentration":"1 M","inhibitor_concentration":"100 ppm","temperature":null,"immersion_time":null,"test_method":"electrochemical impedance spectroscopy","inhibition_efficiency":null,"homo":null,"lumo":null,"delta_g_ads":null,"adsorption_energy":null},{"inhibitor_name":"PTPEU","substrate":"Fe (110) surface","corrosive_medium":null,"medium_concentration":null,"inhibitor_concentration":null,"temperature":null,"immersion_time":null,"test_method":"density functional theory","inhibition_efficiency":null,"homo":"-6.09 eV","lumo":"-1.22 eV","delta_g_ads":null,"adsorption_energy":null},{"inhibitor_name":"PTPEU","substrate":"Fe (110) surface","corrosive_medium":null,"medium_concentration":null,"inhibitor_concentration":null,"temperature":null,"immersion_time":null,"test_method":"molecular dynamics simulation","inhibition_efficiency":null,"homo":null,"lumo":null,"delta_g_ads":null,"adsorption_energy":"-179.2 kcal/mol"},{"inhibitor_name":"PEPEU","substrate":"mild steel","corrosive_medium":"HCl","medium_concentration":"1 M","inhibitor_concentration":"20 ppm","temperature":"303 K","immersion_time":"6 h","test_method":"weight loss","inhibition_efficiency":"79.1%","homo":null,"lumo":null,"delta_g_ads":"-35.63 kJ/mol","adsorption_energy":null},{"inhibitor_name":"PEPEU","substrate":"mild steel","corrosive_medium":"HCl","medium_concentration":"1 M","inhibitor_concentration":"40 ppm","temperature":"303 K","immersion_time":"6 h","test_method":"weight loss","inhibition_efficiency":"86.12%","homo":null,"lumo":null,"delta_g_ads":"-35.63 kJ/mol","adsorption_energy":null},{"inhibitor_name":"PEPEU","substrate":"mild steel","corrosive_medium":"HCl","medium_concentration":"1 M","inhibitor_concentration":"60 ppm","temperature":"303 K","immersion_time":"6 h","test_method":"weight loss","inhibition_efficiency":"91.6%","homo":null,"lumo":null,"delta_g_ads":"-35.63 kJ/mol","adsorption_energy":null},{"inhibitor_name":"PEPEU","substrate":"mild steel","corrosive_medium":"HCl","medium_concentration":"1 M","inhibitor_concentration":"80 ppm","temperature":"303 K","immersion_time":"6 h","test_method":"weight loss","inhibition_efficiency":"97.9%","homo":null,"lumo":null,"delta_g_ads":"-35.63 kJ/mol","adsorption_energy":null},{"inhibitor_name":"PEPEU","substrate":"mild steel","corrosive_medium":"HCl","medium_concentration":"1 M","inhibitor_concentration":"100 ppm","temperature":"303 K","immersion_time":"6 h","test_method":"weight loss","inhibition_efficiency":"98.2%","homo":null,"lumo":null,"delta_g_ads":"-35.63 kJ/mol","adsorption_energy":null},{"inhibitor_name":"PEPEU","substrate":"mild steel","corrosive_medium":"HCl","medium_concentration":"1 M","inhibitor_concentration":"20 ppm","temperature":"313 K","immersion_time":"6 h","test_method":"weight loss","inhibition_efficiency":"65.5%","homo":null,"lumo":null,"delta_g_ads":"-34.22 kJ/mol","adsorption_energy":null},{"inhibitor_name":"PEPEU","substrate":"mild steel","corrosive_medium":"HCl","medium_concentration":"1 M","inhibitor_concentration":"40 ppm","temperature":"313 K","immersion_time":"6 h","test_method":"weight loss","inhibition_efficiency":"72.9%","homo":null,"lumo":null,"delta_g_ads":"-34.22 kJ/mol","adsorption_energy":null},{"inhibitor_name":"PEPEU","substrate":"mild steel","corrosive_medium":"HCl","medium_concentration":"1 M","inhibitor_concentration":"60 ppm","temperature":"313 K","immersion_time":"6 h","test_method":"weight loss","inhibition_efficiency":"82.9%","homo":null,"lumo":null,"delta_g_ads":"-34.22 kJ/mol","adsorption_energy":null},{"inhibitor_name":"PEPEU","substrate":"mild steel","corrosive_medium":"HCl","medium_concentration":"1 M","inhibitor_concentration":"80 ppm","temperature":"313 K","immersion_time":"6 h","test_method":"weight loss","inhibition_efficiency":"85.0%","homo":null,"lumo":null,"delta_g_ads":"-34.22 kJ/mol","adsorption_energy":null},{"inhibitor_name":"PEPEU","substrate":"mild steel","corrosive_medium":"HCl","medium_concentration":"1 M","inhibitor_concentration":"100 ppm","temperature":"313 K","immersion_time":"6 h","test_method":"weight loss","inhibition_efficiency":"91.3%","homo":null,"lumo":null,"delta_g_ads":"-34.22 kJ/mol","adsorption_energy":null},{"inhibitor_name":"PEPEU","substrate":"mild steel","corrosive_medium":"HCl","medium_concentration":"1 M","inhibitor_concentration":"20 ppm","temperature":"323 K","immersion_time":"6 h","test_method":"weight loss","inhibition_efficiency":"62.1%","homo":null,"lumo":null,"delta_g_ads":"-33.22 kJ/mol","adsorption_energy":null},{"inhibitor_name":"PEPEU","substrate":"mild steel","corrosive_medium":"HCl","medium_concentration":"1 M","inhibitor_concentration":"40 ppm","temperature":"323 K","immersion_time":"6 h","test_method":"weight loss","inhibition_efficiency":"73.3%","homo":null,"lumo":null,"delta_g_ads":"-33.22 kJ/mol","adsorption_energy":null},{"inhibitor_name":"PEPEU","substrate":"mild steel","corrosive_medium":"HCl","medium_concentration":"1 M","inhibitor_concentration":"60 ppm","temperature":"323 K","immersion_time":"6 h","test_method":"weight loss","inhibition_efficiency":"82.9%","homo":null,"lumo":null,"delta_g_ads":"-33.22 kJ/mol","adsorption_energy":null},{"inhibitor_name":"PEPEU","substrate":"mild steel","corrosive_medium":"HCl","medium_concentration":"1 M","inhibitor_concentration":"80 ppm","temperature":"323 K","immersion_time":"6 h","test_method":"weight loss","inhibition_efficiency":"86.7%","homo":null,"lumo":null,"delta_g_ads":"-33.22 kJ/mol","adsorption_energy":null},{"inhibitor_name":"PEPEU","substrate":"mild steel","corrosive_medium":"HCl","medium_concentration":"1 M","inhibitor_concentration":"100 ppm","temperature":"323 K","immersion_time":"6 h","test_method":"weight loss","inhibition_efficiency":"88.8%","homo":null,"lumo":null,"delta_g_ads":"-33.22 kJ/mol","adsorption_energy":null},{"inhibitor_name":"PEPEU","substrate":"mild steel","corrosive_medium":"HCl","medium_concentration":"1 M","inhibitor_concentration":"20 ppm","temperature":null,"immersion_time":null,"test_method":"potentiodynamic polarization","inhibition_efficiency":"96.63%","homo":null,"lumo":null,"delta_g_ads":null,"adsorption_energy":null},{"inhibitor_name":"PEPEU","substrate":"mild steel","corrosive_medium":"HCl","medium_concentration":"1 M","inhibitor_concentration":"20 ppm","temperature":null,"immersion_time":null,"test_method":"electrochemical impedance spectroscopy","inhibition_efficiency":null,"homo":null,"lumo":null,"delta_g_ads":null,"adsorption_energy":null},{"inhibitor_name":"PEPEU","substrate":"mild steel","corrosive_medium":"HCl","medium_concentration":"1 M","inhibitor_concentration":"40 ppm","temperature":null,"immersion_time":null,"test_method":"potentiodynamic polarization","inhibition_efficiency":"96.30%","homo":null,"lumo":null,"delta_g_ads":null,"adsorption_energy":null},{"inhibitor_name":"PEPEU","substrate":"mild steel","corrosive_medium":"HCl","medium_concentration":"1 M","inhibitor_concentration":"40 ppm","temperature":null,"immersion_time":null,"test_method":"electrochemical impedance spectroscopy","inhibition_efficiency":null,"homo":null,"lumo":null,"delta_g_ads":null,"adsorption_energy":null},{"inhibitor_name":"PEPEU","substrate":"mild steel","corrosive_medium":"HCl","medium_concentration":"1 M","inhibitor_concentration":"60 ppm","temperature":null,"immersion_time":null,"test_method":"potentiodynamic polarization","inhibition_efficiency":"97.35%","homo":null,"lumo":null,"delta_g_ads":null,"adsorption_energy":null},{"inhibitor_name":"PEPEU","substrate":"mild steel","corrosive_medium":"HCl","medium_concentration":"1 M","inhibitor_concentration":"60 ppm","temperature":null,"immersion_time":null,"test_method":"electrochemical impedance spectroscopy","inhibition_efficiency":null,"homo":null,"lumo":null,"delta_g_ads":null,"adsorption_energy":null},{"inhibitor_name":"PEPEU","substrate":"mild steel","corrosive_medium":"HCl","medium_concentration":"1 M","inhibitor_concentration":"80 ppm","temperature":null,"immersion_time":null,"test_method":"potentiodynamic polarization","inhibition_efficiency":"97.91%","homo":null,"lumo":null,"delta_g_ads":null,"adsorption_energy":null},{"inhibitor_name":"PEPEU","substrate":"mild steel","corrosive_medium":"HCl","medium_concentration":"1 M","inhibitor_concentration":"80 ppm","temperature":null,"immersion_time":null,"test_method":"electrochemical impedance spectroscopy","inhibition_efficiency":null,"homo":null,"lumo":null,"delta_g_ads":null,"adsorption_energy":null},{"inhibitor_name":"PEPEU","substrate":"mild steel","corrosive_medium":"HCl","medium_concentration":"1 M","inhibitor_concentration":"100 ppm","temperature":null,"immersion_time":null,"test_method":"potentiodynamic polarization","inhibition_efficiency":"98.38%","homo":null,"lumo":null,"delta_g_ads":null,"adsorption_energy":null},{"inhibitor_name":"PEPEU","substrate":"mild steel","corrosive_medium":"HCl","medium_concentration":"1 M","inhibitor_concentration":"100 ppm","temperature":null,"immersion_time":null,"test_method":"electrochemical impedance spectroscopy","inhibition_efficiency":null,"homo":null,"lumo":null,"delta_g_ads":null,"adsorption_energy":null},{"inhibitor_name":"PEPEU","substrate":"Fe (110) surface","corrosive_medium":null,"medium_concentration":null,"inhibitor_concentration":null,"temperature":null,"immersion_time":null,"test_method":"density functional theory","inhibition_efficiency":null,"homo":"-6.90 eV","lumo":"-1.17 eV","delta_g_ads":null,"adsorption_energy":null},{"inhibitor_name":"PEPEU","substrate":"Fe (110) surface","corrosive_medium":null,"medium_concentration":null,"inhibitor_concentration":null,"temperature":null,"immersion_time":null,"test_method":"molecular dynamics simulation","inhibition_efficiency":null,"homo":null,"lumo":null,"delta_g_ads":null,"adsorption_energy":"-177.90 kcal/mol"},{"inhibitor_name":"BPEU","substrate":"mild steel","corrosive_medium":"HCl","medium_concentration":"1 M","inhibitor_concentration":"20 ppm","temperature":"303 K","immersion_time":"6 h","test_method":"weight loss","inhibition_efficiency":"44.4%","homo":null,"lumo":null,"delta_g_ads":"-33.33 kJ/mol","adsorption_energy":null},{"inhibitor_name":"BPEU","substrate":"mild steel","corrosive_medium":"HCl","medium_concentration":"1 M","inhibitor_concentration":"40 ppm","temperature":"303 K","immersion_time":"6 h","test_method":"weight loss","inhibition_efficiency":"47.2%","homo":null,"lumo":null,"delta_g_ads":"-33.33 kJ/mol","adsorption_energy":null},{"inhibitor_name":"BPEU","substrate":"mild steel","corrosive_medium":"HCl","medium_concentration":"1 M","inhibitor_concentration":"60 ppm","temperature":"303 K","immersion_time":"6 h","test_method":"weight loss","inhibition_efficiency":"51.3%","homo":null,"lumo":null,"delta_g_ads":"-33.33 kJ/mol","adsorption_energy":null},{"inhibitor_name":"BPEU","substrate":"mild steel","corrosive_medium":"HCl","medium_concentration":"1 M","inhibitor_concentration":"80 ppm","temperature":"303 K","immersion_time":"6 h","test_method":"weight loss","inhibition_efficiency":"59.7%","homo":null,"lumo":null,"delta_g_ads":"-33.33 kJ/mol","adsorption_energy":null},{"inhibitor_name":"BPEU","substrate":"mild steel","corrosive_medium":"HCl","medium_concentration":"1 M","inhibitor_concentration":"100 ppm","temperature":"303 K","immersion_time":"6 h","test_method":"weight loss","inhibition_efficiency":"70.8%","homo":null,"lumo":null,"delta_g_ads":"-33.33 kJ/mol","adsorption_energy":null},{"inhibitor_name":"BPEU","substrate":"mild steel","corrosive_medium":"HCl","medium_concentration":"1 M","inhibitor_concentration":"20 ppm","temperature":"313 K","immersion_time":"6 h","test_method":"weight loss","inhibition_efficiency":"40.4%","homo":null,"lumo":null,"delta_g_ads":"-32.65 kJ/mol","adsorption_energy":null},{"inhibitor_name":"BPEU","substrate":"mild steel","corrosive_medium":"HCl","medium_concentration":"1 M","inhibitor_concentration":"40 ppm","temperature":"313 K","immersion_time":"6 h","test_method":"weight loss","inhibition_efficiency":"44.7%","homo":null,"lumo":null,"delta_g_ads":"-32.65 kJ/mol","adsorption_energy":null},{"inhibitor_name":"BPEU","substrate":"mild steel","corrosive_medium":"HCl","medium_concentration":"1 M","inhibitor_concentration":"60 ppm","temperature":"313 K","immersion_time":"6 h","test_method":"weight loss","inhibition_efficiency":"47.2%","homo":null,"lumo":null,"delta_g_ads":"-32.65 kJ/mol","adsorption_energy":null},{"inhibitor_name":"BPEU","substrate":"mild steel","corrosive_medium":"HCl","medium_concentration":"1 M","inhibitor_concentration":"80 ppm","temperature":"313 K","immersion_time":"6 h","test_method":"weight loss","inhibition_efficiency":"56.5%","homo":null,"lumo":null,"delta_g_ads":"-32.65 kJ/mol","adsorption_energy":null},{"inhibitor_name":"BPEU","substrate":"mild steel","corrosive_medium":"HCl","medium_concentration":"1 M","inhibitor_concentration":"100 ppm","temperature":"313 K","immersion_time":"6 h","test_method":"weight loss","inhibition_efficiency":"61.2%","homo":null,"lumo":null,"delta_g_ads":"-32.65 kJ/mol","adsorption_energy":null},{"inhibitor_name":"BPEU","substrate":"mild steel","corrosive_medium":"HCl","medium_concentration":"1 M","inhibitor_concentration":"20 ppm","temperature":"323 K","immersion_time":"6 h","test_method":"weight loss","inhibition_efficiency":"33.8%","homo":null,"lumo":null,"delta_g_ads":"-32.22 kJ/mol","adsorption_energy":null},{"inhibitor_name":"BPEU","substrate":"mild steel","corrosive_medium":"HCl","medium_concentration":"1 M","inhibitor_concentration":"40 ppm","temperature":"323 K","immersion_time":"6 h","test_method":"weight loss","inhibition_efficiency":"41.3%","homo":null,"lumo":null,"delta_g_ads":"-32.22 kJ/mol","adsorption_energy":null},{"inhibitor_name":"BPEU","substrate":"mild steel","corrosive_medium":"HCl","medium_concentration":"1 M","inhibitor_concentration":"60 ppm","temperature":"323 K","immersion_time":"6 h","test_method":"weight loss","inhibition_efficiency":"45.0%","homo":null,"lumo":null,"delta_g_ads":"-32.22 kJ/mol","adsorption_energy":null},{"inhibitor_name":"BPEU","substrate":"mild steel","corrosive_medium":"HCl","medium_concentration":"1 M","inhibitor_concentration":"80 ppm","temperature":"323 K","immersion_time":"6 h","test_method":"weight loss","inhibition_efficiency":"53.8%","homo":null,"lumo":null,"delta_g_ads":"-32.22 kJ/mol","adsorption_energy":null},{"inhibitor_name":"BPEU","substrate":"mild steel","corrosive_medium":"HCl","medium_concentration":"1 M","inhibitor_concentration":"100 ppm","temperature":"323 K","immersion_time":"6 h","test_method":"weight loss","inhibition_efficiency":"58.3%","homo":null,"lumo":null,"delta_g_ads":"-32.22 kJ/mol","adsorption_energy":null},{"inhibitor_name":"BPEU","substrate":"mild steel","corrosive_medium":"HCl","medium_concentration":"1 M","inhibitor_concentration":"20 ppm","temperature":null,"immersion_time":null,"test_method":"potentiodynamic polarization","inhibition_efficiency":"83.06%","homo":null,"lumo":null,"delta_g_ads":null,"adsorption_energy":null},{"inhibitor_name":"BPEU","substrate":"mild steel","corrosive_medium":"HCl","medium_concentration":"1 M","inhibitor_concentration":"20 ppm","temperature":null,"immersion_time":null,"test_method":"electrochemical impedance spectroscopy","inhibition_efficiency":null,"homo":null,"lumo":null,"delta_g_ads":null,"adsorption_energy":null},{"inhibitor_name":"BPEU","substrate":"mild steel","corrosive_medium":"HCl","medium_concentration":"1 M","inhibitor_concentration":"40 ppm","temperature":null,"immersion_time":null,"test_method":"potentiodynamic polarization","inhibition_efficiency":"85.24%","homo":null,"lumo":null,"delta_g_ads":null,"adsorption_energy":null},{"inhibitor_name":"BPEU","substrate":"mild steel","corrosive_medium":"HCl","medium_concentration":"1 M","inhibitor_concentration":"40 ppm","temperature":null,"immersion_time":null,"test_method":"electrochemical impedance spectroscopy","inhibition_efficiency":null,"homo":null,"lumo":null,"delta_g_ads":null,"adsorption_energy":null},{"inhibitor_name":"BPEU","substrate":"mild steel","corrosive_medium":"HCl","medium_concentration":"1 M","inhibitor_concentration":"60 ppm","temperature":null,"immersion_time":null,"test_method":"potentiodynamic polarization","inhibition_efficiency":"89.14%","homo":null,"lumo":null,"delta_g_ads":null,"adsorption_energy":null},{"inhibitor_name":"BPEU","substrate":"mild steel","corrosive_medium":"HCl","medium_concentration":"1 M","inhibitor_concentration":"60 ppm","temperature":null,"immersion_time":null,"test_method":"electrochemical impedance spectroscopy","inhibition_efficiency":null,"homo":null,"lumo":null,"delta_g_ads":null,"adsorption_energy":null},{"inhibitor_name":"BPEU","substrate":"mild steel","corrosive_medium":"HCl","medium_concentration":"1 M","inhibitor_concentration":"80 ppm","temperature":null,"immersion_time":null,"test_method":"potentiodynamic polarization","inhibition_efficiency":"95.82%","homo":null,"lumo":null,"delta_g_ads":null,"adsorption_energy":null},{"inhibitor_name":"BPEU","substrate":"mild steel","corrosive_medium":"HCl","medium_concentration":"1 M","inhibitor_concentration":"80 ppm","temperature":null,"immersion_time":null,"test_method":"electrochemical impedance spectroscopy","inhibition_efficiency":null,"homo":null,"lumo":null,"delta_g_ads":null,"adsorption_energy":null},{"inhibitor_name":"BPEU","substrate":"mild steel","corrosive_medium":"HCl","medium_concentration":"1 M","inhibitor_concentration":"100 ppm","temperature":null,"immersion_time":null,"test_method":"potentiodynamic polarization","inhibition_efficiency":"96.63%","homo":null,"lumo":null,"delta_g_ads":null,"adsorption_energy":null},{"inhibitor_name":"BPEU","substrate":"mild steel","corrosive_medium":"HCl","medium_concentration":"1 M","inhibitor_concentration":"100 ppm","temperature":null,"immersion_time":null,"test_method":"electrochemical impedance spectroscopy","inhibition_efficiency":null,"homo":null,"lumo":null,"delta_g_ads":null,"adsorption_energy":null},{"inhibitor_name":"BPEU","substrate":"Fe (110) surface","corrosive_medium":null,"medium_concentration":null,"inhibitor_concentration":null,"temperature":null,"immersion_time":null,"test_method":"density functional theory","inhibition_efficiency":null,"homo":"-6.89 eV","lumo":"-1.17 eV","delta_g_ads":null,"adsorption_energy":null},{"inhibitor_name":"BPEU","substrate":"Fe (110) surface","corrosive_medium":null,"medium_concentration":null,"inhibitor_concentration":null,"temperature":null,"immersion_time":null,"test_method":"molecular dynamics simulation","inhibition_efficiency":null,"homo":null,"lumo":null,"delta_g_ads":null,"adsorption_energy":"-166.28 kcal/mol"},{"inhibitor_name":"FPPEU","substrate":"mild steel","corrosive_medium":"HCl","medium_concentration":"1 M","inhibitor_concentration":"20 ppm","temperature":"303 K","immersion_time":"6 h","test_method":"weight loss","inhibition_efficiency":"37.5%","homo":null,"lumo":null,"delta_g_ads":"-32.47 kJ/mol","adsorption_energy":null},{"inhibitor_name":"FPPEU","substrate":"mild steel","corrosive_medium":"HCl","medium_concentration":"1 M","inhibitor_concentration":"40 ppm","temperature":"303 K","immersion_time":"6 h","test_method":"weight loss","inhibition_efficiency":"43.0%","homo":null,"lumo":null,"delta_g_ads":"-32.47 kJ/mol","adsorption_energy":null},{"inhibitor_name":"FPPEU","substrate":"mild steel","corrosive_medium":"HCl","medium_concentration":"1 M","inhibitor_concentration":"60 ppm","temperature":"303 K","immersion_time":"6 h","test_method":"weight loss","inhibition_efficiency":"48.6%","homo":null,"lumo":null,"delta_g_ads":"-32.47 kJ/mol","adsorption_energy":null},{"inhibitor_name":"FPPEU","substrate":"mild steel","corrosive_medium":"HCl","medium_concentration":"1 M","inhibitor_concentration":"80 ppm","temperature":"303 K","immersion_time":"6 h","test_method":"weight loss","inhibition_efficiency":"56.94%","homo":null,"lumo":null,"delta_g_ads":"-32.47 kJ/mol","adsorption_energy":null},{"inhibitor_name":"FPPEU","substrate":"mild steel","corrosive_medium":"HCl","medium_concentration":"1 M","inhibitor_concentration":"100 ppm","temperature":"303 K","immersion_time":"6 h","test_method":"weight loss","inhibition_efficiency":"65.28%","homo":null,"lumo":null,"delta_g_ads":"-32.47 kJ/mol","adsorption_energy":null},{"inhibitor_name":"FPPEU","substrate":"mild steel","corrosive_medium":"HCl","medium_concentration":"1 M","inhibitor_concentration":"20 ppm","temperature":"313 K","immersion_time":"6 h","test_method":"weight loss","inhibition_efficiency":"34.2%","homo":null,"lumo":null,"delta_g_ads":"-32.30 kJ/mol","adsorption_energy":null},{"inhibitor_name":"FPPEU","substrate":"mild steel","corrosive_medium":"HCl","medium_concentration":"1 M","inhibitor_concentration":"40 ppm","temperature":"313 K","immersion_time":"6 h","test_method":"weight loss","inhibition_efficiency":"39.1%","homo":null,"lumo":null,"delta_g_ads":"-32.30 kJ/mol","adsorption_energy":null},{"inhibitor_name":"FPPEU","substrate":"mild steel","corrosive_medium":"HCl","medium_concentration":"1 M","inhibitor_concentration":"60 ppm","temperature":"313 K","immersion_time":"6 h","test_method":"weight loss","inhibition_efficiency":"46.3%","homo":null,"lumo":null,"delta_g_ads":"-32.30 kJ/mol","adsorption_energy":null},{"inhibitor_name":"FPPEU","substrate":"mild steel","corrosive_medium":"HCl","medium_concentration":"1 M","inhibitor_concentration":"80 ppm","temperature":"313 K","immersion_time":"6 h","test_method":"weight loss","inhibition_efficiency":"51.9%","homo":null,"lumo":null,"delta_g_ads":"-32.30 kJ/mol","adsorption_energy":null},{"inhibitor_name":"FPPEU","substrate":"mild steel","corrosive_medium":"HCl","medium_concentration":"1 M","inhibitor_concentration":"100 ppm","temperature":"313 K","immersion_time":"6 h","test_method":"weight loss","inhibition_efficiency":"55.0%","homo":null,"lumo":null,"delta_g_ads":"-32.30 kJ/mol","adsorption_energy":null},{"inhibitor_name":"FPPEU","substrate":"mild steel","corrosive_medium":"HCl","medium_concentration":"1 M","inhibitor_concentration":"20 ppm","temperature":"323 K","immersion_time":"6 h","test_method":"weight loss","inhibition_efficiency":"32.5%","homo":null,"lumo":null,"delta_g_ads":"-30.52 kJ/mol","adsorption_energy":null},{"inhibitor_name":"FPPEU","substrate":"mild steel","corrosive_medium":"HCl","medium_concentration":"1 M","inhibitor_concentration":"40 ppm","temperature":"323 K","immersion_time":"6 h","test_method":"weight loss","inhibition_efficiency":"36.7%","homo":null,"lumo":null,"delta_g_ads":"-30.52 kJ/mol","adsorption_energy":null},{"inhibitor_name":"FPPEU","substrate":"mild steel","corrosive_medium":"HCl","medium_concentration":"1 M","inhibitor_concentration":"60 ppm","temperature":"323 K","immersion_time":"6 h","test_method":"weight loss","inhibition_efficiency":"41.3%","homo":null,"lumo":null,"delta_g_ads":"-30.52 kJ/mol","adsorption_energy":null},{"inhibitor_name":"FPPEU","substrate":"mild steel","corrosive_medium":"HCl","medium_concentration":"1 M","inhibitor_concentration":"80 ppm","temperature":"323 K","immersion_time":"6 h","test_method":"weight loss","inhibition_efficiency":"49.2%","homo":null,"lumo":null,"delta_g_ads":"-30.52 kJ/mol","adsorption_energy":null},{"inhibitor_name":"FPPEU","substrate":"mild steel","corrosive_medium":"HCl","medium_concentration":"1 M","inhibitor_concentration":"100 ppm","temperature":"323 K","immersion_time":"6 h","test_method":"weight loss","inhibition_efficiency":"52.1%","homo":null,"lumo":null,"delta_g_ads":"-30.52 kJ/mol","adsorption_energy":null},{"inhibitor_name":"FPPEU","substrate":"mild steel","corrosive_medium":"HCl","medium_concentration":"1 M","inhibitor_concentration":"20 ppm","temperature":null,"immersion_time":null,"test_method":"potentiodynamic polarization","inhibition_efficiency":"79.92%","homo":null,"lumo":null,"delta_g_ads":null,"adsorption_energy":null},{"inhibitor_name":"FPPEU","substrate":"mild steel","corrosive_medium":"HCl","medium_concentration":"1 M","inhibitor_concentration":"20 ppm","temperature":null,"immersion_time":null,"test_method":"electrochemical impedance spectroscopy","inhibition_efficiency":null,"homo":null,"lumo":null,"delta_g_ads":null,"adsorption_energy":null},{"inhibitor_name":"FPPEU","substrate":"mild steel","corrosive_medium":"HCl","medium_concentration":"1 M","inhibitor_concentration":"40 ppm","temperature":null,"immersion_time":null,"test_method":"potentiodynamic polarization","inhibition_efficiency":"83.68%","homo":null,"lumo":null,"delta_g_ads":null,"adsorption_energy":null},{"inhibitor_name":"FPPEU","substrate":"mild steel","corrosive_medium":"HCl","medium_concentration":"1 M","inhibitor_concentration":"40 ppm","temperature":null,"immersion_time":null,"test_method":"electrochemical impedance spectroscopy","inhibition_efficiency":null,"homo":null,"lumo":null,"delta_g_ads":null,"adsorption_energy":null},{"inhibitor_name":"FPPEU","substrate":"mild steel","corrosive_medium":"HCl","medium_concentration":"1 M","inhibitor_concentration":"60 ppm","temperature":null,"immersion_time":null,"test_method":"potentiodynamic polarization","inhibition_efficiency":"88.94%","homo":null,"lumo":null,"delta_g_ads":null,"adsorption_energy":null},{"inhibitor_name":"FPPEU","substrate":"mild steel","corrosive_medium":"HCl","medium_concentration":"1 M","inhibitor_concentration":"60 ppm","temperature":null,"immersion_time":null,"test_method":"electrochemical impedance spectroscopy","inhibition_efficiency":null,"homo":null,"lumo":null,"delta_g_ads":null,"adsorption_energy":null},{"inhibitor_name":"FPPEU","substrate":"mild steel","corrosive_medium":"HCl","medium_concentration":"1 M","inhibitor_concentration":"80 ppm","temperature":null,"immersion_time":null,"test_method":"potentiodynamic polarization","inhibition_efficiency":"95.40%","homo":null,"lumo":null,"delta_g_ads":null,"adsorption_energy":null},{"inhibitor_name":"FPPEU","substrate":"mild steel","corrosive_medium":"HCl","medium_concentration":"1 M","inhibitor_concentration":"80 ppm","temperature":null,"immersion_time":null,"test_method":"electrochemical impedance spectroscopy","inhibition_efficiency":null,"homo":null,"lumo":null,"delta_g_ads":null,"adsorption_energy":null},{"inhibitor_name":"FPPEU","substrate":"mild steel","corrosive_medium":"HCl","medium_concentration":"1 M","inhibitor_concentration":"100 ppm","temperature":null,"immersion_time":null,"test_method":"potentiodynamic polarization","inhibition_efficiency":"96.07%","homo":null,"lumo":null,"delta_g_ads":null,"adsorption_energy":null},{"inhibitor_name":"FPPEU","substrate":"mild steel","corrosive_medium":"HCl","medium_concentration":"1 M","inhibitor_concentration":"100 ppm","temperature":null,"immersion_time":null,"test_method":"electrochemical impedance spectroscopy","inhibition_efficiency":null,"homo":null,"lumo":null,"delta_g_ads":null,"adsorption_energy":null},{"inhibitor_name":"FPPEU","substrate":"Fe (110) surface","corrosive_medium":null,"medium_concentration":null,"inhibitor_concentration":null,"temperature":null,"immersion_time":null,"test_method":"density functional theory","inhibition_efficiency":null,"homo":"-6.28 eV","lumo":"-1.22 eV","delta_g_ads":null,"adsorption_energy":null},{"inhibitor_name":"FPPEU","substrate":"Fe (110) surface","corrosive_medium":null,"medium_concentration":null,"inhibitor_concentration":null,"temperature":null,"immersion_time":null,"test_method":"molecular dynamics simulation","inhibition_efficiency":null,"homo":null,"lumo":null,"delta_g_ads":null,"adsorption_energy":"-170.83 kcal/mol"}]}
