Repository: fwx-stu/Corrosion-Inhibitor-Extraction

## Dataset and experiments

| Experiment | Papers per condition | Conditions |
| --- | ---: | ---: |
| GLM-4-Plus evidence strategies E0–E5 (dev37) | 37 | 54 |
| Qwen2.5 development experiments (dev37) | 37 | 27 |
| Qwen2.5 main experiments (test50) | 50 | 9 |
| Matched-budget and component controls (test50) | 50 | 12 |
| GLM-4-Plus reference (test50) | 50 | 1 |
| **Total** | | **103** |

The expert reference dataset contains 87 papers and 3,066 normalized, deduplicated records (670 in dev37 and 2,396 in test50). The release includes 4,097 paper-level structured predictions, the reference annotations, evaluation code, statistical analyses and numerical figure data.

File: input/test50/gold/test50.jsonl (part 19 of 26)
{"paper_id":"pdf_841","records":[{"inhibitor_name":"QTB","substrate":"mild steel","corrosive_medium":"HCl","medium_concentration":"1 M","inhibitor_concentration":"10^-6 M","temperature":"298 K","immersion_time":"6 h","test_method":"weight loss","inhibition_efficiency":"68.1%","homo":null,"lumo":null,"delta_g_ads":"-46.46 kJ/mol","adsorption_energy":null},{"inhibitor_name":"QTB","substrate":"mild steel","corrosive_medium":"HCl","medium_concentration":"1 M","inhibitor_concentration":"10^-5 M","temperature":"298 K","immersion_time":"6 h","test_method":"weight loss","inhibition_efficiency":"74.6%","homo":null,"lumo":null,"delta_g_ads":"-46.46 kJ/mol","adsorption_energy":null},{"inhibitor_name":"QTB","substrate":"mild steel","corrosive_medium":"HCl","medium_concentration":"1 M","inhibitor_concentration":"10^-4 M","temperature":"298 K","immersion_time":"6 h","test_method":"weight loss","inhibition_efficiency":"80.2%","homo":null,"lumo":null,"delta_g_ads":"-46.46 kJ/mol","adsorption_energy":null},{"inhibitor_name":"QTB","substrate":"mild steel","corrosive_medium":"HCl","medium_concentration":"1 M","inhibitor_concentration":"10^-3 M","temperature":"298 K","immersion_time":"6 h","test_method":"weight loss","inhibition_efficiency":"85.1%","homo":null,"lumo":null,"delta_g_ads":"-46.46 kJ/mol","adsorption_energy":null},{"inhibitor_name":"QTB","substrate":"mild steel","corrosive_medium":"HCl","medium_concentration":"1 M","inhibitor_concentration":"10^-6 M","temperature":"298 K","immersion_time":"30 min","test_method":"potentiodynamic polarization","inhibition_efficiency":"81.7%","homo":null,"lumo":null,"delta_g_ads":"-46.46 kJ/mol","adsorption_energy":null},{"inhibitor_name":"QTB","substrate":"mild steel","corrosive_medium":"HCl","medium_concentration":"1 M","inhibitor_concentration":"10^-5 M","temperature":"298 K","immersion_time":"30 min","test_method":"potentiodynamic polarization","inhibition_efficiency":"87.6%","homo":null,"lumo":null,"delta_g_ads":"-46.46 kJ/mol","adsorption_energy":null},{"inhibitor_name":"QTB","substrate":"mild steel","corrosive_medium":"HCl","medium_concentration":"1 M","inhibitor_concentration":"10^-4 M","temperature":"298 K","immersion_time":"30 min","test_method":"potentiodynamic polarization","inhibition_efficiency":"88.6%","homo":null,"lumo":null,"delta_g_ads":"-46.46 kJ/mol","adsorption_energy":null},{"inhibitor_name":"QTB","substrate":"mild steel","corrosive_medium":"HCl","medium_concentration":"1 M","inhibitor_concentration":"10^-3 M","temperature":"298 K","immersion_time":"30 min","test_method":"potentiodynamic polarization","inhibition_efficiency":"89.3%","homo":null,"lumo":null,"delta_g_ads":"-46.46 kJ/mol","adsorption_energy":null},{"inhibitor_name":"QTB","substrate":"mild steel","corrosive_medium":"HCl","medium_concentration":"1 M","inhibitor_concentration":"10^-3 M","temperature":"308 K","immersion_time":"30 min","test_method":"potentiodynamic polarization","inhibition_efficiency":"86.9%","homo":null,"lumo":null,"delta_g_ads":"-46.46 kJ/mol","adsorption_energy":null},{"inhibitor_name":"QTB","substrate":"mild steel","corrosive_medium":"HCl","medium_concentration":"1 M","inhibitor_concentration":"10^-3 M","temperature":"318 K","immersion_time":"30 min","test_method":"potentiodynamic polarization","inhibition_efficiency":"84.6%","homo":null,"lumo":null,"delta_g_ads":"-46.46 kJ/mol","adsorption_energy":null},{"inhibitor_name":"QTB","substrate":"mild steel","corrosive_medium":"HCl","medium_concentration":"1 M","inhibitor_concentration":"10^-3 M","temperature":"328 K","immersion_time":"30 min","test_method":"potentiodynamic polarization","inhibition_efficiency":"84.5%","homo":null,"lumo":null,"delta_g_ads":"-46.46 kJ/mol","adsorption_energy":null},{"inhibitor_name":"QTB","substrate":"mild steel","corrosive_medium":"HCl","medium_concentration":"1 M","inhibitor_concentration":"10^-6 M","temperature":"298 K","immersion_time":"30 min","test_method":"electrochemical impedance spectroscopy","inhibition_efficiency":"82.52%","homo":null,"lumo":null,"delta_g_ads":"-46.46 kJ/mol","adsorption_energy":null},{"inhibitor_name":"QTB","substrate":"mild steel","corrosive_medium":"HCl","medium_concentration":"1 M","inhibitor_concentration":"10^-5 M","temperature":"298 K","immersion_time":"30 min","test_method":"electrochemical impedance spectroscopy","inhibition_efficiency":"86.05%","homo":null,"lumo":null,"delta_g_ads":"-46.46 kJ/mol","adsorption_energy":null},{"inhibitor_name":"QTB","substrate":"mild steel","corrosive_medium":"HCl","medium_concentration":"1 M","inhibitor_concentration":"10^-4 M","temperature":"298 K","immersion_time":"30 min","test_method":"electrochemical impedance spectroscopy","inhibition_efficiency":"87.69%","homo":null,"lumo":null,"delta_g_ads":"-46.46 kJ/mol","adsorption_energy":null},{"inhibitor_name":"QTB","substrate":"mild steel","corrosive_medium":"HCl","medium_concentration":"1 M","inhibitor_concentration":"10^-3 M","temperature":"298 K","immersion_time":"30 min","test_method":"electrochemical impedance spectroscopy","inhibition_efficiency":"88.14%","homo":null,"lumo":null,"delta_g_ads":"-46.46 kJ/mol","adsorption_energy":null},{"inhibitor_name":"QTB (neutral)","substrate":"Fe (110) surface","corrosive_medium":null,"medium_concentration":null,"inhibitor_concentration":null,"temperature":null,"immersion_time":null,"test_method":"density functional theory","inhibition_efficiency":null,"homo":"-4.807 eV","lumo":"-1.405 eV","delta_g_ads":null,"adsorption_energy":null},{"inhibitor_name":"QTB (N3 protonated)","substrate":"Fe (110) surface","corrosive_medium":null,"medium_concentration":null,"inhibitor_concentration":null,"temperature":null,"immersion_time":null,"test_method":"density functional theory","inhibition_efficiency":null,"homo":"-7.973 eV","lumo":"-6.051 eV","delta_g_ads":null,"adsorption_energy":null},{"inhibitor_name":"QTB (N14 protonated)","substrate":"Fe (110) surface","corrosive_medium":null,"medium_concentration":null,"inhibitor_concentration":null,"temperature":null,"immersion_time":null,"test_method":"density functional theory","inhibition_efficiency":null,"homo":"-8.408 eV","lumo":"-5.989 eV","delta_g_ads":null,"adsorption_energy":null},{"inhibitor_name":"QTB (N3N14 diprotonated)","substrate":"Fe (110) surface","corrosive_medium":null,"medium_concentration":null,"inhibitor_concentration":null,"temperature":null,"immersion_time":null,"test_method":"density functional theory","inhibition_efficiency":null,"homo":"-12.394 eV","lumo":"-8.819 eV","delta_g_ads":null,"adsorption_energy":null},{"inhibitor_name":"QTB","substrate":"Fe (110) surface","corrosive_medium":null,"medium_concentration":null,"inhibitor_concentration":null,"temperature":null,"immersion_time":null,"test_method":"Monte Carlo simulation","inhibition_efficiency":null,"homo":null,"lumo":null,"delta_g_ads":null,"adsorption_energy":"-1376.030 kcal/mol"}]}
{"paper_id":"pdf_2152","records":[{"inhibitor_name":"HL","substrate":"mild steel","corrosive_medium":"HCl","medium_concentration":"1 M","inhibitor_concentration":"1 × 10^-6 M","temperature":"25 °C","immersion_time":"6 h","test_method":"weight loss","inhibition_efficiency":"57.03%","homo":null,"lumo":null,"delta_g_ads":"-41.16 kJ/mol","adsorption_energy":null},{"inhibitor_name":"HL","substrate":"mild steel","corrosive_medium":"HCl","medium_concentration":"1 M","inhibitor_concentration":"5 × 10^-6 M","temperature":"25 °C","immersion_time":"6 h","test_method":"weight loss","inhibition_efficiency":"67.47%","homo":null,"lumo":null,"delta_g_ads":"-41.16 kJ/mol","adsorption_energy":null},{"inhibitor_name":"HL","substrate":"mild steel","corrosive_medium":"HCl","medium_concentration":"1 M","inhibitor_concentration":"1 × 10^-5 M","temperature":"25 °C","immersion_time":"6 h","test_method":"weight loss","inhibition_efficiency":"76.45%","homo":null,"lumo":null,"delta_g_ads":"-41.16 kJ/mol","adsorption_energy":null},{"inhibitor_name":"HL","substrate":"mild steel","corrosive_medium":"HCl","medium_concentration":"1 M","inhibitor_concentration":"5 × 10^-5 M","temperature":"25 °C","immersion_time":"6 h","test_method":"weight loss","inhibition_efficiency":"81.31%","homo":null,"lumo":null,"delta_g_ads":"-41.16 kJ/mol","adsorption_energy":null},{"inhibitor_name":"HL","substrate":"mild steel","corrosive_medium":"HCl","medium_concentration":"1 M","inhibitor_concentration":"1 × 10^-4 M","temperature":"25 °C","immersion_time":"6 h","test_method":"weight loss","inhibition_efficiency":"84.22%","homo":null,"lumo":null,"delta_g_ads":"-41.16 kJ/mol","adsorption_energy":null},{"inhibitor_name":"HL","substrate":"mild steel","corrosive_medium":"HCl","medium_concentration":"1 M","inhibitor_concentration":"1 × 10^-6 M","temperature":"298 K","immersion_time":"30 min","test_method":"potentiodynamic polarization","inhibition_efficiency":"24.14%","homo":null,"lumo":null,"delta_g_ads":"-41.16 kJ/mol","adsorption_energy":null},{"inhibitor_name":"HL","substrate":"mild steel","corrosive_medium":"HCl","medium_concentration":"1 M","inhibitor_concentration":"5 × 10^-6 M","temperature":"298 K","immersion_time":"30 min","test_method":"potentiodynamic polarization","inhibition_efficiency":"49.88%","homo":null,"lumo":null,"delta_g_ads":"-41.16 kJ/mol","adsorption_energy":null},{"inhibitor_name":"HL","substrate":"mild steel","corrosive_medium":"HCl","medium_concentration":"1 M","inhibitor_concentration":"1 × 10^-5 M","temperature":"298 K","immersion_time":"30 min","test_method":"potentiodynamic polarization","inhibition_efficiency":"68.38%","homo":null,"lumo":null,"delta_g_ads":"-41.16 kJ/mol","adsorption_energy":null},{"inhibitor_name":"HL","substrate":"mild steel","corrosive_medium":"HCl","medium_concentration":"1 M","inhibitor_concentration":"5 × 10^-5 M","temperature":"298 K","immersion_time":"30 min","test_method":"potentiodynamic polarization","inhibition_efficiency":"81.8%","homo":null,"lumo":null,"delta_g_ads":"-41.16 kJ/mol","adsorption_energy":null},{"inhibitor_name":"HL","substrate":"mild steel","corrosive_medium":"HCl","medium_concentration":"1 M","inhibitor_concentration":"1 × 10^-4 M","temperature":"298 K","immersion_time":"30 min","test_method":"potentiodynamic polarization","inhibition_efficiency":"83.78%","homo":null,"lumo":null,"delta_g_ads":"-41.16 kJ/mol","adsorption_energy":null},{"inhibitor_name":"HL (gas phase)","substrate":"Fe (110) surface","corrosive_medium":null,"medium_concentration":null,"inhibitor_concentration":null,"temperature":null,"immersion_time":null,"test_method":"density functional theory","inhibition_efficiency":null,"homo":"-6.18 eV","lumo":"-2.24 eV","delta_g_ads":null,"adsorption_energy":null},{"inhibitor_name":"HL (aqueous phase)","substrate":"Fe (110) surface","corrosive_medium":null,"medium_concentration":null,"inhibitor_concentration":null,"temperature":null,"immersion_time":null,"test_method":"density functional theory","inhibition_efficiency":null,"homo":"-6.21 eV","lumo":"-2.25 eV","delta_g_ads":null,"adsorption_energy":null},{"inhibitor_name":"HL (protonated)","substrate":"Fe (110) surface","corrosive_medium":null,"medium_concentration":null,"inhibitor_concentration":null,"temperature":null,"immersion_time":null,"test_method":"density functional theory","inhibition_efficiency":null,"homo":"-7.55 eV","lumo":"-5.24 eV","delta_g_ads":null,"adsorption_energy":null},{"inhibitor_name":"HL","substrate":"Fe (110) surface","corrosive_medium":"H2O + H3O+ + Cl-","medium_concentration":null,"inhibitor_concentration":null,"temperature":null,"immersion_time":null,"test_method":"Monte Carlo simulation","inhibition_efficiency":null,"homo":null,"lumo":null,"delta_g_ads":null,"adsorption_energy":"-310.45 kcal/mol"},{"inhibitor_name":"Co-L","substrate":"mild steel","corrosive_medium":"HCl","medium_concentration":"1 M","inhibitor_concentration":"1 × 10^-6 M","temperature":"25 °C","immersion_time":"6 h","test_method":"weight loss","inhibition_efficiency":"76.21%","homo":null,"lumo":null,"delta_g_ads":"-43.5 kJ/mol","adsorption_energy":null},{"inhibitor_name":"Co-L","substrate":"mild steel","corrosive_medium":"HCl","medium_concentration":"1 M","inhibitor_concentration":"5 × 10^-6 M","temperature":"25 °C","immersion_time":"6 h","test_method":"weight loss","inhibition_efficiency":"83.49%","homo":null,"lumo":null,"delta_g_ads":"-43.5 kJ/mol","adsorption_energy":null},{"inhibitor_name":"Co-L","substrate":"mild steel","corrosive_medium":"HCl","medium_concentration":"1 M","inhibitor_concentration":"1 × 10^-5 M","temperature":"25 °C","immersion_time":"6 h","test_method":"weight loss","inhibition_efficiency":"91.02%","homo":null,"lumo":null,"delta_g_ads":"-43.5 kJ/mol","adsorption_energy":null},{"inhibitor_name":"Co-L","substrate":"mild steel","corrosive_medium":"HCl","medium_concentration":"1 M","inhibitor_concentration":"5 × 10^-5 M","temperature":"25 °C","immersion_time":"6 h","test_method":"weight loss","inhibition_efficiency":"95.39%","homo":null,"lumo":null,"delta_g_ads":"-43.5 kJ/mol","adsorption_energy":null},{"inhibitor_name":"Co-L","substrate":"mild steel","corrosive_medium":"HCl","medium_concentration":"1 M","inhibitor_concentration":"1 × 10^-4 M","temperature":"25 °C","immersion_time":"6 h","test_method":"weight loss","inhibition_efficiency":"97.81%","homo":null,"lumo":null,"delta_g_ads":"-43.5 kJ/mol","adsorption_energy":null},{"inhibitor_name":"Co-L","substrate":"mild steel","corrosive_medium":"HCl","medium_concentration":"1 M","inhibitor_concentration":"1 × 10^-6 M","temperature":"298 K","immersion_time":"30 min","test_method":"potentiodynamic polarization","inhibition_efficiency":"45.04%","homo":null,"lumo":null,"delta_g_ads":"-43.5 kJ/mol","adsorption_energy":null},{"inhibitor_name":"Co-L","substrate":"mild steel","corrosive_medium":"HCl","medium_concentration":"1 M","inhibitor_concentration":"5 × 10^-6 M","temperature":"298 K","immersion_time":"30 min","test_method":"potentiodynamic polarization","inhibition_efficiency":"72.46%","homo":null,"lumo":null,"delta_g_ads":"-43.5 kJ/mol","adsorption_energy":null},{"inhibitor_name":"Co-L","substrate":"mild steel","corrosive_medium":"HCl","medium_concentration":"1 M","inhibitor_concentration":"1 × 10^-5 M","temperature":"298 K","immersion_time":"30 min","test_method":"potentiodynamic polarization","inhibition_efficiency":"85.87%","homo":null,"lumo":null,"delta_g_ads":"-43.5 kJ/mol","adsorption_energy":null},{"inhibitor_name":"Co-L","substrate":"mild steel","corrosive_medium":"HCl","medium_concentration":"1 M","inhibitor_concentration":"5 × 10^-5 M","temperature":"298 K","immersion_time":"30 min","test_method":"potentiodynamic polarization","inhibition_efficiency":"88.52%","homo":null,"lumo":null,"delta_g_ads":"-43.5 kJ/mol","adsorption_energy":null},{"inhibitor_name":"Co-L","substrate":"mild steel","corrosive_medium":"HCl","medium_concentration":"1 M","inhibitor_concentration":"1 × 10^-4 M","temperature":"298 K","immersion_time":"30 min","test_method":"potentiodynamic polarization","inhibition_efficiency":"91.49%","homo":null,"lumo":null,"delta_g_ads":"-43.5 kJ/mol","adsorption_energy":null},{"inhibitor_name":"Co-L (gas phase)","substrate":"Fe (110) surface","corrosive_medium":null,"medium_concentration":null,"inhibitor_concentration":null,"temperature":null,"immersion_time":null,"test_method":"density functional theory","inhibition_efficiency":null,"homo":"-3.38 eV","lumo":"-2.35 eV","delta_g_ads":null,"adsorption_energy":null},{"inhibitor_name":"Co-L (aqueous phase)","substrate":"Fe (110) surface","corrosive_medium":null,"medium_concentration":null,"inhibitor_concentration":null,"temperature":null,"immersion_time":null,"test_method":"density functional theory","inhibition_efficiency":null,"homo":"-3.35 eV","lumo":"-2.42 eV","delta_g_ads":null,"adsorption_energy":null},{"inhibitor_name":"Co-L (protonated)","substrate":"Fe (110) surface","corrosive_medium":null,"medium_concentration":null,"inhibitor_concentration":null,"temperature":null,"immersion_time":null,"test_method":"density functional theory","inhibition_efficiency":null,"homo":"-5.34 eV","lumo":"-4.50 eV","delta_g_ads":null,"adsorption_energy":null},{"inhibitor_name":"Co-L","substrate":"Fe (110) surface","corrosive_medium":"H2O + H3O+ + Cl-","medium_concentration":null,"inhibitor_concentration":null,"temperature":null,"immersion_time":null,"test_method":"Monte Carlo simulation","inhibition_efficiency":null,"homo":null,"lumo":null,"delta_g_ads":null,"adsorption_energy":"-678.24 kcal/mol"},{"inhibitor_name":"Ni-L","substrate":"mild steel","corrosive_medium":"HCl","medium_concentration":"1 M","inhibitor_concentration":"1 × 10^-6 M","temperature":"25 °C","immersion_time":"6 h","test_method":"weight loss","inhibition_efficiency":"70.14%","homo":null,"lumo":null,"delta_g_ads":"-42.04 kJ/mol","adsorption_energy":null},{"inhibitor_name":"Ni-L","substrate":"mild steel","corrosive_medium":"HCl","medium_concentration":"1 M","inhibitor_concentration":"5 × 10^-6 M","temperature":"25 °C","immersion_time":"6 h","test_method":"weight loss","inhibition_efficiency":"74.51%","homo":null,"lumo":null,"delta_g_ads":"-42.04 kJ/mol","adsorption_energy":null},{"inhibitor_name":"Ni-L","substrate":"mild steel","corrosive_medium":"HCl","medium_concentration":"1 M","inhibitor_concentration":"1 × 10^-5 M","temperature":"25 °C","immersion_time":"6 h","test_method":"weight loss","inhibition_efficiency":"82.28%","homo":null,"lumo":null,"delta_g_ads":"-42.04 kJ/mol","adsorption_energy":null},{"inhibitor_name":"Ni-L","substrate":"mild steel","corrosive_medium":"HCl","medium_concentration":"1 M","inhibitor_concentration":"5 × 10^-5 M","temperature":"25 °C","immersion_time":"6 h","test_method":"weight loss","inhibition_efficiency":"86.65%","homo":null,"lumo":null,"delta_g_ads":"-42.04 kJ/mol","adsorption_energy":null},{"inhibitor_name":"Ni-L","substrate":"mild steel","corrosive_medium":"HCl","medium_concentration":"1 M","inhibitor_concentration":"1 × 10^-4 M","temperature":"25 °C","immersion_time":"6 h","test_method":"weight loss","inhibition_efficiency":"94.42%","homo":null,"lumo":null,"delta_g_ads":"-42.04 kJ/mol","adsorption_energy":null},{"inhibitor_name":"Ni-L","substrate":"mild steel","corrosive_medium":"HCl","medium_concentration":"1 M","inhibitor_concentration":"1 × 10^-6 M","temperature":"298 K","immersion_time":"30 min","test_method":"potentiodynamic polarization","inhibition_efficiency":"36.9%","homo":null,"lumo":null,"delta_g_ads":"-42.04 kJ/mol","adsorption_energy":null},{"inhibitor_name":"Ni-L","substrate":"mild steel","corrosive_medium":"HCl","medium_concentration":"1 M","inhibitor_concentration":"5 × 10^-6 M","temperature":"298 K","immersion_time":"30 min","test_method":"potentiodynamic polarization","inhibition_efficiency":"56.35%","homo":null,"lumo":null,"delta_g_ads":"-42.04 kJ/mol","adsorption_energy":null},{"inhibitor_name":"Ni-L","substrate":"mild steel","corrosive_medium":"HCl","medium_concentration":"1 M","inhibitor_concentration":"1 × 10^-5 M","temperature":"298 K","immersion_time":"30 min","test_method":"potentiodynamic polarization","inhibition_efficiency":"77.09%","homo":null,"lumo":null,"delta_g_ads":"-42.04 kJ/mol","adsorption_energy":null},{"inhibitor_name":"Ni-L","substrate":"mild steel","corrosive_medium":"HCl","medium_concentration":"1 M","inhibitor_concentration":"5 × 10^-5 M","temperature":"298 K","immersion_time":"30 min","test_method":"potentiodynamic polarization","inhibition_efficiency":"86.51%","homo":null,"lumo":null,"delta_g_ads":"-42.04 kJ/mol","adsorption_energy":null},{"inhibitor_name":"Ni-L","substrate":"mild steel","corrosive_medium":"HCl","medium_concentration":"1 M","inhibitor_concentration":"1 × 10^-4 M","temperature":"298 K","immersion_time":"30 min","test_method":"potentiodynamic polarization","inhibition_efficiency":"89.03%","homo":null,"lumo":null,"delta_g_ads":"-42.04 kJ/mol","adsorption_energy":null},{"inhibitor_name":"Ni-L (gas phase)","substrate":"Fe (110) surface","corrosive_medium":null,"medium_concentration":null,"inhibitor_concentration":null,"temperature":null,"immersion_time":null,"test_method":"density functional theory","inhibition_efficiency":null,"homo":"-3.37 eV","lumo":"-2.14 eV","delta_g_ads":null,"adsorption_energy":null},{"inhibitor_name":"Ni-L (aqueous phase)","substrate":"Fe (110) surface","corrosive_medium":null,"medium_concentration":null,"inhibitor_concentration":null,"temperature":null,"immersion_time":null,"test_method":"density functional theory","inhibition_efficiency":null,"homo":"-3.39 eV","lumo":"-2.16 eV","delta_g_ads":null,"adsorption_energy":null},{"inhibitor_name":"Ni-L (protonated)","substrate":"Fe (110) surface","corrosive_medium":null,"medium_concentration":null,"inhibitor_concentration":null,"temperature":null,"immersion_time":null,"test_method":"density functional theory","inhibition_efficiency":null,"homo":"-5.40 eV","lumo":"-4.06 eV","delta_g_ads":null,"adsorption_energy":null},{"inhibitor_name":"Ni-L","substrate":"Fe (110) surface","corrosive_medium":"H2O + H3O+ + Cl-","medium_concentration":null,"inhibitor_concentration":null,"temperature":null,"immersion_time":null,"test_method":"Monte Carlo simulation","inhibition_efficiency":null,"homo":null,"lumo":null,"delta_g_ads":null,"adsorption_energy":"-627.73 kcal/mol"}]}
