Repository: fwx-stu/Corrosion-Inhibitor-Extraction

## Dataset and experiments

| Experiment | Papers per condition | Conditions |
| --- | ---: | ---: |
| GLM-4-Plus evidence strategies E0–E5 (dev37) | 37 | 54 |
| Qwen2.5 development experiments (dev37) | 37 | 27 |
| Qwen2.5 main experiments (test50) | 50 | 9 |
| Matched-budget and component controls (test50) | 50 | 12 |
| GLM-4-Plus reference (test50) | 50 | 1 |
| **Total** | | **103** |

The expert reference dataset contains 87 papers and 3,066 normalized, deduplicated records (670 in dev37 and 2,396 in test50). The release includes 4,097 paper-level structured predictions, the reference annotations, evaluation code, statistical analyses and numerical figure data.

File: input/test50/gold/test50.jsonl (part 20 of 26)
{"paper_id":"pdf_2075","records":[{"inhibitor_name":"HM-1223","substrate":"carbon steel","corrosive_medium":"HCl","medium_concentration":"1 M","inhibitor_concentration":"1 × 10^-6 M","temperature":"303 K","immersion_time":"3 h","test_method":"weight loss","inhibition_efficiency":"88.7%","homo":null,"lumo":null,"delta_g_ads":"-26.1 kJ/mol","adsorption_energy":null},{"inhibitor_name":"HM-1223","substrate":"carbon steel","corrosive_medium":"HCl","medium_concentration":"1 M","inhibitor_concentration":"3 × 10^-6 M","temperature":"303 K","immersion_time":"3 h","test_method":"weight loss","inhibition_efficiency":"89.3%","homo":null,"lumo":null,"delta_g_ads":"-26.1 kJ/mol","adsorption_energy":null},{"inhibitor_name":"HM-1223","substrate":"carbon steel","corrosive_medium":"HCl","medium_concentration":"1 M","inhibitor_concentration":"5 × 10^-6 M","temperature":"303 K","immersion_time":"3 h","test_method":"weight loss","inhibition_efficiency":"90.1%","homo":null,"lumo":null,"delta_g_ads":"-26.1 kJ/mol","adsorption_energy":null},{"inhibitor_name":"HM-1223","substrate":"carbon steel","corrosive_medium":"HCl","medium_concentration":"1 M","inhibitor_concentration":"7 × 10^-6 M","temperature":"303 K","immersion_time":"3 h","test_method":"weight loss","inhibition_efficiency":"91.5%","homo":null,"lumo":null,"delta_g_ads":"-26.1 kJ/mol","adsorption_energy":null},{"inhibitor_name":"HM-1223","substrate":"carbon steel","corrosive_medium":"HCl","medium_concentration":"1 M","inhibitor_concentration":"9 × 10^-6 M","temperature":"303 K","immersion_time":"3 h","test_method":"weight loss","inhibition_efficiency":"91.9%","homo":null,"lumo":null,"delta_g_ads":"-26.1 kJ/mol","adsorption_energy":null},{"inhibitor_name":"HM-1223","substrate":"carbon steel","corrosive_medium":"HCl","medium_concentration":"1 M","inhibitor_concentration":"11 × 10^-6 M","temperature":"303 K","immersion_time":"3 h","test_method":"weight loss","inhibition_efficiency":"94.5%","homo":null,"lumo":null,"delta_g_ads":"-26.1 kJ/mol","adsorption_energy":null},{"inhibitor_name":"HM-1223","substrate":"carbon steel","corrosive_medium":"HCl","medium_concentration":"1 M","inhibitor_concentration":"1 × 10^-6 M","temperature":"308 K","immersion_time":"3 h","test_method":"weight loss","inhibition_efficiency":"84.5%","homo":null,"lumo":null,"delta_g_ads":"-25.6 kJ/mol","adsorption_energy":null},{"inhibitor_name":"HM-1223","substrate":"carbon steel","corrosive_medium":"HCl","medium_concentration":"1 M","inhibitor_concentration":"3 × 10^-6 M","temperature":"308 K","immersion_time":"3 h","test_method":"weight loss","inhibition_efficiency":"85.8%","homo":null,"lumo":null,"delta_g_ads":"-25.6 kJ/mol","adsorption_energy":null},{"inhibitor_name":"HM-1223","substrate":"carbon steel","corrosive_medium":"HCl","medium_concentration":"1 M","inhibitor_concentration":"5 × 10^-6 M","temperature":"308 K","immersion_time":"3 h","test_method":"weight loss","inhibition_efficiency":"87.3%","homo":null,"lumo":null,"delta_g_ads":"-25.6 kJ/mol","adsorption_energy":null},{"inhibitor_name":"HM-1223","substrate":"carbon steel","corrosive_medium":"HCl","medium_concentration":"1 M","inhibitor_concentration":"7 × 10^-6 M","temperature":"308 K","immersion_time":"3 h","test_method":"weight loss","inhibition_efficiency":"89.2%","homo":null,"lumo":null,"delta_g_ads":"-25.6 kJ/mol","adsorption_energy":null},{"inhibitor_name":"HM-1223","substrate":"carbon steel","corrosive_medium":"HCl","medium_concentration":"1 M","inhibitor_concentration":"9 × 10^-6 M","temperature":"308 K","immersion_time":"3 h","test_method":"weight loss","inhibition_efficiency":"91.3%","homo":null,"lumo":null,"delta_g_ads":"-25.6 kJ/mol","adsorption_energy":null},{"inhibitor_name":"HM-1223","substrate":"carbon steel","corrosive_medium":"HCl","medium_concentration":"1 M","inhibitor_concentration":"11 × 10^-6 M","temperature":"308 K","immersion_time":"3 h","test_method":"weight loss","inhibition_efficiency":"92.0%","homo":null,"lumo":null,"delta_g_ads":"-25.6 kJ/mol","adsorption_energy":null},{"inhibitor_name":"HM-1223","substrate":"carbon steel","corrosive_medium":"HCl","medium_concentration":"1 M","inhibitor_concentration":"1 × 10^-6 M","temperature":"313 K","immersion_time":"3 h","test_method":"weight loss","inhibition_efficiency":"79.6%","homo":null,"lumo":null,"delta_g_ads":"-24.7 kJ/mol","adsorption_energy":null},{"inhibitor_name":"HM-1223","substrate":"carbon steel","corrosive_medium":"HCl","medium_concentration":"1 M","inhibitor_concentration":"3 × 10^-6 M","temperature":"313 K","immersion_time":"3 h","test_method":"weight loss","inhibition_efficiency":"81.2%","homo":null,"lumo":null,"delta_g_ads":"-24.7 kJ/mol","adsorption_energy":null},{"inhibitor_name":"HM-1223","substrate":"carbon steel","corrosive_medium":"HCl","medium_concentration":"1 M","inhibitor_concentration":"5 × 10^-6 M","temperature":"313 K","immersion_time":"3 h","test_method":"weight loss","inhibition_efficiency":"83.8%","homo":null,"lumo":null,"delta_g_ads":"-24.7 kJ/mol","adsorption_energy":null},{"inhibitor_name":"HM-1223","substrate":"carbon steel","corrosive_medium":"HCl","medium_concentration":"1 M","inhibitor_concentration":"7 × 10^-6 M","temperature":"313 K","immersion_time":"3 h","test_method":"weight loss","inhibition_efficiency":"86.6%","homo":null,"lumo":null,"delta_g_ads":"-24.7 kJ/mol","adsorption_energy":null},{"inhibitor_name":"HM-1223","substrate":"carbon steel","corrosive_medium":"HCl","medium_concentration":"1 M","inhibitor_concentration":"9 × 10^-6 M","temperature":"313 K","immersion_time":"3 h","test_method":"weight loss","inhibition_efficiency":"89.8%","homo":null,"lumo":null,"delta_g_ads":"-24.7 kJ/mol","adsorption_energy":null},{"inhibitor_name":"HM-1223","substrate":"carbon steel","corrosive_medium":"HCl","medium_concentration":"1 M","inhibitor_concentration":"11 × 10^-6 M","temperature":"313 K","immersion_time":"3 h","test_method":"weight loss","inhibition_efficiency":"91.4%","homo":null,"lumo":null,"delta_g_ads":"-24.7 kJ/mol","adsorption_energy":null},{"inhibitor_name":"HM-1223","substrate":"carbon steel","corrosive_medium":"HCl","medium_concentration":"1 M","inhibitor_concentration":"1 × 10^-6 M","temperature":"318 K","immersion_time":"3 h","test_method":"weight loss","inhibition_efficiency":"64.6%","homo":null,"lumo":null,"delta_g_ads":"-23.8 kJ/mol","adsorption_energy":null},{"inhibitor_name":"HM-1223","substrate":"carbon steel","corrosive_medium":"HCl","medium_concentration":"1 M","inhibitor_concentration":"3 × 10^-6 M","temperature":"318 K","immersion_time":"3 h","test_method":"weight loss","inhibition_efficiency":"73.5%","homo":null,"lumo":null,"delta_g_ads":"-23.8 kJ/mol","adsorption_energy":null},{"inhibitor_name":"HM-1223","substrate":"carbon steel","corrosive_medium":"HCl","medium_concentration":"1 M","inhibitor_concentration":"5 × 10^-6 M","temperature":"318 K","immersion_time":"3 h","test_method":"weight loss","inhibition_efficiency":"81.3%","homo":null,"lumo":null,"delta_g_ads":"-23.8 kJ/mol","adsorption_energy":null},{"inhibitor_name":"HM-1223","substrate":"carbon steel","corrosive_medium":"HCl","medium_concentration":"1 M","inhibitor_concentration":"7 × 10^-6 M","temperature":"318 K","immersion_time":"3 h","test_method":"weight loss","inhibition_efficiency":"81.8%","homo":null,"lumo":null,"delta_g_ads":"-23.8 kJ/mol","adsorption_energy":null},{"inhibitor_name":"HM-1223","substrate":"carbon steel","corrosive_medium":"HCl","medium_concentration":"1 M","inhibitor_concentration":"9 × 10^-6 M","temperature":"318 K","immersion_time":"3 h","test_method":"weight loss","inhibition_efficiency":"83.3%","homo":null,"lumo":null,"delta_g_ads":"-23.8 kJ/mol","adsorption_energy":null},{"inhibitor_name":"HM-1223","substrate":"carbon steel","corrosive_medium":"HCl","medium_concentration":"1 M","inhibitor_concentration":"11 × 10^-6 M","temperature":"318 K","immersion_time":"3 h","test_method":"weight loss","inhibition_efficiency":"88.8%","homo":null,"lumo":null,"delta_g_ads":"-23.8 kJ/mol","adsorption_energy":null},{"inhibitor_name":"HM-1223","substrate":"carbon steel","corrosive_medium":"HCl","medium_concentration":"1 M","inhibitor_concentration":"1 × 10^-6 M","temperature":"323 K","immersion_time":"3 h","test_method":"weight loss","inhibition_efficiency":"63.8%","homo":null,"lumo":null,"delta_g_ads":"-23.5 kJ/mol","adsorption_energy":null},{"inhibitor_name":"HM-1223","substrate":"carbon steel","corrosive_medium":"HCl","medium_concentration":"1 M","inhibitor_concentration":"3 × 10^-6 M","temperature":"323 K","immersion_time":"3 h","test_method":"weight loss","inhibition_efficiency":"68.8%","homo":null,"lumo":null,"delta_g_ads":"-23.5 kJ/mol","adsorption_energy":null},{"inhibitor_name":"HM-1223","substrate":"carbon steel","corrosive_medium":"HCl","medium_concentration":"1 M","inhibitor_concentration":"5 × 10^-6 M","temperature":"323 K","immersion_time":"3 h","test_method":"weight loss","inhibition_efficiency":"71.8%","homo":null,"lumo":null,"delta_g_ads":"-23.5 kJ/mol","adsorption_energy":null},{"inhibitor_name":"HM-1223","substrate":"carbon steel","corrosive_medium":"HCl","medium_concentration":"1 M","inhibitor_concentration":"7 × 10^-6 M","temperature":"323 K","immersion_time":"3 h","test_method":"weight loss","inhibition_efficiency":"76.8%","homo":null,"lumo":null,"delta_g_ads":"-23.5 kJ/mol","adsorption_energy":null},{"inhibitor_name":"HM-1223","substrate":"carbon steel","corrosive_medium":"HCl","medium_concentration":"1 M","inhibitor_concentration":"9 × 10^-6 M","temperature":"323 K","immersion_time":"3 h","test_method":"weight loss","inhibition_efficiency":"79.8%","homo":null,"lumo":null,"delta_g_ads":"-23.5 kJ/mol","adsorption_energy":null},{"inhibitor_name":"HM-1223","substrate":"carbon steel","corrosive_medium":"HCl","medium_concentration":"1 M","inhibitor_concentration":"11 × 10^-6 M","temperature":"323 K","immersion_time":"3 h","test_method":"weight loss","inhibition_efficiency":"84.7%","homo":null,"lumo":null,"delta_g_ads":"-23.5 kJ/mol","adsorption_energy":null},{"inhibitor_name":"HM-1223","substrate":"carbon steel","corrosive_medium":"HCl","medium_concentration":"1 M","inhibitor_concentration":"5 × 10^-6 M","temperature":"298 K","immersion_time":"30 min","test_method":"potentiodynamic polarization","inhibition_efficiency":"86.2%","homo":null,"lumo":null,"delta_g_ads":null,"adsorption_energy":null},{"inhibitor_name":"HM-1223","substrate":"carbon steel","corrosive_medium":"HCl","medium_concentration":"1 M","inhibitor_concentration":"7 × 10^-6 M","temperature":"298 K","immersion_time":"30 min","test_method":"potentiodynamic polarization","inhibition_efficiency":"87.1%","homo":null,"lumo":null,"delta_g_ads":null,"adsorption_energy":null},{"inhibitor_name":"HM-1223","substrate":"carbon steel","corrosive_medium":"HCl","medium_concentration":"1 M","inhibitor_concentration":"9 × 10^-6 M","temperature":"298 K","immersion_time":"30 min","test_method":"potentiodynamic polarization","inhibition_efficiency":"90.4%","homo":null,"lumo":null,"delta_g_ads":null,"adsorption_energy":null},{"inhibitor_name":"HM-1223","substrate":"carbon steel","corrosive_medium":"HCl","medium_concentration":"1 M","inhibitor_concentration":"11 × 10^-6 M","temperature":"298 K","immersion_time":"30 min","test_method":"potentiodynamic polarization","inhibition_efficiency":"91.6%","homo":null,"lumo":null,"delta_g_ads":null,"adsorption_energy":null},{"inhibitor_name":"HM-1223","substrate":"carbon steel","corrosive_medium":"HCl","medium_concentration":"1 M","inhibitor_concentration":"5 × 10^-6 M","temperature":"298 K","immersion_time":"30 min","test_method":"electrochemical impedance spectroscopy","inhibition_efficiency":"72.9%","homo":null,"lumo":null,"delta_g_ads":null,"adsorption_energy":null},{"inhibitor_name":"HM-1223","substrate":"carbon steel","corrosive_medium":"HCl","medium_concentration":"1 M","inhibitor_concentration":"7 × 10^-6 M","temperature":"298 K","immersion_time":"30 min","test_method":"electrochemical impedance spectroscopy","inhibition_efficiency":"75.4%","homo":null,"lumo":null,"delta_g_ads":null,"adsorption_energy":null},{"inhibitor_name":"HM-1223","substrate":"carbon steel","corrosive_medium":"HCl","medium_concentration":"1 M","inhibitor_concentration":"9 × 10^-6 M","temperature":"298 K","immersion_time":"30 min","test_method":"electrochemical impedance spectroscopy","inhibition_efficiency":"87.6%","homo":null,"lumo":null,"delta_g_ads":null,"adsorption_energy":null},{"inhibitor_name":"HM-1223","substrate":"carbon steel","corrosive_medium":"HCl","medium_concentration":"1 M","inhibitor_concentration":"11 × 10^-6 M","temperature":"298 K","immersion_time":"30 min","test_method":"electrochemical impedance spectroscopy","inhibition_efficiency":"92.9%","homo":null,"lumo":null,"delta_g_ads":null,"adsorption_energy":null},{"inhibitor_name":"HM-1223","substrate":"Fe (110) surface","corrosive_medium":null,"medium_concentration":null,"inhibitor_concentration":null,"temperature":null,"immersion_time":null,"test_method":"density functional theory","inhibition_efficiency":null,"homo":"-3.765 eV","lumo":"-2.342 eV","delta_g_ads":null,"adsorption_energy":null},{"inhibitor_name":"HM-1223","substrate":"Fe (110) surface","corrosive_medium":null,"medium_concentration":null,"inhibitor_concentration":null,"temperature":null,"immersion_time":null,"test_method":"Monte Carlo simulation","inhibition_efficiency":null,"homo":null,"lumo":null,"delta_g_ads":null,"adsorption_energy":"-3288.385 kcal/mol"},{"inhibitor_name":"HM-1222","substrate":"carbon steel","corrosive_medium":"HCl","medium_concentration":"1 M","inhibitor_concentration":"1 × 10^-6 M","temperature":"303 K","immersion_time":"3 h","test_method":"weight loss","inhibition_efficiency":"82.6%","homo":null,"lumo":null,"delta_g_ads":"-25.5 kJ/mol","adsorption_energy":null},{"inhibitor_name":"HM-1222","substrate":"carbon steel","corrosive_medium":"HCl","medium_concentration":"1 M","inhibitor_concentration":"3 × 10^-6 M","temperature":"303 K","immersion_time":"3 h","test_method":"weight loss","inhibition_efficiency":"86.7%","homo":null,"lumo":null,"delta_g_ads":"-25.5 kJ/mol","adsorption_energy":null},{"inhibitor_name":"HM-1222","substrate":"carbon steel","corrosive_medium":"HCl","medium_concentration":"1 M","inhibitor_concentration":"5 × 10^-6 M","temperature":"303 K","immersion_time":"3 h","test_method":"weight loss","inhibition_efficiency":"90.5%","homo":null,"lumo":null,"delta_g_ads":"-25.5 kJ/mol","adsorption_energy":null},{"inhibitor_name":"HM-1222","substrate":"carbon steel","corrosive_medium":"HCl","medium_concentration":"1 M","inhibitor_concentration":"7 × 10^-6 M","temperature":"303 K","immersion_time":"3 h","test_method":"weight loss","inhibition_efficiency":"92.1%","homo":null,"lumo":null,"delta_g_ads":"-25.5 kJ/mol","adsorption_energy":null},{"inhibitor_name":"HM-1222","substrate":"carbon steel","corrosive_medium":"HCl","medium_concentration":"1 M","inhibitor_concentration":"9 × 10^-6 M","temperature":"303 K","immersion_time":"3 h","test_method":"weight loss","inhibition_efficiency":"91.8%","homo":null,"lumo":null,"delta_g_ads":"-25.5 kJ/mol","adsorption_energy":null},{"inhibitor_name":"HM-1222","substrate":"carbon steel","corrosive_medium":"HCl","medium_concentration":"1 M","inhibitor_concentration":"11 × 10^-6 M","temperature":"303 K","immersion_time":"3 h","test_method":"weight loss","inhibition_efficiency":"93.4%","homo":null,"lumo":null,"delta_g_ads":"-25.5 kJ/mol","adsorption_energy":null},{"inhibitor_name":"HM-1222","substrate":"carbon steel","corrosive_medium":"HCl","medium_concentration":"1 M","inhibitor_concentration":"1 × 10^-6 M","temperature":"308 K","immersion_time":"3 h","test_method":"weight loss","inhibition_efficiency":"79.9%","homo":null,"lumo":null,"delta_g_ads":"-24.9 kJ/mol","adsorption_energy":null},{"inhibitor_name":"HM-1222","substrate":"carbon steel","corrosive_medium":"HCl","medium_concentration":"1 M","inhibitor_concentration":"3 × 10^-6 M","temperature":"308 K","immersion_time":"3 h","test_method":"weight loss","inhibition_efficiency":"83.3%","homo":null,"lumo":null,"delta_g_ads":"-24.9 kJ/mol","adsorption_energy":null},{"inhibitor_name":"HM-1222","substrate":"carbon steel","corrosive_medium":"HCl","medium_concentration":"1 M","inhibitor_concentration":"5 × 10^-6 M","temperature":"308 K","immersion_time":"3 h","test_method":"weight loss","inhibition_efficiency":"86.3%","homo":null,"lumo":null,"delta_g_ads":"-24.9 kJ/mol","adsorption_energy":null},{"inhibitor_name":"HM-1222","substrate":"carbon steel","corrosive_medium":"HCl","medium_concentration":"1 M","inhibitor_concentration":"7 × 10^-6 M","temperature":"308 K","immersion_time":"3 h","test_method":"weight loss","inhibition_efficiency":"88.9%","homo":null,"lumo":null,"delta_g_ads":"-24.9 kJ/mol","adsorption_energy":null},{"inhibitor_name":"HM-1222","substrate":"carbon steel","corrosive_medium":"HCl","medium_concentration":"1 M","inhibitor_concentration":"9 × 10^-6 M","temperature":"308 K","immersion_time":"3 h","test_method":"weight loss","inhibition_efficiency":"90.8%","homo":null,"lumo":null,"delta_g_ads":"-24.9 kJ/mol","adsorption_energy":null},{"inhibitor_name":"HM-1222","substrate":"carbon steel","corrosive_medium":"HCl","medium_concentration":"1 M","inhibitor_concentration":"11 × 10^-6 M","temperature":"308 K","immersion_time":"3 h","test_method":"weight loss","inhibition_efficiency":"91.6%","homo":null,"lumo":null,"delta_g_ads":"-24.9 kJ/mol","adsorption_energy":null},{"inhibitor_name":"HM-1222","substrate":"carbon steel","corrosive_medium":"HCl","medium_concentration":"1 M","inhibitor_concentration":"1 × 10^-6 M","temperature":"313 K","immersion_time":"3 h","test_method":"weight loss","inhibition_efficiency":"78.5%","homo":null,"lumo":null,"delta_g_ads":"-24.8 kJ/mol","adsorption_energy":null},{"inhibitor_name":"HM-1222","substrate":"carbon steel","corrosive_medium":"HCl","medium_concentration":"1 M","inhibitor_concentration":"3 × 10^-6 M","temperature":"313 K","immersion_time":"3 h","test_method":"weight loss","inhibition_efficiency":"80.5%","homo":null,"lumo":null,"delta_g_ads":"-24.8 kJ/mol","adsorption_energy":null},{"inhibitor_name":"HM-1222","substrate":"carbon steel","corrosive_medium":"HCl","medium_concentration":"1 M","inhibitor_concentration":"5 × 10^-6 M","temperature":"313 K","immersion_time":"3 h","test_method":"weight loss","inhibition_efficiency":"83.9%","homo":null,"lumo":null,"delta_g_ads":"-24.8 kJ/mol","adsorption_energy":null},{"inhibitor_name":"HM-1222","substrate":"carbon steel","corrosive_medium":"HCl","medium_concentration":"1 M","inhibitor_concentration":"7 × 10^-6 M","temperature":"313 K","immersion_time":"3 h","test_method":"weight loss","inhibition_efficiency":"86.3%","homo":null,"lumo":null,"delta_g_ads":"-24.8 kJ/mol","adsorption_energy":null},{"inhibitor_name":"HM-1222","substrate":"carbon steel","corrosive_medium":"HCl","medium_concentration":"1 M","inhibitor_concentration":"9 × 10^-6 M","temperature":"313 K","immersion_time":"3 h","test_method":"weight loss","inhibition_efficiency":"89.3%","homo":null,"lumo":null,"delta_g_ads":"-24.8 kJ/mol","adsorption_energy":null},{"inhibitor_name":"HM-1222","substrate":"carbon steel","corrosive_medium":"HCl","medium_concentration":"1 M","inhibitor_concentration":"11 × 10^-6 M","temperature":"313 K","immersion_time":"3 h","test_method":"weight loss","inhibition_efficiency":"90.5%","homo":null,"lumo":null,"delta_g_ads":"-24.8 kJ/mol","adsorption_energy":null},{"inhibitor_name":"HM-1222","substrate":"carbon steel","corrosive_medium":"HCl","medium_concentration":"1 M","inhibitor_concentration":"1 × 10^-6 M","temperature":"318 K","immersion_time":"3 h","test_method":"weight loss","inhibition_efficiency":"63.5%","homo":null,"lumo":null,"delta_g_ads":"-23.7 kJ/mol","adsorption_energy":null},{"inhibitor_name":"HM-1222","substrate":"carbon steel","corrosive_medium":"HCl","medium_concentration":"1 M","inhibitor_concentration":"3 × 10^-6 M","temperature":"318 K","immersion_time":"3 h","test_method":"weight loss","inhibition_efficiency":"72.6%","homo":null,"lumo":null,"delta_g_ads":"-23.7 kJ/mol","adsorption_energy":null},{"inhibitor_name":"HM-1222","substrate":"carbon steel","corrosive_medium":"HCl","medium_concentration":"1 M","inhibitor_concentration":"5 × 10^-6 M","temperature":"318 K","immersion_time":"3 h","test_method":"weight loss","inhibition_efficiency":"81.0%","homo":null,"lumo":null,"delta_g_ads":"-23.7 kJ/mol","adsorption_energy":null},{"inhibitor_name":"HM-1222","substrate":"carbon steel","corrosive_medium":"HCl","medium_concentration":"1 M","inhibitor_concentration":"7 × 10^-6 M","temperature":"318 K","immersion_time":"3 h","test_method":"weight loss","inhibition_efficiency":"81.6%","homo":null,"lumo":null,"delta_g_ads":"-23.7 kJ/mol","adsorption_energy":null},{"inhibitor_name":"HM-1222","substrate":"carbon steel","corrosive_medium":"HCl","medium_concentration":"1 M","inhibitor_concentration":"9 × 10^-6 M","temperature":"318 K","immersion_time":"3 h","test_method":"weight loss","inhibition_efficiency":"82.4%","homo":null,"lumo":null,"delta_g_ads":"-23.7 kJ/mol","adsorption_energy":null},{"inhibitor_name":"HM-1222","substrate":"carbon steel","corrosive_medium":"HCl","medium_concentration":"1 M","inhibitor_concentration":"11 × 10^-6 M","temperature":"318 K","immersion_time":"3 h","test_method":"weight loss","inhibition_efficiency":"88.3%","homo":null,"lumo":null,"delta_g_ads":"-23.7 kJ/mol","adsorption_energy":null},{"inhibitor_name":"HM-1222","substrate":"carbon steel","corrosive_medium":"HCl","medium_concentration":"1 M","inhibitor_concentration":"1 × 10^-6 M","temperature":"323 K","immersion_time":"3 h","test_method":"weight loss","inhibition_efficiency":"63.0%","homo":null,"lumo":null,"delta_g_ads":"-23.6 kJ/mol","adsorption_energy":null},{"inhibitor_name":"HM-1222","substrate":"carbon steel","corrosive_medium":"HCl","medium_concentration":"1 M","inhibitor_concentration":"3 × 10^-6 M","temperature":"323 K","immersion_time":"3 h","test_method":"weight loss","inhibition_efficiency":"68.2%","homo":null,"lumo":null,"delta_g_ads":"-23.6 kJ/mol","adsorption_energy":null},{"inhibitor_name":"HM-1222","substrate":"carbon steel","corrosive_medium":"HCl","medium_concentration":"1 M","inhibitor_concentration":"5 × 10^-6 M","temperature":"323 K","immersion_time":"3 h","test_method":"weight loss","inhibition_efficiency":"71.5%","homo":null,"lumo":null,"delta_g_ads":"-23.6 kJ/mol","adsorption_energy":null},{"inhibitor_name":"HM-1222","substrate":"carbon steel","corrosive_medium":"HCl","medium_concentration":"1 M","inhibitor_concentration":"7 × 10^-6 M","temperature":"323 K","immersion_time":"3 h","test_method":"weight loss","inhibition_efficiency":"76.0%","homo":null,"lumo":null,"delta_g_ads":"-23.6 kJ/mol","adsorption_energy":null},{"inhibitor_name":"HM-1222","substrate":"carbon steel","corrosive_medium":"HCl","medium_concentration":"1 M","inhibitor_concentration":"9 × 10^-6 M","temperature":"323 K","immersion_time":"3 h","test_method":"weight loss","inhibition_efficiency":"79.6%","homo":null,"lumo":null,"delta_g_ads":"-23.6 kJ/mol","adsorption_energy":null},{"inhibitor_name":"HM-1222","substrate":"carbon steel","corrosive_medium":"HCl","medium_concentration":"1 M","inhibitor_concentration":"11 × 10^-6 M","temperature":"323 K","immersion_time":"3 h","test_method":"weight loss","inhibition_efficiency":"83.3%","homo":null,"lumo":null,"delta_g_ads":"-23.6 kJ/mol","adsorption_energy":null},{"inhibitor_name":"HM-1222","substrate":"carbon steel","corrosive_medium":"HCl","medium_concentration":"1 M","inhibitor_concentration":"5 × 10^-6 M","temperature":"298 K","immersion_time":"30 min","test_method":"potentiodynamic polarization","inhibition_efficiency":"83.7%","homo":null,"lumo":null,"delta_g_ads":null,"adsorption_energy":null},{"inhibitor_name":"HM-1222","substrate":"carbon steel","corrosive_medium":"HCl","medium_concentration":"1 M","inhibitor_concentration":"7 × 10^-6 M","temperature":"298 K","immersion_time":"30 min","test_method":"potentiodynamic polarization","inhibition_efficiency":"85.5%","homo":null,"lumo":null,"delta_g_ads":null,"adsorption_energy":null},{"inhibitor_name":"HM-1222","substrate":"carbon steel","corrosive_medium":"HCl","medium_concentration":"1 M","inhibitor_concentration":"9 × 10^-6 M","temperature":"298 K","immersion_time":"30 min","test_method":"potentiodynamic polarization","inhibition_efficiency":"88.9%","homo":null,"lumo":null,"delta_g_ads":null,"adsorption_energy":null},{"inhibitor_name":"HM-1222","substrate":"carbon steel","corrosive_medium":"HCl","medium_concentration":"1 M","inhibitor_concentration":"11 × 10^-6 M","temperature":"298 K","immersion_time":"30 min","test_method":"potentiodynamic polarization","inhibition_efficiency":"90.3%","homo":null,"lumo":null,"delta_g_ads":null,"adsorption_energy":null},{"inhibitor_name":"HM-1222","substrate":"carbon steel","corrosive_medium":"HCl","medium_concentration":"1 M","inhibitor_concentration":"5 × 10^-6 M","temperature":"298 K","immersion_time":"30 min","test_method":"electrochemical impedance spectroscopy","inhibition_efficiency":"71.9%","homo":null,"lumo":null,"delta_g_ads":null,"adsorption_energy":null},{"inhibitor_name":"HM-1222","substrate":"carbon steel","corrosive_medium":"HCl","medium_concentration":"1 M","inhibitor_concentration":"7 × 10^-6 M","temperature":"298 K","immersion_time":"30 min","test_method":"electrochemical impedance spectroscopy","inhibition_efficiency":"74.6%","homo":null,"lumo":null,"delta_g_ads":null,"adsorption_energy":null},{"inhibitor_name":"HM-1222","substrate":"carbon steel","corrosive_medium":"HCl","medium_concentration":"1 M","inhibitor_concentration":"9 × 10^-6 M","temperature":"298 K","immersion_time":"30 min","test_method":"electrochemical impedance spectroscopy","inhibition_efficiency":"82.2%","homo":null,"lumo":null,"delta_g_ads":null,"adsorption_energy":null},{"inhibitor_name":"HM-1222","substrate":"carbon steel","corrosive_medium":"HCl","medium_concentration":"1 M","inhibitor_concentration":"11 × 10^-6 M","temperature":"298 K","immersion_time":"30 min","test_method":"electrochemical impedance spectroscopy","inhibition_efficiency":"90.0%","homo":null,"lumo":null,"delta_g_ads":null,"adsorption_energy":null},{"inhibitor_name":"HM-1222","substrate":"Fe (110) surface","corrosive_medium":null,"medium_concentration":null,"inhibitor_concentration":null,"temperature":null,"immersion_time":null,"test_method":"density functional theory","inhibition_efficiency":null,"homo":"-5.477 eV","lumo":"-3.809 eV","delta_g_ads":null,"adsorption_energy":null},{"inhibitor_name":"HM-1222","substrate":"Fe (110) surface","corrosive_medium":null,"medium_concentration":null,"inhibitor_concentration":null,"temperature":null,"immersion_time":null,"test_method":"Monte Carlo simulation","inhibition_efficiency":null,"homo":null,"lumo":null,"delta_g_ads":null,"adsorption_energy":"-3205.497 kcal/mol"},{"inhibitor_name":"HM-1224","substrate":"carbon steel","corrosive_medium":"HCl","medium_concentration":"1 M","inhibitor_concentration":"1 × 10^-6 M","temperature":"303 K","immersion_time":"3 h","test_method":"weight loss","inhibition_efficiency":"62.0%","homo":null,"lumo":null,"delta_g_ads":"-22.4 kJ/mol","adsorption_energy":null},{"inhibitor_name":"HM-1224","substrate":"carbon steel","corrosive_medium":"HCl","medium_concentration":"1 M","inhibitor_concentration":"3 × 10^-6 M","temperature":"303 K","immersion_time":"3 h","test_method":"weight loss","inhibition_efficiency":"69.2%","homo":null,"lumo":null,"delta_g_ads":"-22.4 kJ/mol","adsorption_energy":null},{"inhibitor_name":"HM-1224","substrate":"carbon steel","corrosive_medium":"HCl","medium_concentration":"1 M","inhibitor_concentration":"5 × 10^-6 M","temperature":"303 K","immersion_time":"3 h","test_method":"weight loss","inhibition_efficiency":"80.9%","homo":null,"lumo":null,"delta_g_ads":"-22.4 kJ/mol","adsorption_energy":null},{"inhibitor_name":"HM-1224","substrate":"carbon steel","corrosive_medium":"HCl","medium_concentration":"1 M","inhibitor_concentration":"7 × 10^-6 M","temperature":"303 K","immersion_time":"3 h","test_method":"weight loss","inhibition_efficiency":"83.6%","homo":null,"lumo":null,"delta_g_ads":"-22.4 kJ/mol","adsorption_energy":null},{"inhibitor_name":"HM-1224","substrate":"carbon steel","corrosive_medium":"HCl","medium_concentration":"1 M","inhibitor_concentration":"9 × 10^-6 M","temperature":"303 K","immersion_time":"3 h","test_method":"weight loss","inhibition_efficiency":"83.7%","homo":null,"lumo":null,"delta_g_ads":"-22.4 kJ/mol","adsorption_energy":null},{"inhibitor_name":"HM-1224","substrate":"carbon steel","corrosive_medium":"HCl","medium_concentration":"1 M","inhibitor_concentration":"11 × 10^-6 M","temperature":"303 K","immersion_time":"3 h","test_method":"weight loss","inhibition_efficiency":"87.1%","homo":null,"lumo":null,"delta_g_ads":"-22.4 kJ/mol","adsorption_energy":null},{"inhibitor_name":"HM-1224","substrate":"carbon steel","corrosive_medium":"HCl","medium_concentration":"1 M","inhibitor_concentration":"1 × 10^-6 M","temperature":"308 K","immersion_time":"3 h","test_method":"weight loss","inhibition_efficiency":"62.7%","homo":null,"lumo":null,"delta_g_ads":"-22.2 kJ/mol","adsorption_energy":null},{"inhibitor_name":"HM-1224","substrate":"carbon steel","corrosive_medium":"HCl","medium_concentration":"1 M","inhibitor_concentration":"3 × 10^-6 M","temperature":"308 K","immersion_time":"3 h","test_method":"weight loss","inhibition_efficiency":"69.3%","homo":null,"lumo":null,"delta_g_ads":"-22.2 kJ/mol","adsorption_energy":null},{"inhibitor_name":"HM-1224","substrate":"carbon steel","corrosive_medium":"HCl","medium_concentration":"1 M","inhibitor_concentration":"5 × 10^-6 M","temperature":"308 K","immersion_time":"3 h","test_method":"weight loss","inhibition_efficiency":"72.9%","homo":null,"lumo":null,"delta_g_ads":"-22.2 kJ/mol","adsorption_energy":null},{"inhibitor_name":"HM-1224","substrate":"carbon steel","corrosive_medium":"HCl","medium_concentration":"1 M","inhibitor_concentration":"7 × 10^-6 M","temperature":"308 K","immersion_time":"3 h","test_method":"weight loss","inhibition_efficiency":"76.9%","homo":null,"lumo":null,"delta_g_ads":"-22.2 kJ/mol","adsorption_energy":null},{"inhibitor_name":"HM-1224","substrate":"carbon steel","corrosive_medium":"HCl","medium_concentration":"1 M","inhibitor_concentration":"9 × 10^-6 M","temperature":"308 K","immersion_time":"3 h","test_method":"weight loss","inhibition_efficiency":"83.3%","homo":null,"lumo":null,"delta_g_ads":"-22.2 kJ/mol","adsorption_energy":null},{"inhibitor_name":"HM-1224","substrate":"carbon steel","corrosive_medium":"HCl","medium_concentration":"1 M","inhibitor_concentration":"11 × 10^-6 M","temperature":"308 K","immersion_time":"3 h","test_method":"weight loss","inhibition_efficiency":"86.8%","homo":null,"lumo":null,"delta_g_ads":"-22.2 kJ/mol","adsorption_energy":null},{"inhibitor_name":"HM-1224","substrate":"carbon steel","corrosive_medium":"HCl","medium_concentration":"1 M","inhibitor_concentration":"1 × 10^-6 M","temperature":"313 K","immersion_time":"3 h","test_method":"weight loss","inhibition_efficiency":"63.2%","homo":null,"lumo":null,"delta_g_ads":"-22.1 kJ/mol","adsorption_energy":null},{"inhibitor_name":"HM-1224","substrate":"carbon steel","corrosive_medium":"HCl","medium_concentration":"1 M","inhibitor_concentration":"3 × 10^-6 M","temperature":"313 K","immersion_time":"3 h","test_method":"weight loss","inhibition_efficiency":"67.8%","homo":null,"lumo":null,"delta_g_ads":"-22.1 kJ/mol","adsorption_energy":null},{"inhibitor_name":"HM-1224","substrate":"carbon steel","corrosive_medium":"HCl","medium_concentration":"1 M","inhibitor_concentration":"5 × 10^-6 M","temperature":"313 K","immersion_time":"3 h","test_method":"weight loss","inhibition_efficiency":"78.2%","homo":null,"lumo":null,"delta_g_ads":"-22.1 kJ/mol","adsorption_energy":null},{"inhibitor_name":"HM-1224","substrate":"carbon steel","corrosive_medium":"HCl","medium_concentration":"1 M","inhibitor_concentration":"7 × 10^-6 M","temperature":"313 K","immersion_time":"3 h","test_method":"weight loss","inhibition_efficiency":"79.7%","homo":null,"lumo":null,"delta_g_ads":"-22.1 kJ/mol","adsorption_energy":null},{"inhibitor_name":"HM-1224","substrate":"carbon steel","corrosive_medium":"HCl","medium_concentration":"1 M","inhibitor_concentration":"9 × 10^-6 M","temperature":"313 K","immersion_time":"3 h","test_method":"weight loss","inhibition_efficiency":"83.2%","homo":null,"lumo":null,"delta_g_ads":"-22.1 kJ/mol","adsorption_energy":null},{"inhibitor_name":"HM-1224","substrate":"carbon steel","corrosive_medium":"HCl","medium_concentration":"1 M","inhibitor_concentration":"11 × 10^-6 M","temperature":"313 K","immersion_time":"3 h","test_method":"weight loss","inhibition_efficiency":"83.8%","homo":null,"lumo":null,"delta_g_ads":"-22.1 kJ/mol","adsorption_energy":null},{"inhibitor_name":"HM-1224","substrate":"carbon steel","corrosive_medium":"HCl","medium_concentration":"1 M","inhibitor_concentration":"1 × 10^-6 M","temperature":"318 K","immersion_time":"3 h","test_method":"weight loss","inhibition_efficiency":"62.5%","homo":null,"lumo":null,"delta_g_ads":"-22.0 kJ/mol","adsorption_energy":null},{"inhibitor_name":"HM-1224","substrate":"carbon steel","corrosive_medium":"HCl","medium_concentration":"1 M","inhibitor_concentration":"3 × 10^-6 M","temperature":"318 K","immersion_time":"3 h","test_method":"weight loss","inhibition_efficiency":"66.5%","homo":null,"lumo":null,"delta_g_ads":"-22.0 kJ/mol","adsorption_energy":null},{"inhibitor_name":"HM-1224","substrate":"carbon steel","corrosive_medium":"HCl","medium_concentration":"1 M","inhibitor_concentration":"5 × 10^-6 M","temperature":"318 K","immersion_time":"3 h","test_method":"weight loss","inhibition_efficiency":"73.5%","homo":null,"lumo":null,"delta_g_ads":"-22.0 kJ/mol","adsorption_energy":null},{"inhibitor_name":"HM-1224","substrate":"carbon steel","corrosive_medium":"HCl","medium_concentration":"1 M","inhibitor_concentration":"7 × 10^-6 M","temperature":"318 K","immersion_time":"3 h","test_method":"weight loss","inhibition_efficiency":"75.3%","homo":null,"lumo":null,"delta_g_ads":"-22.0 kJ/mol","adsorption_energy":null},{"inhibitor_name":"HM-1224","substrate":"carbon steel","corrosive_medium":"HCl","medium_concentration":"1 M","inhibitor_concentration":"9 × 10^-6 M","temperature":"318 K","immersion_time":"3 h","test_method":"weight loss","inhibition_efficiency":"83.3%","homo":null,"lumo":null,"delta_g_ads":"-22.0 kJ/mol","adsorption_energy":null},{"inhibitor_name":"HM-1224","substrate":"carbon steel","corrosive_medium":"HCl","medium_concentration":"1 M","inhibitor_concentration":"11 × 10^-6 M","temperature":"318 K","immersion_time":"3 h","test_method":"weight loss","inhibition_efficiency":"83.5%","homo":null,"lumo":null,"delta_g_ads":"-22.0 kJ/mol","adsorption_energy":null},{"inhibitor_name":"HM-1224","substrate":"carbon steel","corrosive_medium":"HCl","medium_concentration":"1 M","inhibitor_concentration":"1 × 10^-6 M","temperature":"323 K","immersion_time":"3 h","test_method":"weight loss","inhibition_efficiency":"59.8%","homo":null,"lumo":null,"delta_g_ads":"-21.9 kJ/mol","adsorption_energy":null},{"inhibitor_name":"HM-1224","substrate":"carbon steel","corrosive_medium":"HCl","medium_concentration":"1 M","inhibitor_concentration":"3 × 10^-6 M","temperature":"323 K","immersion_time":"3 h","test_method":"weight loss","inhibition_efficiency":"60.6%","homo":null,"lumo":null,"delta_g_ads":"-21.9 kJ/mol","adsorption_energy":null},{"inhibitor_name":"HM-1224","substrate":"carbon steel","corrosive_medium":"HCl","medium_concentration":"1 M","inhibitor_concentration":"5 × 10^-6 M","temperature":"323 K","immersion_time":"3 h","test_method":"weight loss","inhibition_efficiency":"63.7%","homo":null,"lumo":null,"delta_g_ads":"-21.9 kJ/mol","adsorption_energy":null},{"inhibitor_name":"HM-1224","substrate":"carbon steel","corrosive_medium":"HCl","medium_concentration":"1 M","inhibitor_concentration":"7 × 10^-6 M","temperature":"323 K","immersion_time":"3 h","test_method":"weight loss","inhibition_efficiency":"70.0%","homo":null,"lumo":null,"delta_g_ads":"-21.9 kJ/mol","adsorption_energy":null},{"inhibitor_name":"HM-1224","substrate":"carbon steel","corrosive_medium":"HCl","medium_concentration":"1 M","inhibitor_concentration":"9 × 10^-6 M","temperature":"323 K","immersion_time":"3 h","test_method":"weight loss","inhibition_efficiency":"73.1%","homo":null,"lumo":null,"delta_g_ads":"-21.9 kJ/mol","adsorption_energy":null},{"inhibitor_name":"HM-1224","substrate":"carbon steel","corrosive_medium":"HCl","medium_concentration":"1 M","inhibitor_concentration":"11 × 10^-6 M","temperature":"323 K","immersion_time":"3 h","test_method":"weight loss","inhibition_efficiency":"77.7%","homo":null,"lumo":null,"delta_g_ads":"-21.9 kJ/mol","adsorption_energy":null},{"inhibitor_name":"HM-1224","substrate":"carbon steel","corrosive_medium":"HCl","medium_concentration":"1 M","inhibitor_concentration":"5 × 10^-6 M","temperature":"298 K","immersion_time":"30 min","test_method":"potentiodynamic polarization","inhibition_efficiency":"81.0%","homo":null,"lumo":null,"delta_g_ads":null,"adsorption_energy":null},{"inhibitor_name":"HM-1224","substrate":"carbon steel","corrosive_medium":"HCl","medium_concentration":"1 M","inhibitor_concentration":"7 × 10^-6 M","temperature":"298 K","immersion_time":"30 min","test_method":"potentiodynamic polarization","inhibition_efficiency":"84.1%","homo":null,"lumo":null,"delta_g_ads":null,"adsorption_energy":null},{"inhibitor_name":"HM-1224","substrate":"carbon steel","corrosive_medium":"HCl","medium_concentration":"1 M","inhibitor_concentration":"9 × 10^-6 M","temperature":"298 K","immersion_time":"30 min","test_method":"potentiodynamic polarization","inhibition_efficiency":"87.4%","homo":null,"lumo":null,"delta_g_ads":null,"adsorption_energy":null},{"inhibitor_name":"HM-1224","substrate":"carbon steel","corrosive_medium":"HCl","medium_concentration":"1 M","inhibitor_concentration":"11 × 10^-6 M","temperature":"298 K","immersion_time":"30 min","test_method":"potentiodynamic polarization","inhibition_efficiency":"89.8%","homo":null,"lumo":null,"delta_g_ads":null,"adsorption_energy":null},{"inhibitor_name":"HM-1224","substrate":"carbon steel","corrosive_medium":"HCl","medium_concentration":"1 M","inhibitor_concentration":"5 × 10^-6 M","temperature":"298 K","immersion_time":"30 min","test_method":"electrochemical impedance spectroscopy","inhibition_efficiency":"69.8%","homo":null,"lumo":null,"delta_g_ads":null,"adsorption_energy":null},{"inhibitor_name":"HM-1224","substrate":"carbon steel","corrosive_medium":"HCl","medium_concentration":"1 M","inhibitor_concentration":"7 × 10^-6 M","temperature":"298 K","immersion_time":"30 min","test_method":"electrochemical impedance spectroscopy","inhibition_efficiency":"74.2%","homo":null,"lumo":null,"delta_g_ads":null,"adsorption_energy":null},{"inhibitor_name":"HM-1224","substrate":"carbon steel","corrosive_medium":"HCl","medium_concentration":"1 M","inhibitor_concentration":"9 × 10^-6 M","temperature":"298 K","immersion_time":"30 min","test_method":"electrochemical impedance spectroscopy","inhibition_efficiency":"77.1%","homo":null,"lumo":null,"delta_g_ads":null,"adsorption_energy":null},{"inhibitor_name":"HM-1224","substrate":"carbon steel","corrosive_medium":"HCl","medium_concentration":"1 M","inhibitor_concentration":"11 × 10^-6 M","temperature":"298 K","immersion_time":"30 min","test_method":"electrochemical impedance spectroscopy","inhibition_efficiency":"89.7%","homo":null,"lumo":null,"delta_g_ads":null,"adsorption_energy":null},{"inhibitor_name":"HM-1224","substrate":"Fe (110) surface","corrosive_medium":null,"medium_concentration":null,"inhibitor_concentration":null,"temperature":null,"immersion_time":null,"test_method":"density functional theory","inhibition_efficiency":null,"homo":"-5.366 eV",
