Repository: fwx-stu/Corrosion-Inhibitor-Extraction

## Dataset and experiments

| Experiment | Papers per condition | Conditions |
| --- | ---: | ---: |
| GLM-4-Plus evidence strategies E0–E5 (dev37) | 37 | 54 |
| Qwen2.5 development experiments (dev37) | 37 | 27 |
| Qwen2.5 main experiments (test50) | 50 | 9 |
| Matched-budget and component controls (test50) | 50 | 12 |
| GLM-4-Plus reference (test50) | 50 | 1 |
| **Total** | | **103** |

The expert reference dataset contains 87 papers and 3,066 normalized, deduplicated records (670 in dev37 and 2,396 in test50). The release includes 4,097 paper-level structured predictions, the reference annotations, evaluation code, statistical analyses and numerical figure data.

File: input/test50/gold/test50.jsonl (part 21 of 26)
"lumo":"-3.662 eV","delta_g_ads":null,"adsorption_energy":null},{"inhibitor_name":"HM-1224","substrate":"Fe (110) surface","corrosive_medium":null,"medium_concentration":null,"inhibitor_concentration":null,"temperature":null,"immersion_time":null,"test_method":"Monte Carlo simulation","inhibition_efficiency":null,"homo":null,"lumo":null,"delta_g_ads":null,"adsorption_energy":"-3199.657 kcal/mol"},{"inhibitor_name":"HM-1221","substrate":"carbon steel","corrosive_medium":"HCl","medium_concentration":"1 M","inhibitor_concentration":"1 × 10^-6 M","temperature":"303 K","immersion_time":"3 h","test_method":"weight loss","inhibition_efficiency":"42.6%","homo":null,"lumo":null,"delta_g_ads":"-21.1 kJ/mol","adsorption_energy":null},{"inhibitor_name":"HM-1221","substrate":"carbon steel","corrosive_medium":"HCl","medium_concentration":"1 M","inhibitor_concentration":"3 × 10^-6 M","temperature":"303 K","immersion_time":"3 h","test_method":"weight loss","inhibition_efficiency":"44.9%","homo":null,"lumo":null,"delta_g_ads":"-21.1 kJ/mol","adsorption_energy":null},{"inhibitor_name":"HM-1221","substrate":"carbon steel","corrosive_medium":"HCl","medium_concentration":"1 M","inhibitor_concentration":"5 × 10^-6 M","temperature":"303 K","immersion_time":"3 h","test_method":"weight loss","inhibition_efficiency":"62.6%","homo":null,"lumo":null,"delta_g_ads":"-21.1 kJ/mol","adsorption_energy":null},{"inhibitor_name":"HM-1221","substrate":"carbon steel","corrosive_medium":"HCl","medium_concentration":"1 M","inhibitor_concentration":"7 × 10^-6 M","temperature":"303 K","immersion_time":"3 h","test_method":"weight loss","inhibition_efficiency":"66.6%","homo":null,"lumo":null,"delta_g_ads":"-21.1 kJ/mol","adsorption_energy":null},{"inhibitor_name":"HM-1221","substrate":"carbon steel","corrosive_medium":"HCl","medium_concentration":"1 M","inhibitor_concentration":"9 × 10^-6 M","temperature":"303 K","immersion_time":"3 h","test_method":"weight loss","inhibition_efficiency":"84.9%","homo":null,"lumo":null,"delta_g_ads":"-21.1 kJ/mol","adsorption_energy":null},{"inhibitor_name":"HM-1221","substrate":"carbon steel","corrosive_medium":"HCl","medium_concentration":"1 M","inhibitor_concentration":"11 × 10^-6 M","temperature":"303 K","immersion_time":"3 h","test_method":"weight loss","inhibition_efficiency":"85.8%","homo":null,"lumo":null,"delta_g_ads":"-21.1 kJ/mol","adsorption_energy":null},{"inhibitor_name":"HM-1221","substrate":"carbon steel","corrosive_medium":"HCl","medium_concentration":"1 M","inhibitor_concentration":"1 × 10^-6 M","temperature":"308 K","immersion_time":"3 h","test_method":"weight loss","inhibition_efficiency":"40.2%","homo":null,"lumo":null,"delta_g_ads":"-20.8 kJ/mol","adsorption_energy":null},{"inhibitor_name":"HM-1221","substrate":"carbon steel","corrosive_medium":"HCl","medium_concentration":"1 M","inhibitor_concentration":"3 × 10^-6 M","temperature":"308 K","immersion_time":"3 h","test_method":"weight loss","inhibition_efficiency":"44.4%","homo":null,"lumo":null,"delta_g_ads":"-20.8 kJ/mol","adsorption_energy":null},{"inhibitor_name":"HM-1221","substrate":"carbon steel","corrosive_medium":"HCl","medium_concentration":"1 M","inhibitor_concentration":"5 × 10^-6 M","temperature":"308 K","immersion_time":"3 h","test_method":"weight loss","inhibition_efficiency":"50.1%","homo":null,"lumo":null,"delta_g_ads":"-20.8 kJ/mol","adsorption_energy":null},{"inhibitor_name":"HM-1221","substrate":"carbon steel","corrosive_medium":"HCl","medium_concentration":"1 M","inhibitor_concentration":"7 × 10^-6 M","temperature":"308 K","immersion_time":"3 h","test_method":"weight loss","inhibition_efficiency":"56.8%","homo":null,"lumo":null,"delta_g_ads":"-20.8 kJ/mol","adsorption_energy":null},{"inhibitor_name":"HM-1221","substrate":"carbon steel","corrosive_medium":"HCl","medium_concentration":"1 M","inhibitor_concentration":"9 × 10^-6 M","temperature":"308 K","immersion_time":"3 h","test_method":"weight loss","inhibition_efficiency":"63.5%","homo":null,"lumo":null,"delta_g_ads":"-20.8 kJ/mol","adsorption_energy":null},{"inhibitor_name":"HM-1221","substrate":"carbon steel","corrosive_medium":"HCl","medium_concentration":"1 M","inhibitor_concentration":"11 × 10^-6 M","temperature":"308 K","immersion_time":"3 h","test_method":"weight loss","inhibition_efficiency":"74.4%","homo":null,"lumo":null,"delta_g_ads":"-20.8 kJ/mol","adsorption_energy":null},{"inhibitor_name":"HM-1221","substrate":"carbon steel","corrosive_medium":"HCl","medium_concentration":"1 M","inhibitor_concentration":"1 × 10^-6 M","temperature":"313 K","immersion_time":"3 h","test_method":"weight loss","inhibition_efficiency":"39.0%","homo":null,"lumo":null,"delta_g_ads":"-20.5 kJ/mol","adsorption_energy":null},{"inhibitor_name":"HM-1221","substrate":"carbon steel","corrosive_medium":"HCl","medium_concentration":"1 M","inhibitor_concentration":"3 × 10^-6 M","temperature":"313 K","immersion_time":"3 h","test_method":"weight loss","inhibition_efficiency":"43.6%","homo":null,"lumo":null,"delta_g_ads":"-20.5 kJ/mol","adsorption_energy":null},{"inhibitor_name":"HM-1221","substrate":"carbon steel","corrosive_medium":"HCl","medium_concentration":"1 M","inhibitor_concentration":"5 × 10^-6 M","temperature":"313 K","immersion_time":"3 h","test_method":"weight loss","inhibition_efficiency":"49.2%","homo":null,"lumo":null,"delta_g_ads":"-20.5 kJ/mol","adsorption_energy":null},{"inhibitor_name":"HM-1221","substrate":"carbon steel","corrosive_medium":"HCl","medium_concentration":"1 M","inhibitor_concentration":"7 × 10^-6 M","temperature":"313 K","immersion_time":"3 h","test_method":"weight loss","inhibition_efficiency":"56.5%","homo":null,"lumo":null,"delta_g_ads":"-20.5 kJ/mol","adsorption_energy":null},{"inhibitor_name":"HM-1221","substrate":"carbon steel","corrosive_medium":"HCl","medium_concentration":"1 M","inhibitor_concentration":"9 × 10^-6 M","temperature":"313 K","immersion_time":"3 h","test_method":"weight loss","inhibition_efficiency":"57.3%","homo":null,"lumo":null,"delta_g_ads":"-20.5 kJ/mol","adsorption_energy":null},{"inhibitor_name":"HM-1221","substrate":"carbon steel","corrosive_medium":"HCl","medium_concentration":"1 M","inhibitor_concentration":"11 × 10^-6 M","temperature":"313 K","immersion_time":"3 h","test_method":"weight loss","inhibition_efficiency":"66.8%","homo":null,"lumo":null,"delta_g_ads":"-20.5 kJ/mol","adsorption_energy":null},{"inhibitor_name":"HM-1221","substrate":"carbon steel","corrosive_medium":"HCl","medium_concentration":"1 M","inhibitor_concentration":"1 × 10^-6 M","temperature":"318 K","immersion_time":"3 h","test_method":"weight loss","inhibition_efficiency":"37.6%","homo":null,"lumo":null,"delta_g_ads":"-20.4 kJ/mol","adsorption_energy":null},{"inhibitor_name":"HM-1221","substrate":"carbon steel","corrosive_medium":"HCl","medium_concentration":"1 M","inhibitor_concentration":"3 × 10^-6 M","temperature":"318 K","immersion_time":"3 h","test_method":"weight loss","inhibition_efficiency":"42.6%","homo":null,"lumo":null,"delta_g_ads":"-20.4 kJ/mol","adsorption_energy":null},{"inhibitor_name":"HM-1221","substrate":"carbon steel","corrosive_medium":"HCl","medium_concentration":"1 M","inhibitor_concentration":"5 × 10^-6 M","temperature":"318 K","immersion_time":"3 h","test_method":"weight loss","inhibition_efficiency":"48.8%","homo":null,"lumo":null,"delta_g_ads":"-20.4 kJ/mol","adsorption_energy":null},{"inhibitor_name":"HM-1221","substrate":"carbon steel","corrosive_medium":"HCl","medium_concentration":"1 M","inhibitor_concentration":"7 × 10^-6 M","temperature":"318 K","immersion_time":"3 h","test_method":"weight loss","inhibition_efficiency":"52.2%","homo":null,"lumo":null,"delta_g_ads":"-20.4 kJ/mol","adsorption_energy":null},{"inhibitor_name":"HM-1221","substrate":"carbon steel","corrosive_medium":"HCl","medium_concentration":"1 M","inhibitor_concentration":"9 × 10^-6 M","temperature":"318 K","immersion_time":"3 h","test_method":"weight loss","inhibition_efficiency":"53.5%","homo":null,"lumo":null,"delta_g_ads":"-20.4 kJ/mol","adsorption_energy":null},{"inhibitor_name":"HM-1221","substrate":"carbon steel","corrosive_medium":"HCl","medium_concentration":"1 M","inhibitor_concentration":"11 × 10^-6 M","temperature":"318 K","immersion_time":"3 h","test_method":"weight loss","inhibition_efficiency":"65.9%","homo":null,"lumo":null,"delta_g_ads":"-20.4 kJ/mol","adsorption_energy":null},{"inhibitor_name":"HM-1221","substrate":"carbon steel","corrosive_medium":"HCl","medium_concentration":"1 M","inhibitor_concentration":"1 × 10^-6 M","temperature":"323 K","immersion_time":"3 h","test_method":"weight loss","inhibition_efficiency":"35.4%","homo":null,"lumo":null,"delta_g_ads":null,"adsorption_energy":null},{"inhibitor_name":"HM-1221","substrate":"carbon steel","corrosive_medium":"HCl","medium_concentration":"1 M","inhibitor_concentration":"3 × 10^-6 M","temperature":"323 K","immersion_time":"3 h","test_method":"weight loss","inhibition_efficiency":"41.8%","homo":null,"lumo":null,"delta_g_ads":null,"adsorption_energy":null},{"inhibitor_name":"HM-1221","substrate":"carbon steel","corrosive_medium":"HCl","medium_concentration":"1 M","inhibitor_concentration":"5 × 10^-6 M","temperature":"323 K","immersion_time":"3 h","test_method":"weight loss","inhibition_efficiency":"48.4%","homo":null,"lumo":null,"delta_g_ads":null,"adsorption_energy":null},{"inhibitor_name":"HM-1221","substrate":"carbon steel","corrosive_medium":"HCl","medium_concentration":"1 M","inhibitor_concentration":"7 × 10^-6 M","temperature":"323 K","immersion_time":"3 h","test_method":"weight loss","inhibition_efficiency":"50.8%","homo":null,"lumo":null,"delta_g_ads":null,"adsorption_energy":null},{"inhibitor_name":"HM-1221","substrate":"carbon steel","corrosive_medium":"HCl","medium_concentration":"1 M","inhibitor_concentration":"9 × 10^-6 M","temperature":"323 K","immersion_time":"3 h","test_method":"weight loss","inhibition_efficiency":"52.6%","homo":null,"lumo":null,"delta_g_ads":null,"adsorption_energy":null},{"inhibitor_name":"HM-1221","substrate":"carbon steel","corrosive_medium":"HCl","medium_concentration":"1 M","inhibitor_concentration":"11 × 10^-6 M","temperature":"323 K","immersion_time":"3 h","test_method":"weight loss","inhibition_efficiency":"60.0%","homo":null,"lumo":null,"delta_g_ads":null,"adsorption_energy":null},{"inhibitor_name":"HM-1221","substrate":"carbon steel","corrosive_medium":"HCl","medium_concentration":"1 M","inhibitor_concentration":"5 × 10^-6 M","temperature":"298 K","immersion_time":"30 min","test_method":"potentiodynamic polarization","inhibition_efficiency":"80.3%","homo":null,"lumo":null,"delta_g_ads":null,"adsorption_energy":null},{"inhibitor_name":"HM-1221","substrate":"carbon steel","corrosive_medium":"HCl","medium_concentration":"1 M","inhibitor_concentration":"7 × 10^-6 M","temperature":"298 K","immersion_time":"30 min","test_method":"potentiodynamic polarization","inhibition_efficiency":"82.1%","homo":null,"lumo":null,"delta_g_ads":null,"adsorption_energy":null},{"inhibitor_name":"HM-1221","substrate":"carbon steel","corrosive_medium":"HCl","medium_concentration":"1 M","inhibitor_concentration":"9 × 10^-6 M","temperature":"298 K","immersion_time":"30 min","test_method":"potentiodynamic polarization","inhibition_efficiency":"86.1%","homo":null,"lumo":null,"delta_g_ads":null,"adsorption_energy":null},{"inhibitor_name":"HM-1221","substrate":"carbon steel","corrosive_medium":"HCl","medium_concentration":"1 M","inhibitor_concentration":"11 × 10^-6 M","temperature":"298 K","immersion_time":"30 min","test_method":"potentiodynamic polarization","inhibition_efficiency":"87.8%","homo":null,"lumo":null,"delta_g_ads":null,"adsorption_energy":null},{"inhibitor_name":"HM-1221","substrate":"carbon steel","corrosive_medium":"HCl","medium_concentration":"1 M","inhibitor_concentration":"5 × 10^-6 M","temperature":"298 K","immersion_time":"30 min","test_method":"electrochemical impedance spectroscopy","inhibition_efficiency":"68.0%","homo":null,"lumo":null,"delta_g_ads":null,"adsorption_energy":null},{"inhibitor_name":"HM-1221","substrate":"carbon steel","corrosive_medium":"HCl","medium_concentration":"1 M","inhibitor_concentration":"7 × 10^-6 M","temperature":"298 K","immersion_time":"30 min","test_method":"electrochemical impedance spectroscopy","inhibition_efficiency":"73.3%","homo":null,"lumo":null,"delta_g_ads":null,"adsorption_energy":null},{"inhibitor_name":"HM-1221","substrate":"carbon steel","corrosive_medium":"HCl","medium_concentration":"1 M","inhibitor_concentration":"9 × 10^-6 M","temperature":"298 K","immersion_time":"30 min","test_method":"electrochemical impedance spectroscopy","inhibition_efficiency":"76.1%","homo":null,"lumo":null,"delta_g_ads":null,"adsorption_energy":null},{"inhibitor_name":"HM-1221","substrate":"carbon steel","corrosive_medium":"HCl","medium_concentration":"1 M","inhibitor_concentration":"11 × 10^-6 M","temperature":"298 K","immersion_time":"30 min","test_method":"electrochemical impedance spectroscopy","inhibition_efficiency":"89.3%","homo":null,"lumo":null,"delta_g_ads":null,"adsorption_energy":null},{"inhibitor_name":"HM-1221","substrate":"Fe (110) surface","corrosive_medium":null,"medium_concentration":null,"inhibitor_concentration":null,"temperature":null,"immersion_time":null,"test_method":"density functional theory","inhibition_efficiency":null,"homo":"-5.425 eV","lumo":"-3.680 eV","delta_g_ads":null,"adsorption_energy":null},{"inhibitor_name":"HM-1221","substrate":"Fe (110) surface","corrosive_medium":null,"medium_concentration":null,"inhibitor_concentration":null,"temperature":null,"immersion_time":null,"test_method":"Monte Carlo simulation","inhibition_efficiency":null,"homo":null,"lumo":null,"delta_g_ads":null,"adsorption_energy":"-3130.904 kcal/mol"}]}
{"paper_id":"pdf_679","records":[{"inhibitor_name":"HQ-ZH","substrate":"mild steel","corrosive_medium":"HCl","medium_concentration":"1 M","inhibitor_concentration":"10^-6 M","temperature":"298 K","immersion_time":"30 min","test_method":"electrochemical impedance spectroscopy","inhibition_efficiency":"78.4%","homo":null,"lumo":null,"delta_g_ads":"-43.76 kJ/mol","adsorption_energy":null},{"inhibitor_name":"HQ-ZH","substrate":"mild steel","corrosive_medium":"HCl","medium_concentration":"1 M","inhibitor_concentration":"10^-5 M","temperature":"298 K","immersion_time":"30 min","test_method":"electrochemical impedance spectroscopy","inhibition_efficiency":"86.3%","homo":null,"lumo":null,"delta_g_ads":"-43.76 kJ/mol","adsorption_energy":null},{"inhibitor_name":"HQ-ZH","substrate":"mild steel","corrosive_medium":"HCl","medium_concentration":"1 M","inhibitor_concentration":"10^-4 M","temperature":"298 K","immersion_time":"30 min","test_method":"electrochemical impedance spectroscopy","inhibition_efficiency":"91.3%","homo":null,"lumo":null,"delta_g_ads":"-43.76 kJ/mol","adsorption_energy":null},{"inhibitor_name":"HQ-ZH","substrate":"mild steel","corrosive_medium":"HCl","medium_concentration":"1 M","inhibitor_concentration":"10^-3 M","temperature":"298 K","immersion_time":"30 min","test_method":"electrochemical impedance spectroscopy","inhibition_efficiency":"93.9%","homo":null,"lumo":null,"delta_g_ads":"-43.76 kJ/mol","adsorption_energy":null},{"inhibitor_name":"HQ-ZH","substrate":"mild steel","corrosive_medium":"HCl","medium_concentration":"1 M","inhibitor_concentration":"10^-6 M","temperature":"298 K","immersion_time":"30 min","test_method":"potentiodynamic polarization","inhibition_efficiency":"83.7%","homo":null,"lumo":null,"delta_g_ads":"-43.76 kJ/mol","adsorption_energy":null},{"inhibitor_name":"HQ-ZH","substrate":"mild steel","corrosive_medium":"HCl","medium_concentration":"1 M","inhibitor_concentration":"10^-5 M","temperature":"298 K","immersion_time":"30 min","test_method":"potentiodynamic polarization","inhibition_efficiency":"86.9%","homo":null,"lumo":null,"delta_g_ads":"-43.76 kJ/mol","adsorption_energy":null},{"inhibitor_name":"HQ-ZH","substrate":"mild steel","corrosive_medium":"HCl","medium_concentration":"1 M","inhibitor_concentration":"10^-4 M","temperature":"298 K","immersion_time":"30 min","test_method":"potentiodynamic polarization","inhibition_efficiency":"92.2%","homo":null,"lumo":null,"delta_g_ads":"-43.76 kJ/mol","adsorption_energy":null},{"inhibitor_name":"HQ-ZH","substrate":"mild steel","corrosive_medium":"HCl","medium_concentration":"1 M","inhibitor_concentration":"10^-3 M","temperature":"298 K","immersion_time":"30 min","test_method":"potentiodynamic polarization","inhibition_efficiency":"94.4%","homo":null,"lumo":null,"delta_g_ads":"-43.76 kJ/mol","adsorption_energy":null},{"inhibitor_name":"HQ-ZH","substrate":"mild steel","corrosive_medium":"HCl","medium_concentration":"1 M","inhibitor_concentration":"10^-3 M","temperature":"308 K","immersion_time":"30 min","test_method":"potentiodynamic polarization","inhibition_efficiency":"92.5%","homo":null,"lumo":null,"delta_g_ads":"-43.76 kJ/mol","adsorption_energy":null},{"inhibitor_name":"HQ-ZH","substrate":"mild steel","corrosive_medium":"HCl","medium_concentration":"1 M","inhibitor_concentration":"10^-3 M","temperature":"318 K","immersion_time":"30 min","test_method":"potentiodynamic polarization","inhibition_efficiency":"90.3%","homo":null,"lumo":null,"delta_g_ads":"-43.76 kJ/mol","adsorption_energy":null},{"inhibitor_name":"HQ-ZH","substrate":"mild steel","corrosive_medium":"HCl","medium_concentration":"1 M","inhibitor_concentration":"10^-3 M","temperature":"328 K","immersion_time":"30 min","test_method":"potentiodynamic polarization","inhibition_efficiency":"89.3%","homo":null,"lumo":null,"delta_g_ads":"-43.76 kJ/mol","adsorption_energy":null},{"inhibitor_name":"HQ-ZH","substrate":"Fe (110) surface","corrosive_medium":null,"medium_concentration":null,"inhibitor_concentration":null,"temperature":null,"immersion_time":null,"test_method":"density functional theory","inhibition_efficiency":null,"homo":"-5.687 eV","lumo":"-1.469 eV","delta_g_ads":null,"adsorption_energy":null},{"inhibitor_name":"HQ-ZH","substrate":"Fe (110) surface","corrosive_medium":null,"medium_concentration":null,"inhibitor_concentration":null,"temperature":null,"immersion_time":null,"test_method":"Monte Carlo simulation","inhibition_efficiency":null,"homo":null,"lumo":null,"delta_g_ads":null,"adsorption_energy":null},{"inhibitor_name":"HQ-ZNO2","substrate":"mild steel","corrosive_medium":"HCl","medium_concentration":"1 M","inhibitor_concentration":"10^-6 M","temperature":"298 K","immersion_time":"30 min","test_method":"electrochemical impedance spectroscopy","inhibition_efficiency":"81.5%","homo":null,"lumo":null,"delta_g_ads":"-43.14 kJ/mol","adsorption_energy":null},{"inhibitor_name":"HQ-ZNO2","substrate":"mild steel","corrosive_medium":"HCl","medium_concentration":"1 M","inhibitor_concentration":"10^-5 M","temperature":"298 K","immersion_time":"30 min","test_method":"electrochemical impedance spectroscopy","inhibition_efficiency":"87.7%","homo":null,"lumo":null,"delta_g_ads":"-43.14 kJ/mol","adsorption_energy":null},{"inhibitor_name":"HQ-ZNO2","substrate":"mild steel","corrosive_medium":"HCl","medium_concentration":"1 M","inhibitor_concentration":"10^-4 M","temperature":"298 K","immersion_time":"30 min","test_method":"electrochemical impedance spectroscopy","inhibition_efficiency":"92.0%","homo":null,"lumo":null,"delta_g_ads":"-43.14 kJ/mol","adsorption_energy":null},{"inhibitor_name":"HQ-ZNO2","substrate":"mild steel","corrosive_medium":"HCl","medium_concentration":"1 M","inhibitor_concentration":"10^-3 M","temperature":"298 K","immersion_time":"30 min","test_method":"electrochemical impedance spectroscopy","inhibition_efficiency":"95.0%","homo":null,"lumo":null,"delta_g_ads":"-43.14 kJ/mol","adsorption_energy":null},{"inhibitor_name":"HQ-ZNO2","substrate":"mild steel","corrosive_medium":"HCl","medium_concentration":"1 M","inhibitor_concentration":"10^-6 M","temperature":"298 K","immersion_time":"30 min","test_method":"potentiodynamic polarization","inhibition_efficiency":"81.7%","homo":null,"lumo":null,"delta_g_ads":"-43.14 kJ/mol","adsorption_energy":null},{"inhibitor_name":"HQ-ZNO2","substrate":"mild steel","corrosive_medium":"HCl","medium_concentration":"1 M","inhibitor_concentration":"10^-5 M","temperature":"298 K","immersion_time":"30 min","test_method":"potentiodynamic polarization","inhibition_efficiency":"87.8%","homo":null,"lumo":null,"delta_g_ads":"-43.14 kJ/mol","adsorption_energy":null},{"inhibitor_name":"HQ-ZNO2","substrate":"mild steel","corrosive_medium":"HCl","medium_concentration":"1 M","inhibitor_concentration":"10^-4 M","temperature":"298 K","immersion_time":"30 min","test_method":"potentiodynamic polarization","inhibition_efficiency":"92.8%","homo":null,"lumo":null,"delta_g_ads":"-43.14 kJ/mol","adsorption_energy":null},{"inhibitor_name":"HQ-ZNO2","substrate":"mild steel","corrosive_medium":"HCl","medium_concentration":"1 M","inhibitor_concentration":"10^-3 M","temperature":"298 K","immersion_time":"30 min","test_method":"potentiodynamic polarization","inhibition_efficiency":"95.9%","homo":null,"lumo":null,"delta_g_ads":"-43.14 kJ/mol","adsorption_energy":null},{"inhibitor_name":"HQ-ZNO2","substrate":"mild steel","corrosive_medium":"HCl","medium_concentration":"1 M","inhibitor_concentration":"10^-3 M","temperature":"308 K","immersion_time":"30 min","test_method":"potentiodynamic polarization","inhibition_efficiency":"93.3%","homo":null,"lumo":null,"delta_g_ads":"-43.14 kJ/mol","adsorption_energy":null},{"inhibitor_name":"HQ-ZNO2","substrate":"mild steel","corrosive_medium":"HCl","medium_concentration":"1 M","inhibitor_concentration":"10^-3 M","temperature":"318 K","immersion_time":"30 min","test_method":"potentiodynamic polarization","inhibition_efficiency":"91.0%","homo":null,"lumo":null,"delta_g_ads":"-43.14 kJ/mol","adsorption_energy":null},{"inhibitor_name":"HQ-ZNO2","substrate":"mild steel","corrosive_medium":"HCl","medium_concentration":"1 M","inhibitor_concentration":"10^-3 M","temperature":"328 K","immersion_time":"30 min","test_method":"potentiodynamic polarization","inhibition_efficiency":"90.0%","homo":null,"lumo":null,"delta_g_ads":"-43.14 kJ/mol","adsorption_energy":null},{"inhibitor_name":"HQ-ZNO2","substrate":"Fe (110) surface","corrosive_medium":null,"medium_concentration":null,"inhibitor_concentration":null,"temperature":null,"immersion_time":null,"test_method":"density functional theory","inhibition_efficiency":null,"homo":"-4.905 eV","lumo":"-1.721 eV","delta_g_ads":null,"adsorption_energy":null},{"inhibitor_name":"HQ-ZNO2","substrate":"Fe (110) surface","corrosive_medium":null,"medium_concentration":null,"inhibitor_concentration":null,"temperature":null,"immersion_time":null,"test_method":"Monte Carlo simulation","inhibition_efficiency":null,"homo":null,"lumo":null,"delta_g_ads":null,"adsorption_energy":null},{"inhibitor_name":"HQ-ZOH","substrate":"mild steel","corrosive_medium":"HCl","medium_concentration":"1 M","inhibitor_concentration":"10^-6 M","temperature":"298 K","immersion_time":"30 min","test_method":"electrochemical impedance spectroscopy","inhibition_efficiency":"75.4%","homo":null,"lumo":null,"delta_g_ads":"-46.43 kJ/mol","adsorption_energy":null},{"inhibitor_name":"HQ-ZOH","substrate":"mild steel","corrosive_medium":"HCl","medium_concentration":"1 M","inhibitor_concentration":"10^-5 M","temperature":"298 K","immersion_time":"30 min","test_method":"electrochemical impedance spectroscopy","inhibition_efficiency":"88.9%","homo":null,"lumo":null,"delta_g_ads":"-46.43 kJ/mol","adsorption_energy":null},{"inhibitor_name":"HQ-ZOH","substrate":"mild steel","corrosive_medium":"HCl","medium_concentration":"1 M","inhibitor_concentration":"10^-4 M","temperature":"298 K","immersion_time":"30 min","test_method":"electrochemical impedance spectroscopy","inhibition_efficiency":"90.1%","homo":null,"lumo":null,"delta_g_ads":"-46.43 kJ/mol","adsorption_energy":null},{"inhibitor_name":"HQ-ZOH","substrate":"mild steel","corrosive_medium":"HCl","medium_concentration":"1 M","inhibitor_concentration":"10^-3 M","temperature":"298 K","immersion_time":"30 min","test_method":"electrochemical impedance spectroscopy","inhibition_efficiency":"90.8%","homo":null,"lumo":null,"delta_g_ads":"-46.43 kJ/mol","adsorption_energy":null},{"inhibitor_name":"HQ-ZOH","substrate":"mild steel","corrosive_medium":"HCl","medium_concentration":"1 M","inhibitor_concentration":"10^-6 M","temperature":"298 K","immersion_time":"30 min","test_method":"potentiodynamic polarization","inhibition_efficiency":"76.0%","homo":null,"lumo":null,"delta_g_ads":"-46.43 kJ/mol","adsorption_energy":null},{"inhibitor_name":"HQ-ZOH","substrate":"mild steel","corrosive_medium":"HCl","medium_concentration":"1 M","inhibitor_concentration":"10^-5 M","temperature":"298 K","immersion_time":"30 min","test_method":"potentiodynamic polarization","inhibition_efficiency":"89.3%","homo":null,"lumo":null,"delta_g_ads":"-46.43 kJ/mol","adsorption_energy":null},{"inhibitor_name":"HQ-ZOH","substrate":"mild steel","corrosive_medium":"HCl","medium_concentration":"1 M","inhibitor_concentration":"10^-4 M","temperature":"298 K","immersion_time":"30 min","test_method":"potentiodynamic polarization","inhibition_efficiency":"90.8%","homo":null,"lumo":null,"delta_g_ads":"-46.43 kJ/mol","adsorption_energy":null},{"inhibitor_name":"HQ-ZOH","substrate":"mild steel","corrosive_medium":"HCl","medium_concentration":"1 M","inhibitor_concentration":"10^-3 M","temperature":"298 K","immersion_time":"30 min","test_method":"potentiodynamic polarization","inhibition_efficiency":"91.4%","homo":null,"lumo":null,"delta_g_ads":"-46.43 kJ/mol","adsorption_energy":null},{"inhibitor_name":"HQ-ZOH","substrate":"mild steel","corrosive_medium":"HCl","medium_concentration":"1 M","inhibitor_concentration":"10^-3 M","temperature":"308 K","immersion_time":"30 min","test_method":"potentiodynamic polarization","inhibition_efficiency":"90.0%","homo":null,"lumo":null,"delta_g_ads":"-46.43 kJ/mol","adsorption_energy":null},{"inhibitor_name":"HQ-ZOH","substrate":"mild steel","corrosive_medium":"HCl","medium_concentration":"1 M","inhibitor_concentration":"10^-3 M","temperature":"318 K","immersion_time":"30 min","test_method":"potentiodynamic polarization","inhibition_efficiency":"88.3%","homo":null,"lumo":null,"delta_g_ads":"-46.43 kJ/mol","adsorption_energy":null},{"inhibitor_name":"HQ-ZOH","substrate":"mild steel","corrosive_medium":"HCl","medium_concentration":"1 M","inhibitor_concentration":"10^-3 M","temperature":"328 K","immersion_time":"30 min","test_method":"potentiodynamic polarization","inhibition_efficiency":"86.4%","homo":null,"lumo":null,"delta_g_ads":"-46.43 kJ/mol","adsorption_energy":null},{"inhibitor_name":"HQ-ZOH","substrate":"Fe (110) surface","corrosive_medium":null,"medium_concentration":null,"inhibitor_concentration":null,"temperature":null,"immersion_time":null,"test_method":"density functional theory","inhibition_efficiency":null,"homo":"-5.660 eV","lumo":"-1.415 eV","delta_g_ads":null,"adsorption_energy":null},{"inhibitor_name":"HQ-ZOH","substrate":"Fe (110) surface","corrosive_medium":null,"medium_concentration":null,"inhibitor_concentration":null,"temperature":null,"immersion_time":null,"test_method":"Monte Carlo simulation","inhibition_efficiency":null,"homo":null,"lumo":null,"delta_g_ads":null,"adsorption_energy":null}]}
{"paper_id":"pdf_629","records":[{"inhibitor_name":"CC-diCl","substrate":"carbon steel","corrosive_medium":"HCl","medium_concentration":"1 M","inhibitor_concentration":"5 mM","temperature":"303 K","immersion_time":"6 h","test_method":"weight loss","inhibition_efficiency":"96.14%","homo":null,"lumo":null,"delta_g_ads":"-37.94 kJ/mol","adsorption_energy":null},{"inhibitor_name":"CC-diCl","substrate":"carbon steel","corrosive_medium":"HCl","medium_concentration":"1 M","inhibitor_concentration":"5 mM","temperature":"303 K","immersion_time":null,"test_method":"potentiodynamic polarization","inhibition_efficiency":"96.68%","homo":null,"lumo":null,"delta_g_ads":null,"adsorption_energy":null},{"inhibitor_name":"CC-diCl","substrate":"carbon steel","corrosive_medium":"HCl","medium_concentration":"1 M","inhibitor_concentration":"5 mM","temperature":"303 K","immersion_time":null,"test_method":"electrochemical impedance spectroscopy","inhibition_efficiency":"96.72%","homo":null,"lumo":null,"delta_g_ads":null,"adsorption_energy":null},{"inhibitor_name":"CC-diCl","substrate":"Fe (110) surface","corrosive_medium":null,"medium_concentration":null,"inhibitor_concentration":null,"temperature":null,"immersion_time":null,"test_method":"density functional theory","inhibition_efficiency":null,"homo":"-4.797 eV","lumo":"-2.759 eV","delta_g_ads":null,"adsorption_energy":null},{"inhibitor_name":"CC-diCl","substrate":"Fe (110) surface","corrosive_medium":null,"medium_concentration":null,"inhibitor_concentration":null,"temperature":null,"immersion_time":null,"test_method":"Monte Carlo simulation","inhibition_efficiency":null,"homo":null,"lumo":null,"delta_g_ads":null,"adsorption_energy":"-1681 kcal/mol"},{"inhibitor_name":"CC-Cl","substrate":"carbon steel","corrosive_medium":"HCl","medium_concentration":"1 M","inhibitor_concentration":"5 mM","temperature":"303 K","immersion_time":"6 h","test_method":"weight loss","inhibition_efficiency":"95.73%","homo":null,"lumo":null,"delta_g_ads":null,"adsorption_energy":null},{"inhibitor_name":"CC-Cl","substrate":"carbon steel","corrosive_medium":"HCl","medium_concentration":"1 M","inhibitor_concentration":"5 mM","temperature":"303 K","immersion_time":null,"test_method":"potentiodynamic polarization","inhibition_efficiency":"94.72%","homo":null,"lumo":null,"delta_g_ads":null,"adsorption_energy":null},{"inhibitor_name":"CC-Cl","substrate":"carbon steel","corrosive_medium":"HCl","medium_concentration":"1 M","inhibitor_concentration":"5 mM","temperature":"303 K","immersion_time":null,"test_method":"electrochemical impedance spectroscopy","inhibition_efficiency":"95.50%","homo":null,"lumo":null,"delta_g_ads":null,"adsorption_energy":null},{"inhibitor_name":"CC-Cl","substrate":"Fe (110) surface","corrosive_medium":null,"medium_concentration":null,"inhibitor_concentration":null,"temperature":null,"immersion_time":null,"test_method":"density functional theory","inhibition_efficiency":null,"homo":"-4.763 eV","lumo":"-2.706 eV","delta_g_ads":null,"adsorption_energy":null},{"inhibitor_name":"CC-Cl","substrate":"Fe (110) surface","corrosive_medium":null,"medium_concentration":null,"inhibitor_concentration":null,"temperature":null,"immersion_time":null,"test_method":"Monte Carlo simulation","inhibition_efficiency":null,"homo":null,"lumo":null,"delta_g_ads":null,"adsorption_energy":"-1614 kcal/mol"},{"inhibitor_name":"CC-F","substrate":"carbon steel","corrosive_medium":"HCl","medium_concentration":"1 M","inhibitor_concentration":"5 mM","temperature":"303 K","immersion_time":"6 h","test_method":"weight loss","inhibition_efficiency":"94.61%","homo":null,"lumo":null,"delta_g_ads":null,"adsorption_energy":null},{"inhibitor_name":"CC-F","substrate":"carbon steel","corrosive_medium":"HCl","medium_concentration":"1 M","inhibitor_concentration":"5 mM","temperature":"303 K","immersion_time":null,"test_method":"potentiodynamic polarization","inhibition_efficiency":"92.44%","homo":null,"lumo":null,"delta_g_ads":null,"adsorption_energy":null},{"inhibitor_name":"CC-F","substrate":"carbon steel","corrosive_medium":"HCl","medium_concentration":"1 M","inhibitor_concentration":"5 mM","temperature":"303 K","immersion_time":null,"test_method":"electrochemical impedance spectroscopy","inhibition_efficiency":"94.70%","homo":null,"lumo":null,"delta_g_ads":null,"adsorption_energy":null},{"inhibitor_name":"CC-F","substrate":"Fe (110) surface","corrosive_medium":null,"medium_concentration":null,"inhibitor_concentration":null,"temperature":null,"immersion_time":null,"test_method":"density functional theory","inhibition_efficiency":null,"homo":"-4.722 eV","lumo":"-2.657 eV","delta_g_ads":null,"adsorption_energy":null},{"inhibitor_name":"CC-F","substrate":"Fe (110) surface","corrosive_medium":null,"medium_concentration":null,"inhibitor_concentration":null,"temperature":null,"immersion_time":null,"test_method":"Monte Carlo simulation","inhibition_efficiency":null,"homo":null,"lumo":null,"delta_g_ads":null,"adsorption_energy":"-1578 kcal/mol"},{"inhibitor_name":"CC-diCl","substrate":"carbon steel","corrosive_medium":"HCl","medium_concentration":"1 M","inhibitor_concentration":"5.0 mM","temperature":"303 K","immersion_time":"6 h","test_method":"weight loss","inhibition_efficiency":"96.14%","homo":null,"lumo":null,"delta_g_ads":"-37.94 kJ/mol","adsorption_energy":null},{"inhibitor_name":"CC-diCl","substrate":"carbon steel","corrosive_medium":"HCl","medium_concentration":"1 M","inhibitor_concentration":"1.0 mM","temperature":"303 K","immersion_time":"6 h","test_method":"weight loss","inhibition_efficiency":"94.37%","homo":null,"lumo":null,"delta_g_ads":"-37.94 kJ/mol","adsorption_energy":null},{"inhibitor_name":"CC-diCl","substrate":"carbon steel","corrosive_medium":"HCl","medium_concentration":"1 M","inhibitor_concentration":"0.5 mM","temperature":"303 K","immersion_time":"6 h","test_method":"weight loss","inhibition_efficiency":"93.46%","homo":null,"lumo":null,"delta_g_ads":"-37.94 kJ/mol","adsorption_energy":null},{"inhibitor_name":"CC-diCl","substrate":"carbon steel","corrosive_medium":"HCl","medium_concentration":"1 M","inhibitor_concentration":"0.1 mM","temperature":"303 K","immersion_time":"6 h","test_method":"weight loss","inhibition_efficiency":"89.54%","homo":null,"lumo":null,"delta_g_ads":"-37.94 kJ/mol","adsorption_energy":null},{"inhibitor_name":"CC-diCl","substrate":"carbon steel","corrosive_medium":"HCl","medium_concentration":"1 M","inhibitor_concentration":"5.0 mM","temperature":"313 K","immersion_time":"6 h","test_method":"weight loss","inhibition_efficiency":"94.12%","homo":null,"lumo":null,"delta_g_ads":"-37.34 kJ/mol","adsorption_energy":null},{"inhibitor_name":"CC-diCl","substrate":"carbon steel","corrosive_medium":"HCl","medium_concentration":"1 M","inhibitor_concentration":"1.0 mM","temperature":"313 K","immersion_time":"6 h","test_method":"weight loss","inhibition_efficiency":"91.83%","homo":null,"lumo":null,"delta_g_ads":"-37.34 kJ/mol","adsorption_energy":null},{"inhibitor_name":"CC-diCl","substrate":"carbon steel","corrosive_medium":"HCl","medium_concentration":"1 M","inhibitor_concentration":"0.5 mM","temperature":"313 K","immersion_time":"6 h","test_method":"weight loss","inhibition_efficiency":"86.59%","homo":null,"lumo":null,"delta_g_ads":"-37.34 kJ/mol","adsorption_energy":null},{"inhibitor_name":"CC-diCl","substrate":"carbon steel","corrosive_medium":"HCl","medium_concentration":"1 M","inhibitor_concentration":"0.1 mM","temperature":"313 K","immersion_time":"6 h","test_method":"weight loss","inhibition_efficiency":"81.57%","homo":null,"lumo":null,"delta_g_ads":"-37.34 kJ/mol","adsorption_energy":null},{"inhibitor_name":"CC-diCl","substrate":"carbon steel","corrosive_medium":"HCl","medium_concentration":"1 M","inhibitor_concentration":"5.0 mM","temperature":"323 K","immersion_time":"6 h","test_method":"weight loss","inhibition_efficiency":"90.03%","homo":null,"lumo":null,"delta_g_ads":"-36.41 kJ/mol","adsorption_energy":null},{"inhibitor_name":"CC-diCl","substrate":"carbon steel","corrosive_medium":"HCl","medium_concentration":"1 M","inhibitor_concentration":"1.0 mM","temperature":"323 K","immersion_time":"6 h","test_method":"weight loss","inhibition_efficiency":"86.55%","homo":null,"lumo":null,"delta_g_ads":"-36.41 kJ/mol","adsorption_energy":null},{"inhibitor_name":"CC-diCl","substrate":"carbon steel","corrosive_medium":"HCl","medium_concentration":"1 M","inhibitor_concentration":"0.5 mM","temperature":"323 K","immersion_time":"6 h","test_method":"weight loss","inhibition_efficiency":"75.65%","homo":null,"lumo":null,"delta_g_ads":"-36.41 kJ/mol","adsorption_energy":null},{"inhibitor_name":"CC-diCl","substrate":"carbon steel","corrosive_medium":"HCl","medium_concentration":"1 M","inhibitor_concentration":"0.1 mM","temperature":"323 K","immersion_time":"6 h","test_method":"weight loss","inhibition_efficiency":"65.53%","homo":null,"lumo":null,"delta_g_ads":"-36.41 kJ/mol","adsorption_energy":null},{"inhibitor_name":"CC-diCl","substrate":"carbon steel","corrosive_medium":"HCl","medium_concentration":"1 M","inhibitor_concentration":"5.0 mM","temperature":"333 K","immersion_time":"6 h","test_method":"weight loss","inhibition_efficiency":"83.11%","homo":null,"lumo":null,"delta_g_ads":"-35.61 kJ/mol","adsorption_energy":null},{"inhibitor_name":"CC-diCl","substrate":"carbon steel","corrosive_medium":"HCl","medium_concentration":"1 M","inhibitor_concentration":"1.0 mM","temperature":"333 K","immersion_time":"6 h","test_method":"weight loss","inhibition_efficiency":"74.27%","homo":null,"lumo":null,"delta_g_ads":"-35.61 kJ/mol","adsorption_energy":null},{"inhibitor_name":"CC-diCl","substrate":"carbon steel","corrosive_medium":"HCl","medium_concentration":"1 M","inhibitor_concentration":"0.5 mM","temperature":"333 K","immersion_time":"6 h","test_method":"weight loss","inhibition_efficiency":"63.27%","homo":null,"lumo":null,"delta_g_ads":"-35.61 kJ/mol","adsorption_energy":null},{"inhibitor_name":"CC-diCl","substrate":"carbon steel","corrosive_medium":"HCl","medium_concentration":"1 M","inhibitor_concentration":"0.1 mM","temperature":"333 K","immersion_time":"6 h","test_method":"weight loss","inhibition_efficiency":"52.47%","homo":null,"lumo":null,"delta_g_ads":"-35.61 kJ/mol","adsorption_energy":null}]}
