Repository: fwx-stu/Corrosion-Inhibitor-Extraction

## Dataset and experiments

| Experiment | Papers per condition | Conditions |
| --- | ---: | ---: |
| GLM-4-Plus evidence strategies E0–E5 (dev37) | 37 | 54 |
| Qwen2.5 development experiments (dev37) | 37 | 27 |
| Qwen2.5 main experiments (test50) | 50 | 9 |
| Matched-budget and component controls (test50) | 50 | 12 |
| GLM-4-Plus reference (test50) | 50 | 1 |
| **Total** | | **103** |

The expert reference dataset contains 87 papers and 3,066 normalized, deduplicated records (670 in dev37 and 2,396 in test50). The release includes 4,097 paper-level structured predictions, the reference annotations, evaluation code, statistical analyses and numerical figure data.

File: input/test50/gold/test50.jsonl (part 22 of 26)
{"paper_id":"pdf_986","records":[{"inhibitor_name":"BMP","substrate":"mild steel","corrosive_medium":"HCl","medium_concentration":"1 M","inhibitor_concentration":"1 × 10^-6 M","temperature":"303 K","immersion_time":"72 h","test_method":"weight loss","inhibition_efficiency":"81.87%","homo":null,"lumo":null,"delta_g_ads":"-48.12 kJ/mol","adsorption_energy":null},{"inhibitor_name":"BMP","substrate":"mild steel","corrosive_medium":"HCl","medium_concentration":"1 M","inhibitor_concentration":"5 × 10^-6 M","temperature":"303 K","immersion_time":"72 h","test_method":"weight loss","inhibition_efficiency":"85.89%","homo":null,"lumo":null,"delta_g_ads":"-48.12 kJ/mol","adsorption_energy":null},{"inhibitor_name":"BMP","substrate":"mild steel","corrosive_medium":"HCl","medium_concentration":"1 M","inhibitor_concentration":"1 × 10^-5 M","temperature":"303 K","immersion_time":"72 h","test_method":"weight loss","inhibition_efficiency":"90.03%","homo":null,"lumo":null,"delta_g_ads":"-48.12 kJ/mol","adsorption_energy":null},{"inhibitor_name":"BMP","substrate":"mild steel","corrosive_medium":"HCl","medium_concentration":"1 M","inhibitor_concentration":"5 × 10^-5 M","temperature":"303 K","immersion_time":"72 h","test_method":"weight loss","inhibition_efficiency":"90.65%","homo":null,"lumo":null,"delta_g_ads":"-48.12 kJ/mol","adsorption_energy":null},{"inhibitor_name":"BMP","substrate":"mild steel","corrosive_medium":"HCl","medium_concentration":"1 M","inhibitor_concentration":"1 × 10^-3 M","temperature":"303 K","immersion_time":"72 h","test_method":"weight loss","inhibition_efficiency":"91.15%","homo":null,"lumo":null,"delta_g_ads":"-48.12 kJ/mol","adsorption_energy":null},{"inhibitor_name":"BMP","substrate":"mild steel","corrosive_medium":"HCl","medium_concentration":"1 M","inhibitor_concentration":"1 × 10^-6 M","temperature":"303 K","immersion_time":"30 min","test_method":"potentiodynamic polarization","inhibition_efficiency":"81%","homo":null,"lumo":null,"delta_g_ads":"-48.12 kJ/mol","adsorption_energy":null},{"inhibitor_name":"BMP","substrate":"mild steel","corrosive_medium":"HCl","medium_concentration":"1 M","inhibitor_concentration":"5 × 10^-6 M","temperature":"303 K","immersion_time":"30 min","test_method":"potentiodynamic polarization","inhibition_efficiency":"85%","homo":null,"lumo":null,"delta_g_ads":"-48.12 kJ/mol","adsorption_energy":null},{"inhibitor_name":"BMP","substrate":"mild steel","corrosive_medium":"HCl","medium_concentration":"1 M","inhibitor_concentration":"1 × 10^-5 M","temperature":"303 K","immersion_time":"30 min","test_method":"potentiodynamic polarization","inhibition_efficiency":"89%","homo":null,"lumo":null,"delta_g_ads":"-48.12 kJ/mol","adsorption_energy":null},{"inhibitor_name":"BMP","substrate":"mild steel","corrosive_medium":"HCl","medium_concentration":"1 M","inhibitor_concentration":"5 × 10^-5 M","temperature":"303 K","immersion_time":"30 min","test_method":"potentiodynamic polarization","inhibition_efficiency":"90%","homo":null,"lumo":null,"delta_g_ads":"-48.12 kJ/mol","adsorption_energy":null},{"inhibitor_name":"BMP","substrate":"mild steel","corrosive_medium":"HCl","medium_concentration":"1 M","inhibitor_concentration":"1 × 10^-3 M","temperature":"303 K","immersion_time":"30 min","test_method":"potentiodynamic polarization","inhibition_efficiency":"91%","homo":null,"lumo":null,"delta_g_ads":"-48.12 kJ/mol","adsorption_energy":null},{"inhibitor_name":"BMP","substrate":"mild steel","corrosive_medium":"HCl","medium_concentration":"1 M","inhibitor_concentration":"1 × 10^-6 M","temperature":"303 K","immersion_time":"30 min","test_method":"electrochemical impedance spectroscopy","inhibition_efficiency":"81%","homo":null,"lumo":null,"delta_g_ads":"-48.12 kJ/mol","adsorption_energy":null},{"inhibitor_name":"BMP","substrate":"mild steel","corrosive_medium":"HCl","medium_concentration":"1 M","inhibitor_concentration":"5 × 10^-6 M","temperature":"303 K","immersion_time":"30 min","test_method":"electrochemical impedance spectroscopy","inhibition_efficiency":"85%","homo":null,"lumo":null,"delta_g_ads":"-48.12 kJ/mol","adsorption_energy":null},{"inhibitor_name":"BMP","substrate":"mild steel","corrosive_medium":"HCl","medium_concentration":"1 M","inhibitor_concentration":"1 × 10^-5 M","temperature":"303 K","immersion_time":"30 min","test_method":"electrochemical impedance spectroscopy","inhibition_efficiency":"89%","homo":null,"lumo":null,"delta_g_ads":"-48.12 kJ/mol","adsorption_energy":null},{"inhibitor_name":"BMP","substrate":"mild steel","corrosive_medium":"HCl","medium_concentration":"1 M","inhibitor_concentration":"5 × 10^-5 M","temperature":"303 K","immersion_time":"30 min","test_method":"electrochemical impedance spectroscopy","inhibition_efficiency":"90%","homo":null,"lumo":null,"delta_g_ads":"-48.12 kJ/mol","adsorption_energy":null},{"inhibitor_name":"BMP","substrate":"mild steel","corrosive_medium":"HCl","medium_concentration":"1 M","inhibitor_concentration":"1 × 10^-3 M","temperature":"303 K","immersion_time":"30 min","test_method":"electrochemical impedance spectroscopy","inhibition_efficiency":"91%","homo":null,"lumo":null,"delta_g_ads":"-48.12 kJ/mol","adsorption_energy":null},{"inhibitor_name":"BMP (neutral)","substrate":"Fe (110) surface","corrosive_medium":null,"medium_concentration":null,"inhibitor_concentration":null,"temperature":null,"immersion_time":null,"test_method":"density functional theory","inhibition_efficiency":null,"homo":"-6.625 eV","lumo":"-1.883 eV","delta_g_ads":null,"adsorption_energy":null},{"inhibitor_name":"BMP (protonated)","substrate":"Fe (110) surface","corrosive_medium":null,"medium_concentration":null,"inhibitor_concentration":null,"temperature":null,"immersion_time":null,"test_method":"density functional theory","inhibition_efficiency":null,"homo":"-7.962 eV","lumo":"-2.676 eV","delta_g_ads":null,"adsorption_energy":null},{"inhibitor_name":"BMP (vacuum)","substrate":"Fe (110) surface","corrosive_medium":null,"medium_concentration":null,"inhibitor_concentration":null,"temperature":null,"immersion_time":null,"test_method":"Monte Carlo simulation","inhibition_efficiency":null,"homo":null,"lumo":null,"delta_g_ads":null,"adsorption_energy":"-113.80 kcal/mol"},{"inhibitor_name":"BMP (solvent)","substrate":"Fe (110) surface","corrosive_medium":"H2O + H3O+ + Cl-","medium_concentration":null,"inhibitor_concentration":null,"temperature":null,"immersion_time":null,"test_method":"Monte Carlo simulation","inhibition_efficiency":null,"homo":null,"lumo":null,"delta_g_ads":null,"adsorption_energy":"-183.46 kcal/mol"},{"inhibitor_name":"BMNP","substrate":"mild steel","corrosive_medium":"HCl","medium_concentration":"1 M","inhibitor_concentration":"1 × 10^-6 M","temperature":"303 K","immersion_time":"72 h","test_method":"weight loss","inhibition_efficiency":"84.80%","homo":null,"lumo":null,"delta_g_ads":"-47.67 kJ/mol","adsorption_energy":null},{"inhibitor_name":"BMNP","substrate":"mild steel","corrosive_medium":"HCl","medium_concentration":"1 M","inhibitor_concentration":"5 × 10^-6 M","temperature":"303 K","immersion_time":"72 h","test_method":"weight loss","inhibition_efficiency":"89.06%","homo":null,"lumo":null,"delta_g_ads":"-47.67 kJ/mol","adsorption_energy":null},{"inhibitor_name":"BMNP","substrate":"mild steel","corrosive_medium":"HCl","medium_concentration":"1 M","inhibitor_concentration":"1 × 10^-5 M","temperature":"303 K","immersion_time":"72 h","test_method":"weight loss","inhibition_efficiency":"91.98%","homo":null,"lumo":null,"delta_g_ads":"-47.67 kJ/mol","adsorption_energy":null},{"inhibitor_name":"BMNP","substrate":"mild steel","corrosive_medium":"HCl","medium_concentration":"1 M","inhibitor_concentration":"5 × 10^-5 M","temperature":"303 K","immersion_time":"72 h","test_method":"weight loss","inhibition_efficiency":"94.54%","homo":null,"lumo":null,"delta_g_ads":"-47.67 kJ/mol","adsorption_energy":null},{"inhibitor_name":"BMNP","substrate":"mild steel","corrosive_medium":"HCl","medium_concentration":"1 M","inhibitor_concentration":"1 × 10^-3 M","temperature":"303 K","immersion_time":"72 h","test_method":"weight loss","inhibition_efficiency":"95.77%","homo":null,"lumo":null,"delta_g_ads":"-47.67 kJ/mol","adsorption_energy":null},{"inhibitor_name":"BMNP","substrate":"mild steel","corrosive_medium":"HCl","medium_concentration":"1 M","inhibitor_concentration":"1 × 10^-6 M","temperature":"303 K","immersion_time":"30 min","test_method":"potentiodynamic polarization","inhibition_efficiency":"83%","homo":null,"lumo":null,"delta_g_ads":"-47.67 kJ/mol","adsorption_energy":null},{"inhibitor_name":"BMNP","substrate":"mild steel","corrosive_medium":"HCl","medium_concentration":"1 M","inhibitor_concentration":"5 × 10^-6 M","temperature":"303 K","immersion_time":"30 min","test_method":"potentiodynamic polarization","inhibition_efficiency":"88%","homo":null,"lumo":null,"delta_g_ads":"-47.67 kJ/mol","adsorption_energy":null},{"inhibitor_name":"BMNP","substrate":"mild steel","corrosive_medium":"HCl","medium_concentration":"1 M","inhibitor_concentration":"1 × 10^-5 M","temperature":"303 K","immersion_time":"30 min","test_method":"potentiodynamic polarization","inhibition_efficiency":"91%","homo":null,"lumo":null,"delta_g_ads":"-47.67 kJ/mol","adsorption_energy":null},{"inhibitor_name":"BMNP","substrate":"mild steel","corrosive_medium":"HCl","medium_concentration":"1 M","inhibitor_concentration":"5 × 10^-5 M","temperature":"303 K","immersion_time":"30 min","test_method":"potentiodynamic polarization","inhibition_efficiency":"93%","homo":null,"lumo":null,"delta_g_ads":"-47.67 kJ/mol","adsorption_energy":null},{"inhibitor_name":"BMNP","substrate":"mild steel","corrosive_medium":"HCl","medium_concentration":"1 M","inhibitor_concentration":"1 × 10^-3 M","temperature":"303 K","immersion_time":"30 min","test_method":"potentiodynamic polarization","inhibition_efficiency":"94%","homo":null,"lumo":null,"delta_g_ads":"-47.67 kJ/mol","adsorption_energy":null},{"inhibitor_name":"BMNP","substrate":"mild steel","corrosive_medium":"HCl","medium_concentration":"1 M","inhibitor_concentration":"1 × 10^-6 M","temperature":"303 K","immersion_time":"30 min","test_method":"electrochemical impedance spectroscopy","inhibition_efficiency":"84%","homo":null,"lumo":null,"delta_g_ads":"-47.67 kJ/mol","adsorption_energy":null},{"inhibitor_name":"BMNP","substrate":"mild steel","corrosive_medium":"HCl","medium_concentration":"1 M","inhibitor_concentration":"5 × 10^-6 M","temperature":"303 K","immersion_time":"30 min","test_method":"electrochemical impedance spectroscopy","inhibition_efficiency":"88%","homo":null,"lumo":null,"delta_g_ads":"-47.67 kJ/mol","adsorption_energy":null},{"inhibitor_name":"BMNP","substrate":"mild steel","corrosive_medium":"HCl","medium_concentration":"1 M","inhibitor_concentration":"1 × 10^-5 M","temperature":"303 K","immersion_time":"30 min","test_method":"electrochemical impedance spectroscopy","inhibition_efficiency":"91%","homo":null,"lumo":null,"delta_g_ads":"-47.67 kJ/mol","adsorption_energy":null},{"inhibitor_name":"BMNP","substrate":"mild steel","corrosive_medium":"HCl","medium_concentration":"1 M","inhibitor_concentration":"5 × 10^-5 M","temperature":"303 K","immersion_time":"30 min","test_method":"electrochemical impedance spectroscopy","inhibition_efficiency":"94%","homo":null,"lumo":null,"delta_g_ads":"-47.67 kJ/mol","adsorption_energy":null},{"inhibitor_name":"BMNP","substrate":"mild steel","corrosive_medium":"HCl","medium_concentration":"1 M","inhibitor_concentration":"1 × 10^-3 M","temperature":"303 K","immersion_time":"30 min","test_method":"electrochemical impedance spectroscopy","inhibition_efficiency":"95%","homo":null,"lumo":null,"delta_g_ads":"-47.67 kJ/mol","adsorption_energy":null},{"inhibitor_name":"BMNP (neutral)","substrate":"Fe (110) surface","corrosive_medium":null,"medium_concentration":null,"inhibitor_concentration":null,"temperature":null,"immersion_time":null,"test_method":"density functional theory","inhibition_efficiency":null,"homo":"-7.068 eV","lumo":"-2.543 eV","delta_g_ads":null,"adsorption_energy":null},{"inhibitor_name":"BMNP (protonated)","substrate":"Fe (110) surface","corrosive_medium":null,"medium_concentration":null,"inhibitor_concentration":null,"temperature":null,"immersion_time":null,"test_method":"density functional theory","inhibition_efficiency":null,"homo":"-7.504 eV","lumo":"-2.724 eV","delta_g_ads":null,"adsorption_energy":null},{"inhibitor_name":"BMNP (vacuum)","substrate":"Fe (110) surface","corrosive_medium":null,"medium_concentration":null,"inhibitor_concentration":null,"temperature":null,"immersion_time":null,"test_method":"Monte Carlo simulation","inhibition_efficiency":null,"homo":null,"lumo":null,"delta_g_ads":null,"adsorption_energy":"-143.52 kcal/mol"},{"inhibitor_name":"BMNP (solvent)","substrate":"Fe (110) surface","corrosive_medium":"H2O + H3O+ + Cl-","medium_concentration":null,"inhibitor_concentration":null,"temperature":null,"immersion_time":null,"test_method":"Monte Carlo simulation","inhibition_efficiency":null,"homo":null,"lumo":null,"delta_g_ads":null,"adsorption_energy":"-210.46 kcal/mol"}]}
{"paper_id":"pdf_2466","records":[{"inhibitor_name":"L1","substrate":"X48 carbon steel","corrosive_medium":"HCl","medium_concentration":"1 M","inhibitor_concentration":"5 × 10^-5 M","temperature":"room temperature","immersion_time":"24 h","test_method":"weight loss","inhibition_efficiency":"78.2%","homo":null,"lumo":null,"delta_g_ads":"-37.67 kJ/mol","adsorption_energy":null},{"inhibitor_name":"L1","substrate":"X48 carbon steel","corrosive_medium":"HCl","medium_concentration":"1 M","inhibitor_concentration":"1 × 10^-4 M","temperature":"room temperature","immersion_time":"24 h","test_method":"weight loss","inhibition_efficiency":"89.0%","homo":null,"lumo":null,"delta_g_ads":"-37.67 kJ/mol","adsorption_energy":null},{"inhibitor_name":"L1","substrate":"X48 carbon steel","corrosive_medium":"HCl","medium_concentration":"1 M","inhibitor_concentration":"5 × 10^-4 M","temperature":"room temperature","immersion_time":"24 h","test_method":"weight loss","inhibition_efficiency":"93.3%","homo":null,"lumo":null,"delta_g_ads":"-37.67 kJ/mol","adsorption_energy":null},{"inhibitor_name":"L1","substrate":"X48 carbon steel","corrosive_medium":"HCl","medium_concentration":"1 M","inhibitor_concentration":"1 × 10^-3 M","temperature":"room temperature","immersion_time":"24 h","test_method":"weight loss","inhibition_efficiency":"95.6%","homo":null,"lumo":null,"delta_g_ads":"-37.67 kJ/mol","adsorption_energy":null},{"inhibitor_name":"L1","substrate":"X48 carbon steel","corrosive_medium":"HCl","medium_concentration":"1 M","inhibitor_concentration":"2.5 × 10^-3 M","temperature":"room temperature","immersion_time":"24 h","test_method":"weight loss","inhibition_efficiency":"96.3%","homo":null,"lumo":null,"delta_g_ads":"-37.67 kJ/mol","adsorption_energy":null},{"inhibitor_name":"L1","substrate":"X48 carbon steel","corrosive_medium":"HCl","medium_concentration":"1 M","inhibitor_concentration":"5 × 10^-5 M","temperature":"298 K","immersion_time":"30 min","test_method":"potentiodynamic polarization","inhibition_efficiency":"40.0%","homo":null,"lumo":null,"delta_g_ads":"-33.86 kJ/mol","adsorption_energy":null},{"inhibitor_name":"L1","substrate":"X48 carbon steel","corrosive_medium":"HCl","medium_concentration":"1 M","inhibitor_concentration":"1 × 10^-4 M","temperature":"298 K","immersion_time":"30 min","test_method":"potentiodynamic polarization","inhibition_efficiency":"48.2%","homo":null,"lumo":null,"delta_g_ads":"-33.86 kJ/mol","adsorption_energy":null},{"inhibitor_name":"L1","substrate":"X48 carbon steel","corrosive_medium":"HCl","medium_concentration":"1 M","inhibitor_concentration":"5 × 10^-4 M","temperature":"298 K","immersion_time":"30 min","test_method":"potentiodynamic polarization","inhibition_efficiency":"81.5%","homo":null,"lumo":null,"delta_g_ads":"-33.86 kJ/mol","adsorption_energy":null},{"inhibitor_name":"L1","substrate":"X48 carbon steel","corrosive_medium":"HCl","medium_concentration":"1 M","inhibitor_concentration":"1 × 10^-3 M","temperature":"298 K","immersion_time":"30 min","test_method":"potentiodynamic polarization","inhibition_efficiency":"85.1%","homo":null,"lumo":null,"delta_g_ads":"-33.86 kJ/mol","adsorption_energy":null},{"inhibitor_name":"L1","substrate":"X48 carbon steel","corrosive_medium":"HCl","medium_concentration":"1 M","inhibitor_concentration":"2.5 × 10^-3 M","temperature":"298 K","immersion_time":"30 min","test_method":"potentiodynamic polarization","inhibition_efficiency":"88.5%","homo":null,"lumo":null,"delta_g_ads":"-33.86 kJ/mol","adsorption_energy":null},{"inhibitor_name":"L1","substrate":"X48 carbon steel","corrosive_medium":"HCl","medium_concentration":"1 M","inhibitor_concentration":"5 × 10^-5 M","temperature":"298 K","immersion_time":"30 min","test_method":"electrochemical impedance spectroscopy","inhibition_efficiency":"44.4%","homo":null,"lumo":null,"delta_g_ads":"-33.48 kJ/mol","adsorption_energy":null},{"inhibitor_name":"L1","substrate":"X48 carbon steel","corrosive_medium":"HCl","medium_concentration":"1 M","inhibitor_concentration":"1 × 10^-4 M","temperature":"298 K","immersion_time":"30 min","test_method":"electrochemical impedance spectroscopy","inhibition_efficiency":"49.8%","homo":null,"lumo":null,"delta_g_ads":"-33.48 kJ/mol","adsorption_energy":null},{"inhibitor_name":"L1","substrate":"X48 carbon steel","corrosive_medium":"HCl","medium_concentration":"1 M","inhibitor_concentration":"5 × 10^-4 M","temperature":"298 K","immersion_time":"30 min","test_method":"electrochemical impedance spectroscopy","inhibition_efficiency":"71.3%","homo":null,"lumo":null,"delta_g_ads":"-33.48 kJ/mol","adsorption_energy":null},{"inhibitor_name":"L1","substrate":"X48 carbon steel","corrosive_medium":"HCl","medium_concentration":"1 M","inhibitor_concentration":"1 × 10^-3 M","temperature":"298 K","immersion_time":"30 min","test_method":"electrochemical impedance spectroscopy","inhibition_efficiency":"77.3%","homo":null,"lumo":null,"delta_g_ads":"-33.48 kJ/mol","adsorption_energy":null},{"inhibitor_name":"L1","substrate":"X48 carbon steel","corrosive_medium":"HCl","medium_concentration":"1 M","inhibitor_concentration":"2.5 × 10^-3 M","temperature":"298 K","immersion_time":"30 min","test_method":"electrochemical impedance spectroscopy","inhibition_efficiency":"82.5%","homo":null,"lumo":null,"delta_g_ads":"-33.48 kJ/mol","adsorption_energy":null},{"inhibitor_name":"L1","substrate":"X48 carbon steel","corrosive_medium":"HCl","medium_concentration":"1 M","inhibitor_concentration":"2.5 × 10^-3 M","temperature":"308 K","immersion_time":"30 min","test_method":"potentiodynamic polarization","inhibition_efficiency":"90.6%","homo":null,"lumo":null,"delta_g_ads":"-31.57 kJ/mol","adsorption_energy":null},{"inhibitor_name":"L1","substrate":"X48 carbon steel","corrosive_medium":"HCl","medium_concentration":"1 M","inhibitor_concentration":"2.5 × 10^-3 M","temperature":"318 K","immersion_time":"30 min","test_method":"potentiodynamic polarization","inhibition_efficiency":"94.9%","homo":null,"lumo":null,"delta_g_ads":"-32.01 kJ/mol","adsorption_energy":null},{"inhibitor_name":"L1","substrate":"X48 carbon steel","corrosive_medium":"HCl","medium_concentration":"1 M","inhibitor_concentration":"2.5 × 10^-3 M","temperature":"328 K","immersion_time":"30 min","test_method":"potentiodynamic polarization","inhibition_efficiency":"85.3%","homo":null,"lumo":null,"delta_g_ads":"-32.50 kJ/mol","adsorption_energy":null},{"inhibitor_name":"L1 (neutral)","substrate":"Fe (110) surface","corrosive_medium":null,"medium_concentration":null,"inhibitor_concentration":null,"temperature":null,"immersion_time":null,"test_method":"density functional theory","inhibition_efficiency":null,"homo":"-5.56 eV","lumo":"-1.69 eV","delta_g_ads":null,"adsorption_energy":null},{"inhibitor_name":"L1 (neutral)","substrate":"Fe (110) surface","corrosive_medium":null,"medium_concentration":null,"inhibitor_concentration":null,"temperature":null,"immersion_time":null,"test_method":"molecular dynamics simulation","inhibition_efficiency":null,"homo":null,"lumo":null,"delta_g_ads":null,"adsorption_energy":"-737.57 kJ/mol"},{"inhibitor_name":"L1 (protonated)","substrate":"Fe (110) surface","corrosive_medium":null,"medium_concentration":null,"inhibitor_concentration":null,"temperature":null,"immersion_time":null,"test_method":"molecular dynamics simulation","inhibition_efficiency":null,"homo":null,"lumo":null,"delta_g_ads":null,"adsorption_energy":"-844.57 kJ/mol"},{"inhibitor_name":"L2","substrate":"X48 carbon steel","corrosive_medium":"HCl","medium_concentration":"1 M","inhibitor_concentration":"5 × 10^-5 M","temperature":"room temperature","immersion_time":"24 h","test_method":"weight loss","inhibition_efficiency":"64.1%","homo":null,"lumo":null,"delta_g_ads":"-37.67 kJ/mol","adsorption_energy":null},{"inhibitor_name":"L2","substrate":"X48 carbon steel","corrosive_medium":"HCl","medium_concentration":"1 M","inhibitor_concentration":"1 × 10^-4 M","temperature":"room temperature","immersion_time":"24 h","test_method":"weight loss","inhibition_efficiency":"70.3%","homo":null,"lumo":null,"delta_g_ads":"-37.67 kJ/mol","adsorption_energy":null},{"inhibitor_name":"L2","substrate":"X48 carbon steel","corrosive_medium":"HCl","medium_concentration":"1 M","inhibitor_concentration":"5 × 10^-4 M","temperature":"room temperature","immersion_time":"24 h","test_method":"weight loss","inhibition_efficiency":"91.0%","homo":null,"lumo":null,"delta_g_ads":"-37.67 kJ/mol","adsorption_energy":null},{"inhibitor_name":"L2","substrate":"X48 carbon steel","corrosive_medium":"HCl","medium_concentration":"1 M","inhibitor_concentration":"1 × 10^-3 M","temperature":"room temperature","immersion_time":"24 h","test_method":"weight loss","inhibition_efficiency":"95.1%","homo":null,"lumo":null,"delta_g_ads":"-37.67 kJ/mol","adsorption_energy":null},{"inhibitor_name":"L2","substrate":"X48 carbon steel","corrosive_medium":"HCl","medium_concentration":"1 M","inhibitor_concentration":"2.5 × 10^-3 M","temperature":"room temperature","immersion_time":"24 h","test_method":"weight loss","inhibition_efficiency":"95.6%","homo":null,"lumo":null,"delta_g_ads":"-37.67 kJ/mol","adsorption_energy":null},{"inhibitor_name":"L2","substrate":"X48 carbon steel","corrosive_medium":"HCl","medium_concentration":"1 M","inhibitor_concentration":"5 × 10^-5 M","temperature":"298 K","immersion_time":"30 min","test_method":"potentiodynamic polarization","inhibition_efficiency":"42.9%","homo":null,"lumo":null,"delta_g_ads":"-33.32 kJ/mol","adsorption_energy":null},{"inhibitor_name":"L2","substrate":"X48 carbon steel","corrosive_medium":"HCl","medium_concentration":"1 M","inhibitor_concentration":"1 × 10^-4 M","temperature":"298 K","immersion_time":"30 min","test_method":"potentiodynamic polarization","inhibition_efficiency":"73.1%","homo":null,"lumo":null,"delta_g_ads":"-33.32 kJ/mol","adsorption_energy":null},{"inhibitor_name":"L2","substrate":"X48 carbon steel","corrosive_medium":"HCl","medium_concentration":"1 M","inhibitor_concentration":"5 × 10^-4 M","temperature":"298 K","immersion_time":"30 min","test_method":"potentiodynamic polarization","inhibition_efficiency":"77.2%","homo":null,"lumo":null,"delta_g_ads":"-33.32 kJ/mol","adsorption_energy":null},{"inhibitor_name":"L2","substrate":"X48 carbon steel","corrosive_medium":"HCl","medium_concentration":"1 M","inhibitor_concentration":"1 × 10^-3 M","temperature":"298 K","immersion_time":"30 min","test_method":"potentiodynamic polarization","inhibition_efficiency":"81.3%","homo":null,"lumo":null,"delta_g_ads":"-33.32 kJ/mol","adsorption_energy":null},{"inhibitor_name":"L2","substrate":"X48 carbon steel","corrosive_medium":"HCl","medium_concentration":"1 M","inhibitor_concentration":"2.5 × 10^-3 M","temperature":"298 K","immersion_time":"30 min","test_method":"potentiodynamic polarization","inhibition_efficiency":"84.7%","homo":null,"lumo":null,"delta_g_ads":"-33.32 kJ/mol","adsorption_energy":null},{"inhibitor_name":"L2","substrate":"X48 carbon steel","corrosive_medium":"HCl","medium_concentration":"1 M","inhibitor_concentration":"5 × 10^-5 M","temperature":"298 K","immersion_time":"30 min","test_method":"electrochemical impedance spectroscopy","inhibition_efficiency":"43.6%","homo":null,"lumo":null,"delta_g_ads":"-32.30 kJ/mol","adsorption_energy":null},{"inhibitor_name":"L2","substrate":"X48 carbon steel","corrosive_medium":"HCl","medium_concentration":"1 M","inhibitor_concentration":"1 × 10^-4 M","temperature":"298 K","immersion_time":"30 min","test_method":"electrochemical impedance spectroscopy","inhibition_efficiency":"62.6%","homo":null,"lumo":null,"delta_g_ads":"-32.30 kJ/mol","adsorption_energy":null},{"inhibitor_name":"L2","substrate":"X48 carbon steel","corrosive_medium":"HCl","medium_concentration":"1 M","inhibitor_concentration":"5 × 10^-4 M","temperature":"298 K","immersion_time":"30 min","test_method":"electrochemical impedance spectroscopy","inhibition_efficiency":"75.3%","homo":null,"lumo":null,"delta_g_ads":"-32.30 kJ/mol","adsorption_energy":null},{"inhibitor_name":"L2","substrate":"X48 carbon steel","corrosive_medium":"HCl","medium_concentration":"1 M","inhibitor_concentration":"1 × 10^-3 M","temperature":"298 K","immersion_time":"30 min","test_method":"electrochemical impedance spectroscopy","inhibition_efficiency":"76.9%","homo":null,"lumo":null,"delta_g_ads":"-32.30 kJ/mol","adsorption_energy":null},{"inhibitor_name":"L2","substrate":"X48 carbon steel","corrosive_medium":"HCl","medium_concentration":"1 M","inhibitor_concentration":"2.5 × 10^-3 M","temperature":"298 K","immersion_time":"30 min","test_method":"electrochemical impedance spectroscopy","inhibition_efficiency":"80.3%","homo":null,"lumo":null,"delta_g_ads":"-32.30 kJ/mol","adsorption_energy":null},{"inhibitor_name":"L2","substrate":"X48 carbon steel","corrosive_medium":"HCl","medium_concentration":"1 M","inhibitor_concentration":"2.5 × 10^-3 M","temperature":"308 K","immersion_time":"30 min","test_method":"potentiodynamic polarization","inhibition_efficiency":"87.1%","homo":null,"lumo":null,"delta_g_ads":"-31.52 kJ/mol","adsorption_energy":null},{"inhibitor_name":"L2","substrate":"X48 carbon steel","corrosive_medium":"HCl","medium_concentration":"1 M","inhibitor_concentration":"2.5 × 10^-3 M","temperature":"318 K","immersion_time":"30 min","test_method":"potentiodynamic polarization","inhibition_efficiency":"92.2%","homo":null,"lumo":null,"delta_g_ads":"-33.32 kJ/mol","adsorption_energy":null},{"inhibitor_name":"L2","substrate":"X48 carbon steel","corrosive_medium":"HCl","medium_concentration":"1 M","inhibitor_concentration":"2.5 × 10^-3 M","temperature":"328 K","immersion_time":"30 min","test_method":"potentiodynamic polarization","inhibition_efficiency":"96.7%","homo":null,"lumo":null,"delta_g_ads":"-36.79 kJ/mol","adsorption_energy":null},{"inhibitor_name":"L2 (neutral)","substrate":"Fe (110) surface","corrosive_medium":null,"medium_concentration":null,"inhibitor_concentration":null,"temperature":null,"immersion_time":null,"test_method":"density functional theory","inhibition_efficiency":null,"homo":"-5.67 eV","lumo":"-1.61 eV","delta_g_ads":null,"adsorption_energy":null},{"inhibitor_name":"L2 (neutral)","substrate":"Fe (110) surface","corrosive_medium":null,"medium_concentration":null,"inhibitor_concentration":null,"temperature":null,"immersion_time":null,"test_method":"molecular dynamics simulation","inhibition_efficiency":null,"homo":null,"lumo":null,"delta_g_ads":null,"adsorption_energy":"-732.49 kJ/mol"},{"inhibitor_name":"L2 (protonated)","substrate":"Fe (110) surface","corrosive_medium":null,"medium_concentration":null,"inhibitor_concentration":null,"temperature":null,"immersion_time":null,"test_method":"molecular dynamics simulation","inhibition_efficiency":null,"homo":null,"lumo":null,"delta_g_ads":null,"adsorption_energy":"-829.55 kJ/mol"}]}
