Repository: fwx-stu/Corrosion-Inhibitor-Extraction

## Dataset and experiments

| Experiment | Papers per condition | Conditions |
| --- | ---: | ---: |
| GLM-4-Plus evidence strategies E0–E5 (dev37) | 37 | 54 |
| Qwen2.5 development experiments (dev37) | 37 | 27 |
| Qwen2.5 main experiments (test50) | 50 | 9 |
| Matched-budget and component controls (test50) | 50 | 12 |
| GLM-4-Plus reference (test50) | 50 | 1 |
| **Total** | | **103** |

The expert reference dataset contains 87 papers and 3,066 normalized, deduplicated records (670 in dev37 and 2,396 in test50). The release includes 4,097 paper-level structured predictions, the reference annotations, evaluation code, statistical analyses and numerical figure data.

File: input/test50/gold/test50.jsonl (part 23 of 26)
{"paper_id":"pdf_848","records":[{"inhibitor_name":"Mentha pulegium essential oil (M1)","substrate":"mild steel","corrosive_medium":"HCl","medium_concentration":"1 mol/L","inhibitor_concentration":"1.0 g/L","temperature":"298 K","immersion_time":"6 h","test_method":"weight loss","inhibition_efficiency":"88.31%","homo":null,"lumo":null,"delta_g_ads":null,"adsorption_energy":null},{"inhibitor_name":"Mentha pulegium essential oil (M1)","substrate":"mild steel","corrosive_medium":"HCl","medium_concentration":"1 mol/L","inhibitor_concentration":"0.8 g/L","temperature":"298 K","immersion_time":"6 h","test_method":"weight loss","inhibition_efficiency":"87.93%","homo":null,"lumo":null,"delta_g_ads":null,"adsorption_energy":null},{"inhibitor_name":"Mentha pulegium essential oil (M1)","substrate":"mild steel","corrosive_medium":"HCl","medium_concentration":"1 mol/L","inhibitor_concentration":"0.6 g/L","temperature":"298 K","immersion_time":"6 h","test_method":"weight loss","inhibition_efficiency":"87.61%","homo":null,"lumo":null,"delta_g_ads":null,"adsorption_energy":null},{"inhibitor_name":"Mentha pulegium essential oil (M1)","substrate":"mild steel","corrosive_medium":"HCl","medium_concentration":"1 mol/L","inhibitor_concentration":"0.4 g/L","temperature":"298 K","immersion_time":"6 h","test_method":"weight loss","inhibition_efficiency":"87.06%","homo":null,"lumo":null,"delta_g_ads":null,"adsorption_energy":null},{"inhibitor_name":"Mentha pulegium essential oil (M1)","substrate":"mild steel","corrosive_medium":"HCl","medium_concentration":"1 mol/L","inhibitor_concentration":"1.0 g/L","temperature":"298 K","immersion_time":"1 h","test_method":"potentiodynamic polarization","inhibition_efficiency":"92.21%","homo":null,"lumo":null,"delta_g_ads":null,"adsorption_energy":null},{"inhibitor_name":"Mentha pulegium essential oil (M1)","substrate":"mild steel","corrosive_medium":"HCl","medium_concentration":"1 mol/L","inhibitor_concentration":"0.8 g/L","temperature":"298 K","immersion_time":"1 h","test_method":"potentiodynamic polarization","inhibition_efficiency":"91.97%","homo":null,"lumo":null,"delta_g_ads":null,"adsorption_energy":null},{"inhibitor_name":"Mentha pulegium essential oil (M1)","substrate":"mild steel","corrosive_medium":"HCl","medium_concentration":"1 mol/L","inhibitor_concentration":"0.6 g/L","temperature":"298 K","immersion_time":"1 h","test_method":"potentiodynamic polarization","inhibition_efficiency":"90.66%","homo":null,"lumo":null,"delta_g_ads":null,"adsorption_energy":null},{"inhibitor_name":"Mentha pulegium essential oil (M1)","substrate":"mild steel","corrosive_medium":"HCl","medium_concentration":"1 mol/L","inhibitor_concentration":"0.4 g/L","temperature":"298 K","immersion_time":"1 h","test_method":"potentiodynamic polarization","inhibition_efficiency":"90.03%","homo":null,"lumo":null,"delta_g_ads":null,"adsorption_energy":null},{"inhibitor_name":"Mentha pulegium essential oil (M1)","substrate":"mild steel","corrosive_medium":"HCl","medium_concentration":"1 mol/L","inhibitor_concentration":"1.0 g/L","temperature":"298 K","immersion_time":"1 h","test_method":"electrochemical impedance spectroscopy","inhibition_efficiency":"89.4%","homo":null,"lumo":null,"delta_g_ads":null,"adsorption_energy":null},{"inhibitor_name":"Mentha pulegium essential oil (M1)","substrate":"mild steel","corrosive_medium":"HCl","medium_concentration":"1 mol/L","inhibitor_concentration":"0.8 g/L","temperature":"298 K","immersion_time":"1 h","test_method":"electrochemical impedance spectroscopy","inhibition_efficiency":"88.6%","homo":null,"lumo":null,"delta_g_ads":null,"adsorption_energy":null},{"inhibitor_name":"Mentha pulegium essential oil (M1)","substrate":"mild steel","corrosive_medium":"HCl","medium_concentration":"1 mol/L","inhibitor_concentration":"0.6 g/L","temperature":"298 K","immersion_time":"1 h","test_method":"electrochemical impedance spectroscopy","inhibition_efficiency":"87.6%","homo":null,"lumo":null,"delta_g_ads":null,"adsorption_energy":null},{"inhibitor_name":"Mentha pulegium essential oil (M1)","substrate":"mild steel","corrosive_medium":"HCl","medium_concentration":"1 mol/L","inhibitor_concentration":"0.4 g/L","temperature":"298 K","immersion_time":"1 h","test_method":"electrochemical impedance spectroscopy","inhibition_efficiency":"87.3%","homo":null,"lumo":null,"delta_g_ads":null,"adsorption_energy":null},{"inhibitor_name":"Mentha pulegium essential oil (M1)","substrate":"mild steel","corrosive_medium":"HCl","medium_concentration":"1 mol/L","inhibitor_concentration":"1 g/L","temperature":"298 K","immersion_time":"2 h","test_method":"weight loss","inhibition_efficiency":"84.6%","homo":null,"lumo":null,"delta_g_ads":null,"adsorption_energy":null},{"inhibitor_name":"Mentha pulegium essential oil (M1)","substrate":"mild steel","corrosive_medium":"HCl","medium_concentration":"1 mol/L","inhibitor_concentration":"1 g/L","temperature":"298 K","immersion_time":"1 h","test_method":"electrochemical impedance spectroscopy","inhibition_efficiency":"89.4%","homo":null,"lumo":null,"delta_g_ads":null,"adsorption_energy":null},{"inhibitor_name":"Mentha pulegium essential oil (M1)","substrate":"mild steel","corrosive_medium":"HCl","medium_concentration":"1 mol/L","inhibitor_concentration":"1 g/L","temperature":"298 K","immersion_time":"1 h","test_method":"potentiodynamic polarization","inhibition_efficiency":"92.2%","homo":null,"lumo":null,"delta_g_ads":null,"adsorption_energy":null},{"inhibitor_name":"Mentha pulegium essential oil (M1)","substrate":"mild steel","corrosive_medium":"HCl","medium_concentration":"1 mol/L","inhibitor_concentration":"1 g/L","temperature":"308 K","immersion_time":"2 h","test_method":"weight loss","inhibition_efficiency":"82.3%","homo":null,"lumo":null,"delta_g_ads":null,"adsorption_energy":null},{"inhibitor_name":"Mentha pulegium essential oil (M1)","substrate":"mild steel","corrosive_medium":"HCl","medium_concentration":"1 mol/L","inhibitor_concentration":"1 g/L","temperature":"308 K","immersion_time":"1 h","test_method":"electrochemical impedance spectroscopy","inhibition_efficiency":"83.2%","homo":null,"lumo":null,"delta_g_ads":null,"adsorption_energy":null},{"inhibitor_name":"Mentha pulegium essential oil (M1)","substrate":"mild steel","corrosive_medium":"HCl","medium_concentration":"1 mol/L","inhibitor_concentration":"1 g/L","temperature":"308 K","immersion_time":"1 h","test_method":"potentiodynamic polarization","inhibition_efficiency":"89.7%","homo":null,"lumo":null,"delta_g_ads":null,"adsorption_energy":null},{"inhibitor_name":"Mentha pulegium essential oil (M1)","substrate":"mild steel","corrosive_medium":"HCl","medium_concentration":"1 mol/L","inhibitor_concentration":"1 g/L","temperature":"318 K","immersion_time":"2 h","test_method":"weight loss","inhibition_efficiency":"80.0%","homo":null,"lumo":null,"delta_g_ads":null,"adsorption_energy":null},{"inhibitor_name":"Mentha pulegium essential oil (M1)","substrate":"mild steel","corrosive_medium":"HCl","medium_concentration":"1 mol/L","inhibitor_concentration":"1 g/L","temperature":"318 K","immersion_time":"1 h","test_method":"electrochemical impedance spectroscopy","inhibition_efficiency":"73.5%","homo":null,"lumo":null,"delta_g_ads":null,"adsorption_energy":null},{"inhibitor_name":"Mentha pulegium essential oil (M1)","substrate":"mild steel","corrosive_medium":"HCl","medium_concentration":"1 mol/L","inhibitor_concentration":"1 g/L","temperature":"318 K","immersion_time":"1 h","test_method":"potentiodynamic polarization","inhibition_efficiency":"60.0%","homo":null,"lumo":null,"delta_g_ads":null,"adsorption_energy":null},{"inhibitor_name":"Mentha pulegium essential oil (M1)","substrate":"mild steel","corrosive_medium":"HCl","medium_concentration":"1 mol/L","inhibitor_concentration":"1 g/L","temperature":"328 K","immersion_time":"2 h","test_method":"weight loss","inhibition_efficiency":"70.9%","homo":null,"lumo":null,"delta_g_ads":null,"adsorption_energy":null},{"inhibitor_name":"Mentha pulegium essential oil (M1)","substrate":"mild steel","corrosive_medium":"HCl","medium_concentration":"1 mol/L","inhibitor_concentration":"1 g/L","temperature":"328 K","immersion_time":"1 h","test_method":"electrochemical impedance spectroscopy","inhibition_efficiency":"69.5%","homo":null,"lumo":null,"delta_g_ads":null,"adsorption_energy":null},{"inhibitor_name":"Mentha pulegium essential oil (M1)","substrate":"mild steel","corrosive_medium":"HCl","medium_concentration":"1 mol/L","inhibitor_concentration":"1 g/L","temperature":"328 K","immersion_time":"1 h","test_method":"potentiodynamic polarization","inhibition_efficiency":"34.7%","homo":null,"lumo":null,"delta_g_ads":null,"adsorption_energy":null},{"inhibitor_name":"menthol (M2)","substrate":"mild steel","corrosive_medium":"HCl","medium_concentration":"1 mol/L","inhibitor_concentration":"10^-3 M","temperature":"298 K","immersion_time":"6 h","test_method":"weight loss","inhibition_efficiency":"87.22%","homo":"-6.086 eV","lumo":"-2.431 eV","delta_g_ads":null,"adsorption_energy":"-11.38 x 10^3 kJ/mol"},{"inhibitor_name":"menthol (M2)","substrate":"mild steel","corrosive_medium":"HCl","medium_concentration":"1 mol/L","inhibitor_concentration":"10^-4 M","temperature":"298 K","immersion_time":"6 h","test_method":"weight loss","inhibition_efficiency":"83.99%","homo":"-6.086 eV","lumo":"-2.431 eV","delta_g_ads":null,"adsorption_energy":"-11.38 x 10^3 kJ/mol"},{"inhibitor_name":"menthol (M2)","substrate":"mild steel","corrosive_medium":"HCl","medium_concentration":"1 mol/L","inhibitor_concentration":"10^-5 M","temperature":"298 K","immersion_time":"6 h","test_method":"weight loss","inhibition_efficiency":"73.42%","homo":"-6.086 eV","lumo":"-2.431 eV","delta_g_ads":null,"adsorption_energy":"-11.38 x 10^3 kJ/mol"},{"inhibitor_name":"menthol (M2)","substrate":"mild steel","corrosive_medium":"HCl","medium_concentration":"1 mol/L","inhibitor_concentration":"10^-6 M","temperature":"298 K","immersion_time":"6 h","test_method":"weight loss","inhibition_efficiency":"62.96%","homo":"-6.086 eV","lumo":"-2.431 eV","delta_g_ads":null,"adsorption_energy":"-11.38 x 10^3 kJ/mol"},{"inhibitor_name":"menthol (M2)","substrate":"mild steel","corrosive_medium":"HCl","medium_concentration":"1 mol/L","inhibitor_concentration":"10^-3 M","temperature":"298 K","immersion_time":"1 h","test_method":"potentiodynamic polarization","inhibition_efficiency":"94.90%","homo":"-6.086 eV","lumo":"-2.431 eV","delta_g_ads":null,"adsorption_energy":"-11.38 x 10^3 kJ/mol"},{"inhibitor_name":"menthol (M2)","substrate":"mild steel","corrosive_medium":"HCl","medium_concentration":"1 mol/L","inhibitor_concentration":"10^-4 M","temperature":"298 K","immersion_time":"1 h","test_method":"potentiodynamic polarization","inhibition_efficiency":"94.44%","homo":"-6.086 eV","lumo":"-2.431 eV","delta_g_ads":null,"adsorption_energy":"-11.38 x 10^3 kJ/mol"},{"inhibitor_name":"menthol (M2)","substrate":"mild steel","corrosive_medium":"HCl","medium_concentration":"1 mol/L","inhibitor_concentration":"10^-5 M","temperature":"298 K","immersion_time":"1 h","test_method":"potentiodynamic polarization","inhibition_efficiency":"93.73%","homo":"-6.086 eV","lumo":"-2.431 eV","delta_g_ads":null,"adsorption_energy":"-11.38 x 10^3 kJ/mol"},{"inhibitor_name":"menthol (M2)","substrate":"mild steel","corrosive_medium":"HCl","medium_concentration":"1 mol/L","inhibitor_concentration":"10^-6 M","temperature":"298 K","immersion_time":"1 h","test_method":"potentiodynamic polarization","inhibition_efficiency":"91.06%","homo":"-6.086 eV","lumo":"-2.431 eV","delta_g_ads":null,"adsorption_energy":"-11.38 x 10^3 kJ/mol"},{"inhibitor_name":"menthol (M2)","substrate":"mild steel","corrosive_medium":"HCl","medium_concentration":"1 mol/L","inhibitor_concentration":"10^-3 M","temperature":"298 K","immersion_time":"1 h","test_method":"electrochemical impedance spectroscopy","inhibition_efficiency":"92.2%","homo":"-6.086 eV","lumo":"-2.431 eV","delta_g_ads":null,"adsorption_energy":"-11.38 x 10^3 kJ/mol"},{"inhibitor_name":"menthol (M2)","substrate":"mild steel","corrosive_medium":"HCl","medium_concentration":"1 mol/L","inhibitor_concentration":"10^-4 M","temperature":"298 K","immersion_time":"1 h","test_method":"electrochemical impedance spectroscopy","inhibition_efficiency":"90.5%","homo":"-6.086 eV","lumo":"-2.431 eV","delta_g_ads":null,"adsorption_energy":"-11.38 x 10^3 kJ/mol"},{"inhibitor_name":"menthol (M2)","substrate":"mild steel","corrosive_medium":"HCl","medium_concentration":"1 mol/L","inhibitor_concentration":"10^-5 M","temperature":"298 K","immersion_time":"1 h","test_method":"electrochemical impedance spectroscopy","inhibition_efficiency":"91.4%","homo":"-6.086 eV","lumo":"-2.431 eV","delta_g_ads":null,"adsorption_energy":"-11.38 x 10^3 kJ/mol"},{"inhibitor_name":"menthol (M2)","substrate":"mild steel","corrosive_medium":"HCl","medium_concentration":"1 mol/L","inhibitor_concentration":"10^-6 M","temperature":"298 K","immersion_time":"1 h","test_method":"electrochemical impedance spectroscopy","inhibition_efficiency":"78.3%","homo":"-6.086 eV","lumo":"-2.431 eV","delta_g_ads":null,"adsorption_energy":"-11.38 x 10^3 kJ/mol"},{"inhibitor_name":"menthol (M2)","substrate":"mild steel","corrosive_medium":"HCl","medium_concentration":"1 mol/L","inhibitor_concentration":"10^-3 M","temperature":"298 K","immersion_time":"1 h","test_method":"potentiodynamic polarization","inhibition_efficiency":"94.9%","homo":"-6.086 eV","lumo":"-2.431 eV","delta_g_ads":null,"adsorption_energy":"-11.38 x 10^3 kJ/mol"},{"inhibitor_name":"menthol (M2)","substrate":"mild steel","corrosive_medium":"HCl","medium_concentration":"1 mol/L","inhibitor_concentration":"10^-3 M","temperature":"298 K","immersion_time":"1 h","test_method":"electrochemical impedance spectroscopy","inhibition_efficiency":"92.7%","homo":"-6.086 eV","lumo":"-2.431 eV","delta_g_ads":null,"adsorption_energy":"-11.38 x 10^3 kJ/mol"},{"inhibitor_name":"menthol (M2)","substrate":"mild steel","corrosive_medium":"HCl","medium_concentration":"1 mol/L","inhibitor_concentration":"10^-3 M","temperature":"308 K","immersion_time":"1 h","test_method":"potentiodynamic polarization","inhibition_efficiency":"79.1%","homo":"-6.086 eV","lumo":"-2.431 eV","delta_g_ads":null,"adsorption_energy":"-11.38 x 10^3 kJ/mol"},{"inhibitor_name":"menthol (M2)","substrate":"mild steel","corrosive_medium":"HCl","medium_concentration":"1 mol/L","inhibitor_concentration":"10^-3 M","temperature":"308 K","immersion_time":"1 h","test_method":"electrochemical impedance spectroscopy","inhibition_efficiency":"80.6%","homo":"-6.086 eV","lumo":"-2.431 eV","delta_g_ads":null,"adsorption_energy":"-11.38 x 10^3 kJ/mol"},{"inhibitor_name":"menthol (M2)","substrate":"mild steel","corrosive_medium":"HCl","medium_concentration":"1 mol/L","inhibitor_concentration":"10^-3 M","temperature":"318 K","immersion_time":"1 h","test_method":"potentiodynamic polarization","inhibition_efficiency":"53.0%","homo":"-6.086 eV","lumo":"-2.431 eV","delta_g_ads":null,"adsorption_energy":"-11.38 x 10^3 kJ/mol"},{"inhibitor_name":"menthol (M2)","substrate":"mild steel","corrosive_medium":"HCl","medium_concentration":"1 mol/L","inhibitor_concentration":"10^-3 M","temperature":"318 K","immersion_time":"1 h","test_method":"electrochemical impedance spectroscopy","inhibition_efficiency":"58.1%","homo":"-6.086 eV","lumo":"-2.431 eV","delta_g_ads":null,"adsorption_energy":"-11.38 x 10^3 kJ/mol"},{"inhibitor_name":"menthol (M2)","substrate":"mild steel","corrosive_medium":"HCl","medium_concentration":"1 mol/L","inhibitor_concentration":"10^-3 M","temperature":"328 K","immersion_time":"1 h","test_method":"potentiodynamic polarization","inhibition_efficiency":"38.4%","homo":"-6.086 eV","lumo":"-2.431 eV","delta_g_ads":null,"adsorption_energy":"-11.38 x 10^3 kJ/mol"},{"inhibitor_name":"menthol (M2)","substrate":"mild steel","corrosive_medium":"HCl","medium_concentration":"1 mol/L","inhibitor_concentration":"10^-3 M","temperature":"328 K","immersion_time":"1 h","test_method":"electrochemical impedance spectroscopy","inhibition_efficiency":"51.6%","homo":"-6.086 eV","lumo":"-2.431 eV","delta_g_ads":null,"adsorption_energy":"-11.38 x 10^3 kJ/mol"},{"inhibitor_name":"menthol (M2)","substrate":"Fe (111) surface","corrosive_medium":"H2O + H3O+ + Cl-","medium_concentration":null,"inhibitor_concentration":null,"temperature":null,"immersion_time":null,"test_method":"density functional theory","inhibition_efficiency":null,"homo":"-6.086 eV","lumo":"-2.431 eV","delta_g_ads":null,"adsorption_energy":null},{"inhibitor_name":"isomenthol (M3)","substrate":"Fe (111) surface","corrosive_medium":"H2O + H3O+ + Cl-","medium_concentration":null,"inhibitor_concentration":null,"temperature":null,"immersion_time":null,"test_method":"density functional theory","inhibition_efficiency":null,"homo":"-6.285 eV","lumo":"-1.885 eV","delta_g_ads":null,"adsorption_energy":null},{"inhibitor_name":"menthol (M2)","substrate":"Fe (111) surface","corrosive_medium":"H2O + H3O+ + Cl-","medium_concentration":null,"inhibitor_concentration":null,"temperature":null,"immersion_time":null,"test_method":"Monte Carlo simulation","inhibition_efficiency":null,"homo":null,"lumo":null,"delta_g_ads":null,"adsorption_energy":"-11.38 x 10^3 kJ/mol"},{"inhibitor_name":"isomenthol (M3)","substrate":"Fe (111) surface","corrosive_medium":"H2O + H3O+ + Cl-","medium_concentration":null,"inhibitor_concentration":null,"temperature":null,"immersion_time":null,"test_method":"Monte Carlo simulation","inhibition_efficiency":null,"homo":null,"lumo":null,"delta_g_ads":null,"adsorption_energy":"-11.29 x 10^3 kJ/mol"}]}
{"paper_id":"pdf_1641","records":[{"inhibitor_name":"rosemary essential oil","substrate":"aluminum 5005","corrosive_medium":"HCl","medium_concentration":"1 M","inhibitor_concentration":"1.5 g/L","temperature":"20 +/- 2 C","immersion_time":"2 h","test_method":"weight loss","inhibition_efficiency":"62.94%","homo":null,"lumo":null,"delta_g_ads":null,"adsorption_energy":null},{"inhibitor_name":"rosemary essential oil","substrate":"aluminum 5005","corrosive_medium":"HCl","medium_concentration":"1 M","inhibitor_concentration":"2 g/L","temperature":"20 +/- 2 C","immersion_time":"2 h","test_method":"weight loss","inhibition_efficiency":"71.76%","homo":null,"lumo":null,"delta_g_ads":null,"adsorption_energy":null},{"inhibitor_name":"rosemary essential oil","substrate":"aluminum 5005","corrosive_medium":"HCl","medium_concentration":"1 M","inhibitor_concentration":"3 g/L","temperature":"20 +/- 2 C","immersion_time":"2 h","test_method":"weight loss","inhibition_efficiency":"77.65%","homo":null,"lumo":null,"delta_g_ads":null,"adsorption_energy":null},{"inhibitor_name":"rosemary essential oil","substrate":"aluminum 5005","corrosive_medium":"HCl","medium_concentration":"1 M","inhibitor_concentration":"4 g/L","temperature":"20 +/- 2 C","immersion_time":"2 h","test_method":"weight loss","inhibition_efficiency":"83.53%","homo":null,"lumo":null,"delta_g_ads":null,"adsorption_energy":null},{"inhibitor_name":"rosemary essential oil","substrate":"aluminum 5005","corrosive_medium":"HCl","medium_concentration":"1 M","inhibitor_concentration":"5 g/L","temperature":"20 +/- 2 C","immersion_time":"2 h","test_method":"weight loss","inhibition_efficiency":"87.65%","homo":null,"lumo":null,"delta_g_ads":null,"adsorption_energy":null},{"inhibitor_name":"rosemary essential oil","substrate":"aluminum 5005","corrosive_medium":"HCl","medium_concentration":"1 M","inhibitor_concentration":"6 g/L","temperature":"20 +/- 2 C","immersion_time":"2 h","test_method":"weight loss","inhibition_efficiency":"94.12%","homo":null,"lumo":null,"delta_g_ads":null,"adsorption_energy":null},{"inhibitor_name":"eucalyptus essential oil","substrate":"aluminum 5005","corrosive_medium":"HCl","medium_concentration":"1 M","inhibitor_concentration":"1.5 g/L","temperature":"20 +/- 2 C","immersion_time":"2 h","test_method":"weight loss","inhibition_efficiency":"44.12%","homo":null,"lumo":null,"delta_g_ads":null,"adsorption_energy":null},{"inhibitor_name":"eucalyptus essential oil","substrate":"aluminum 5005","corrosive_medium":"HCl","medium_concentration":"1 M","inhibitor_concentration":"2 g/L","temperature":"20 +/- 2 C","immersion_time":"2 h","test_method":"weight loss","inhibition_efficiency":"48.82%","homo":null,"lumo":null,"delta_g_ads":null,"adsorption_energy":null},{"inhibitor_name":"eucalyptus essential oil","substrate":"aluminum 5005","corrosive_medium":"HCl","medium_concentration":"1 M","inhibitor_concentration":"3 g/L","temperature":"20 +/- 2 C","immersion_time":"2 h","test_method":"weight loss","inhibition_efficiency":"54.12%","homo":null,"lumo":null,"delta_g_ads":null,"adsorption_energy":null},{"inhibitor_name":"eucalyptus essential oil","substrate":"aluminum 5005","corrosive_medium":"HCl","medium_concentration":"1 M","inhibitor_concentration":"4 g/L","temperature":"20 +/- 2 C","immersion_time":"2 h","test_method":"weight loss","inhibition_efficiency":"61.18%","homo":null,"lumo":null,"delta_g_ads":null,"adsorption_energy":null},{"inhibitor_name":"eucalyptus essential oil","substrate":"aluminum 5005","corrosive_medium":"HCl","medium_concentration":"1 M","inhibitor_concentration":"5 g/L","temperature":"20 +/- 2 C","immersion_time":"2 h","test_method":"weight loss","inhibition_efficiency":"66.47%","homo":null,"lumo":null,"delta_g_ads":null,"adsorption_energy":null},{"inhibitor_name":"eucalyptus essential oil","substrate":"aluminum 5005","corrosive_medium":"HCl","medium_concentration":"1 M","inhibitor_concentration":"6 g/L","temperature":"20 +/- 2 C","immersion_time":"2 h","test_method":"weight loss","inhibition_efficiency":"70.59%","homo":null,"lumo":null,"delta_g_ads":null,"adsorption_energy":null},{"inhibitor_name":"rosemary essential oil","substrate":"aluminum 5005","corrosive_medium":"HCl","medium_concentration":"1 M","inhibitor_concentration":"1.5 g/L","temperature":"20 +/- 2 C","immersion_time":"30 min","test_method":"potentiodynamic polarization","inhibition_efficiency":"42%","homo":null,"lumo":null,"delta_g_ads":null,"adsorption_energy":null},{"inhibitor_name":"rosemary essential oil","substrate":"aluminum 5005","corrosive_medium":"HCl","medium_concentration":"1 M","inhibitor_concentration":"3 g/L","temperature":"20 +/- 2 C","immersion_time":"30 min","test_method":"potentiodynamic polarization","inhibition_efficiency":"62%","homo":null,"lumo":null,"delta_g_ads":null,"adsorption_energy":null},{"inhibitor_name":"rosemary essential oil","substrate":"aluminum 5005","corrosive_medium":"HCl","medium_concentration":"1 M","inhibitor_concentration":"5 g/L","temperature":"20 +/- 2 C","immersion_time":"30 min","test_method":"potentiodynamic polarization","inhibition_efficiency":"89%","homo":null,"lumo":null,"delta_g_ads":null,"adsorption_energy":null},{"inhibitor_name":"rosemary essential oil","substrate":"aluminum 5005","corrosive_medium":"HCl","medium_concentration":"1 M","inhibitor_concentration":"6 g/L","temperature":"20 +/- 2 C","immersion_time":"30 min","test_method":"potentiodynamic polarization","inhibition_efficiency":"91%","homo":null,"lumo":null,"delta_g_ads":null,"adsorption_energy":null},{"inhibitor_name":"eucalyptus essential oil","substrate":"aluminum 5005","corrosive_medium":"HCl","medium_concentration":"1 M","inhibitor_concentration":"1.5 g/L","temperature":"20 +/- 2 C","immersion_time":"30 min","test_method":"potentiodynamic polarization","inhibition_efficiency":"37%","homo":null,"lumo":null,"delta_g_ads":null,"adsorption_energy":null},{"inhibitor_name":"eucalyptus essential oil","substrate":"aluminum 5005","corrosive_medium":"HCl","medium_concentration":"1 M","inhibitor_concentration":"3 g/L","temperature":"20 +/- 2 C","immersion_time":"30 min","test_method":"potentiodynamic polarization","inhibition_efficiency":"64%","homo":null,"lumo":null,"delta_g_ads":null,"adsorption_energy":null},{"inhibitor_name":"eucalyptus essential oil","substrate":"aluminum 5005","corrosive_medium":"HCl","medium_concentration":"1 M","inhibitor_concentration":"5 g/L","temperature":"20 +/- 2 C","immersion_time":"30 min","test_method":"potentiodynamic polarization","inhibition_efficiency":"82%","homo":null,"lumo":null,"delta_g_ads":null,"adsorption_energy":null},{"inhibitor_name":"eucalyptus essential oil","substrate":"aluminum 5005","corrosive_medium":"HCl","medium_concentration":"1 M","inhibitor_concentration":"6 g/L","temperature":"20 +/- 2 C","immersion_time":"30 min","test_method":"potentiodynamic polarization","inhibition_efficiency":"84%","homo":null,"lumo":null,"delta_g_ads":null,"adsorption_energy":null},{"inhibitor_name":"rosemary essential oil","substrate":"aluminum 5005","corrosive_medium":"HCl","medium_concentration":"1 M","inhibitor_concentration":"1 g/L","temperature":"20 +/- 2 C","immersion_time":"30 min","test_method":"electrochemical impedance spectroscopy","inhibition_efficiency":"39%","homo":null,"lumo":null,"delta_g_ads":null,"adsorption_energy":null},{"inhibitor_name":"rosemary essential oil","substrate":"aluminum 5005","corrosive_medium":"HCl","medium_concentration":"1 M","inhibitor_concentration":"2 g/L","temperature":"20 +/- 2 C","immersion_time":"30 min","test_method":"electrochemical impedance spectroscopy","inhibition_efficiency":"65%","homo":null,"lumo":null,"delta_g_ads":null,"adsorption_energy":null},{"inhibitor_name":"rosemary essential oil","substrate":"aluminum 5005","corrosive_medium":"HCl","medium_concentration":"1 M","inhibitor_concentration":"3 g/L","temperature":"20 +/- 2 C","immersion_time":"30 min","test_method":"electrochemical impedance spectroscopy","inhibition_efficiency":"85%","homo":null,"lumo":null,"delta_g_ads":null,"adsorption_energy":null},{"inhibitor_name":"rosemary essential oil","substrate":"aluminum 5005","corrosive_medium":"HCl","medium_concentration":"1 M","inhibitor_concentration":"4 g/L","temperature":"20 +/- 2 C","immersion_time":"30 min","test_method":"electrochemical impedance spectroscopy","inhibition_efficiency":"91%","homo":null,"lumo":null,"delta_g_ads":null,"adsorption_energy":null},{"inhibitor_name":"rosemary essential oil","substrate":"aluminum 5005","corrosive_medium":"HCl","medium_concentration":"1 M","inhibitor_concentration":"5 g/L","temperature":"20 +/- 2 C","immersion_time":"30 min","test_method":"electrochemical impedance spectroscopy","inhibition_efficiency":"91%","homo":null,"lumo":null,"delta_g_ads":null,"adsorption_energy":null},{"inhibitor_name":"eucalyptus essential oil","substrate":"aluminum 5005","corrosive_medium":"HCl","medium_concentration":"1 M","inhibitor_concentration":"1 g/L","temperature":"20 +/- 2 C","immersion_time":"30 min","test_method":"electrochemical impedance spectroscopy","inhibition_efficiency":"21%","homo":null,"lumo":null,"delta_g_ads":null,"adsorption_energy":null},{"inhibitor_name":"eucalyptus essential oil","substrate":"aluminum 5005","corrosive_medium":"HCl","medium_concentration":"1 M","inhibitor_concentration":"2 g/L","temperature":"20 +/- 2 C","immersion_time":"30 min","test_method":"electrochemical impedance spectroscopy","inhibition_efficiency":"60%","homo":null,"lumo":null,"delta_g_ads":null,"adsorption_energy":null},{"inhibitor_name":"eucalyptus essential oil","substrate":"aluminum 5005","corrosive_medium":"HCl","medium_concentration":"1 M","inhibitor_concentration":"3 g/L","temperature":"20 +/- 2 C","immersion_time":"30 min","test_method":"electrochemical impedance spectroscopy","inhibition_efficiency":"70%","homo":null,"lumo":null,"delta_g_ads":null,"adsorption_energy":null},{"inhibitor_name":"eucalyptus essential oil","substrate":"aluminum 5005","corrosive_medium":"HCl","medium_concentration":"1 M","inhibitor_concentration":"4 g/L","temperature":"20 +/- 2 C","immersion_time":"30 min","test_method":"electrochemical impedance spectroscopy","inhibition_efficiency":"76%","homo":null,"lumo":null,"delta_g_ads":null,"adsorption_energy":null},{"inhibitor_name":"eucalyptus essential oil","substrate":"aluminum 5005","corrosive_medium":"HCl","medium_concentration":"1 M","inhibitor_concentration":"5 g/L","temperature":"20 +/- 2 C","immersion_time":"30 min","test_method":"electrochemical impedance spectroscopy","inhibition_efficiency":"77%","homo":null,"lumo":null,"delta_g_ads":null,"adsorption_energy":null},{"inhibitor_name":"rosemary essential oil","substrate":"aluminum 5005","corrosive_medium":"HCl","medium_concentration":"1 M","inhibitor_concentration":null,"temperature":"27 C","immersion_time":null,"test_method":"Langmuir adsorption isotherm","inhibition_efficiency":null,"homo":null,"lumo":null,"delta_g_ads":"-18.7870 kJ/mol","adsorption_energy":null},{"inhibitor_name":"rosemary essential oil","substrate":"aluminum 5005","corrosive_medium":"HCl","medium_concentration":"1 M","inhibitor_concentration":null,"temperature":"35 C","immersion_time":null,"test_method":"Langmuir adsorption isotherm","inhibition_efficiency":null,"homo":null,"lumo":null,"delta_g_ads":"-19.3922 kJ/mol","adsorption_energy":null},{"inhibitor_name":"rosemary essential oil","substrate":"aluminum 5005","corrosive_medium":"HCl","medium_concentration":"1 M","inhibitor_concentration":null,"temperature":"40 C","immersion_time":null,"test_method":"Langmuir adsorption isotherm","inhibition_efficiency":null,"homo":null,"lumo":null,"delta_g_ads":"-19.4676 kJ/mol","adsorption_energy":null},{"inhibitor_name":"rosemary essential oil","substrate":"aluminum 5005","corrosive_medium":"HCl","medium_concentration":"1 M","inhibitor_concentration":null,"temperature":"45 C","immersion_time":null,"test_method":"Langmuir adsorption isotherm","inhibition_efficiency":null,"homo":null,"lumo":null,"delta_g_ads":"-19.2500 kJ/mol","adsorption_energy":null},{"inhibitor_name":"rosemary essential oil","substrate":"aluminum 5005","corrosive_medium":"HCl","medium_concentration":"1 M","inhibitor_concentration":null,"temperature":"27 C","immersion_time":null,"test_method":"Freundlich adsorption isotherm","inhibition_efficiency":null,"homo":null,"lumo":null,"delta_g_ads":"-18.1806 kJ/mol","adsorption_energy":null},{"inhibitor_name":"rosemary essential oil","substrate":"aluminum 5005","corrosive_medium":"HCl","medium_concentration":"1 M","inhibitor_concentration":null,"temperature":"35 C","immersion_time":null,"test_method":"Freundlich adsorption isotherm","inhibition_efficiency":null,"homo":null,"lumo":null,"delta_g_ads":"-18.6465 kJ/mol","adsorption_energy":null},{"inhibitor_name":"rosemary essential oil","substrate":"aluminum 5005","corrosive_medium":"HCl","medium_concentration":"1 M","inhibitor_concentration":null,"temperature":"40 C","immersion_time":null,"test_method":"Freundlich adsorption isotherm","inhibition_efficiency":null,"homo":null,"lumo":null,"delta_g_ads":"-19.1987 kJ/mol","adsorption_energy":null},{"inhibitor_name":"rosemary essential oil","substrate":"aluminum 5005","corrosive_medium":"HCl","medium_concentration":"1 M","inhibitor_concentration":null,"temperature":"45 C","immersion_time":null,"test_method":"Freundlich adsorption isotherm","inhibition_efficiency":null,"homo":null,"lumo":null,"delta_g_ads":"-19.8375 kJ/mol","adsorption_energy":null},{"inhibitor_name":"rosemary essential oil","substrate":"aluminum 5005","corrosive_medium":"HCl","medium_concentration":"1 M","inhibitor_concentration":null,"temperature":"27 C","immersion_time":null,"test_method":"Temkin adsorption isotherm","inhibition_efficiency":null,"homo":null,"lumo":null,"delta_g_ads":"-21.1391 kJ/mol","adsorption_energy":null},{"inhibitor_name":"rosemary essential oil","substrate":"aluminum 5005","corrosive_medium":"HCl","medium_concentration":"1 M","inhibitor_concentration":null,"temperature":"35 C","immersion_time":null,"test_method":"Temkin adsorption isotherm","inhibition_efficiency":null,"homo":null,"lumo":null,"delta_g_ads":"-21.6593 kJ/mol","adsorption_energy":null},{"inhibitor_name":"rosemary essential oil","substrate":"aluminum 5005","corrosive_medium":"HCl","medium_concentration":"1 M","inhibitor_concentration":null,"temperature":"40 C","immersion_time":null,"test_method":"Temkin adsorption isotherm","inhibition_efficiency":null,"homo":null,"lumo":null,"delta_g_ads":"-20.6337 kJ/mol","adsorption_energy":null},{"inhibitor_name":"rosemary essential oil","substrate":"aluminum 5005","corrosive_medium":"HCl","medium_concentration":"1 M","inhibitor_concentration":null,"temperature":"45 C","immersion_time":null,"test_method":"Temkin adsorption isotherm","inhibition_efficiency":null,"homo":null,"lumo":null,"delta_g_ads":"-20.0113 kJ/mol","adsorption_energy":null},{"inhibitor_name":"rosemary essential oil","substrate":"aluminum 5005","corrosive_medium":"HCl","medium_concentration":"1 M","inhibitor_concentration":null,"temperature":"27 C","immersion_time":null,"test_method":"El-Awady adsorption isotherm","inhibition_efficiency":null,"homo":null,"lumo":null,"delta_g_ads":"-18.7978 kJ/mol","adsorption_energy":null},{"inhibitor_name":"rosemary essential oil","substrate":"aluminum 5005","corrosive_medium":"HCl","medium_concentration":"1 M","inhibitor_concentration":null,"temperature":"35 C","immersion_time":null,"test_method":"El-Awady adsorption isotherm","inhibition_efficiency":null,"homo":null,"lumo":null,"delta_g_ads":"-19.3957 kJ/mol","adsorption_energy":null},{"inhibitor_name":"rosemary essential oil","substrate":"aluminum 5005","corrosive_medium":"HCl","medium_concentration":"1 M","inhibitor_concentration":null,"temperature":"40 C","immersion_time":null,"test_method":"El-Awady adsorption isotherm","inhibition_efficiency":null,"homo":null,"lumo":null,"delta_g_ads":"-20.7790 kJ/mol","adsorption_energy":null},{"inhibitor_name":"rosemary essential oil","substrate":"aluminum 5005","corrosive_medium":"HCl","medium_concentration":"1 M","inhibitor_concentration":null,"temperature":"45 C","immersion_time":null,"test_method":"El-Awady adsorption isotherm","inhibition_efficiency":null,"homo":null,"lumo":null,"delta_g_ads":"-21.8165 kJ/mol","adsorption_energy":null},{"inhibitor_name":"eucalyptus essential oil","substrate":"aluminum 5005","corrosive_medium":"HCl","medium_concentration":"1 M","inhibitor_concentration":null,"temperature":"27 C","immersion_time":null,"test_method":"Langmuir adsorption isotherm","inhibition_efficiency":null,"homo":null,"lumo":null,"delta_g_ads":"-18.7805 kJ/mol","adsorption_energy":null},{"inhibitor_name":"eucalyptus essential oil","substrate":"aluminum 5005","corrosive_medium":"HCl","medium_concentration":"1 M","inhibitor_concentration":null,"temperature":"35 C","immersion_time":null,"test_method":"Langmuir adsorption isotherm","inhibition_efficiency":null,"homo":null,"lumo":null,"delta_g_ads":"-18.8123 kJ/mol","adsorption_energy":null},{"inhibitor_name":"eucalyptus essential oil","substrate":"aluminum 5005","corrosive_medium":"HCl","medium_concentration":"1 M","inhibitor_concentration":null,"temperature":"40 C","immersion_time":null,"test_method":"Langmuir adsorption isotherm","inhibition_efficiency":null,"homo":null,"lumo":null,"delta_g_ads":"-18.9796 kJ/mol","adsorption_energy":null},{"inhibitor_name":"eucalyptus essential oil","substrate":"aluminum 5005","corrosive_medium":"HCl","medium_concentration":"1 M","inhibitor_concentration":null,"temperature":"45 C","immersion_time":null,"test_method":"Langmuir adsorption isotherm","inhibition_efficiency":null,"homo":null,"lumo":null,"delta_g_ads":"-19.0879 kJ/mol","adsorption_energy":null},{"inhibitor_name":"eucalyptus essential oil","substrate":"aluminum 5005","corrosive_medium":"HCl","medium_concentration":"1 M","inhibitor_concentration":null,"temperature":"27 C","immersion_time":null,"test_method":"Freundlich adsorption isotherm","inhibition_efficiency":null,"homo":null,"lumo":null,"delta_g_ads":"-18.1671 kJ/mol","adsorption_energy":null},{"inhibitor_name":"eucalyptus essential oil","substrate":"aluminum 5005","corrosive_medium":"HCl","medium_concentration":"1 M","inhibitor_concentration":null,"temperature":"35 C","immersion_time":null,"test_method":"Freundlich adsorption isotherm","inhibition_efficiency":null,"homo":null,"lumo":null,"delta_g_ads":"-18.7453 kJ/mol","adsorption_energy":null},{"inhibitor_name":"eucalyptus essential oil","substrate":"aluminum 5005","corrosive_medium":"HCl","medium_concentration":"1 M","inhibitor_concentration":null,"temperature":"40 C","immersion_time":null,"test_method":"Freundlich adsorption isotherm","inhibition_efficiency":null,"homo":null,"lumo":null,"delta_g_ads":"-19.2417 kJ/mol","adsorption_energy":null},{"inhibitor_name":"eucalyptus essential oil","substrate":"aluminum 5005","corrosive_medium":"HCl","medium_concentration":"1 M","inhibitor_concentration":null,"temperature":"45 C","immersion_time":null,"test_method":"Freundlich adsorption isotherm","inhibition_efficiency":null,"homo":null,"lumo":null,"delta_g_ads":"-19.7688 kJ/mol","adsorption_energy":null},{"inhibitor_name":"eucalyptus essential oil","substrate":"aluminum 5005","corrosive_medium":"HCl","medium_concentration":"1 M","inhibitor_concentration":null,"temperature":"27 C","immersion_time":null,"test_method":"Temkin adsorption isotherm","inhibition_efficiency":null,"homo":null,"lumo":null,"delta_g_ads":"-21.4328 kJ/mol","adsorption_energy":null},{"inhibitor_name":"eucalyptus essential oil","substrate":"aluminum 5005","corrosive_medium":"HCl","medium_concentration":"1 M","inhibitor_concentration":null,"temperature":"35 C","immersion_time":null,"test_method":"Temkin adsorption isotherm","inhibition_efficiency":null,"homo":null,"lumo":null,"delta_g_ads":"-21.3729 kJ/mol","adsorption_energy":null},{"inhibitor_name":"eucalyptus essential oil","substrate":"aluminum 5005","corrosive_medium":"HCl","medium_concentration":"1 M","inhibitor_concentration":null,"temperature":"40 C","immersion_time":null,"test_method":"Temkin adsorption isotherm","inhibition_efficiency":null,"homo":null,"lumo":null,"delta_g_ads":"-20.6333 kJ/mol","adsorption_energy":null},{"inhibitor_name":"eucalyptus essential oil","substrate":"aluminum 5005","corrosive_medium":"HCl","medium_concentration":"1 M","inhibitor_concentration":null,"temperature":"45 C","immersion_time":null,"test_method":"Temkin adsorption isotherm","inhibition_efficiency":null,"homo":null,"lumo":null,"delta_g_ads":"-20.0838 kJ/mol","adsorption_energy":null},{"inhibitor_name":"eucalyptus essential oil","substrate":"aluminum 5005","corrosive_medium":"HCl","medium_concentration":"1 M","inhibitor_concentration":null,"temperature":"27 C","immersion_time":null,"test_method":"El-Awady adsorption isotherm","inhibition_efficiency":null,"homo":null,"lumo":null,"delta_g_ads":"-19.6546 kJ/mol","adsorption_energy":null},{"inhibitor_name":"eucalyptus essential oil","substrate":"aluminum 5005","corrosive_medium":"HCl","medium_concentration":"1 M","inhibitor_concentration":null,"temperature":"35 C","immersion_time":null,"test_method":"El-Awady adsorption isotherm","inhibition_efficiency":null,"homo":null,"lumo":null,"delta_g_ads":"-19.7643 kJ/mol","adsorption_energy":null},{"inhibitor_name":"eucalyptus essential oil","substrate":"aluminum 5005","corrosive_medium":"HCl","medium_concentration":"1 M","inhibitor_concentration":null,"temperature":"40 C","immersion_time":null,"test_method":"El-Awady adsorption isotherm","inhibition_efficiency":null,"homo":null,"lumo":null,"delta_g_ads":"-19.4254 kJ/mol","adsorption_energy":null},{"inhibitor_name":"eucalyptus essential oil","substrate":"aluminum 5005","corrosive_medium":"HCl","medium_concentration":"1 M","inhibitor_concentration":null,"temperature":"45 C","immersion_time":null,"test_method":"El-Awady adsorption isotherm","inhibition_efficiency":null,"homo":null,"lumo":null,"delta_g_ads":"-19.3516 kJ/mol","adsorption_energy":null},{"inhibitor_name":"beta-myrcene","substrate":"Al (111) surface","corrosive_medium":null,"medium_concentration":null,"inhibitor_concentration":null,"temperature":null,"immersion_time":null,"test_method":"density functional theory","inhibition_efficiency":null,"homo":"-5.984 eV",
