Repository: fwx-stu/Corrosion-Inhibitor-Extraction

## Dataset and experiments

| Experiment | Papers per condition | Conditions |
| --- | ---: | ---: |
| GLM-4-Plus evidence strategies E0–E5 (dev37) | 37 | 54 |
| Qwen2.5 development experiments (dev37) | 37 | 27 |
| Qwen2.5 main experiments (test50) | 50 | 9 |
| Matched-budget and component controls (test50) | 50 | 12 |
| GLM-4-Plus reference (test50) | 50 | 1 |
| **Total** | | **103** |

The expert reference dataset contains 87 papers and 3,066 normalized, deduplicated records (670 in dev37 and 2,396 in test50). The release includes 4,097 paper-level structured predictions, the reference annotations, evaluation code, statistical analyses and numerical figure data.

File: input/test50/gold/test50.jsonl (part 24 of 26)
"lumo":"-0.272 eV","delta_g_ads":null,"adsorption_energy":null},{"inhibitor_name":"camphor","substrate":"Al (111) surface","corrosive_medium":null,"medium_concentration":null,"inhibitor_concentration":null,"temperature":null,"immersion_time":null,"test_method":"density functional theory","inhibition_efficiency":null,"homo":"-6.228 eV","lumo":"-0.217 eV","delta_g_ads":null,"adsorption_energy":null},{"inhibitor_name":"p-cymene","substrate":"Al (111) surface","corrosive_medium":null,"medium_concentration":null,"inhibitor_concentration":null,"temperature":null,"immersion_time":null,"test_method":"density functional theory","inhibition_efficiency":null,"homo":"-6.156 eV","lumo":"0.160 eV","delta_g_ads":null,"adsorption_energy":null},{"inhibitor_name":"alpha-pinene","substrate":"Al (111) surface","corrosive_medium":null,"medium_concentration":null,"inhibitor_concentration":null,"temperature":null,"immersion_time":null,"test_method":"density functional theory","inhibition_efficiency":null,"homo":"-5.941 eV","lumo":"0.803 eV","delta_g_ads":null,"adsorption_energy":null},{"inhibitor_name":"bornyl acetate","substrate":"Al (111) surface","corrosive_medium":null,"medium_concentration":null,"inhibitor_concentration":null,"temperature":null,"immersion_time":null,"test_method":"density functional theory","inhibition_efficiency":null,"homo":"-7.068 eV","lumo":"0.436 eV","delta_g_ads":null,"adsorption_energy":null},{"inhibitor_name":"eucalyptol","substrate":"Al (111) surface","corrosive_medium":null,"medium_concentration":null,"inhibitor_concentration":null,"temperature":null,"immersion_time":null,"test_method":"density functional theory","inhibition_efficiency":null,"homo":"-6.239 eV","lumo":"1.855 eV","delta_g_ads":null,"adsorption_energy":null},{"inhibitor_name":"borneol","substrate":"Al (111) surface","corrosive_medium":null,"medium_concentration":null,"inhibitor_concentration":null,"temperature":null,"immersion_time":null,"test_method":"density functional theory","inhibition_efficiency":null,"homo":"-6.949 eV","lumo":"1.869 eV","delta_g_ads":null,"adsorption_energy":null},{"inhibitor_name":"beta-myrcene","substrate":"Al (111) surface","corrosive_medium":null,"medium_concentration":null,"inhibitor_concentration":null,"temperature":null,"immersion_time":null,"test_method":"Monte Carlo and molecular dynamics simulation","inhibition_efficiency":null,"homo":null,"lumo":null,"delta_g_ads":null,"adsorption_energy":"-152.174 kJ/mol"},{"inhibitor_name":"camphor","substrate":"Al (111) surface","corrosive_medium":null,"medium_concentration":null,"inhibitor_concentration":null,"temperature":null,"immersion_time":null,"test_method":"Monte Carlo and molecular dynamics simulation","inhibition_efficiency":null,"homo":null,"lumo":null,"delta_g_ads":null,"adsorption_energy":"-115.421 kJ/mol"},{"inhibitor_name":"borneol","substrate":"Al (111) surface","corrosive_medium":null,"medium_concentration":null,"inhibitor_concentration":null,"temperature":null,"immersion_time":null,"test_method":"Monte Carlo and molecular dynamics simulation","inhibition_efficiency":null,"homo":null,"lumo":null,"delta_g_ads":null,"adsorption_energy":"-107.613 kJ/mol"},{"inhibitor_name":"alpha-pinene","substrate":"Al (111) surface","corrosive_medium":null,"medium_concentration":null,"inhibitor_concentration":null,"temperature":null,"immersion_time":null,"test_method":"Monte Carlo and molecular dynamics simulation","inhibition_efficiency":null,"homo":null,"lumo":null,"delta_g_ads":null,"adsorption_energy":"-98.357 kJ/mol"},{"inhibitor_name":"bornyl acetate","substrate":"Al (111) surface","corrosive_medium":null,"medium_concentration":null,"inhibitor_concentration":null,"temperature":null,"immersion_time":null,"test_method":"Monte Carlo and molecular dynamics simulation","inhibition_efficiency":null,"homo":null,"lumo":null,"delta_g_ads":null,"adsorption_energy":"-81.699 kJ/mol"},{"inhibitor_name":"p-cymene","substrate":"Al (111) surface","corrosive_medium":null,"medium_concentration":null,"inhibitor_concentration":null,"temperature":null,"immersion_time":null,"test_method":"Monte Carlo and molecular dynamics simulation","inhibition_efficiency":null,"homo":null,"lumo":null,"delta_g_ads":null,"adsorption_energy":"-37.097 kJ/mol"},{"inhibitor_name":"eucalyptol","substrate":"Al (111) surface","corrosive_medium":null,"medium_concentration":null,"inhibitor_concentration":null,"temperature":null,"immersion_time":null,"test_method":"Monte Carlo and molecular dynamics simulation","inhibition_efficiency":null,"homo":null,"lumo":null,"delta_g_ads":null,"adsorption_energy":"-35.631 kJ/mol"}]}
{"paper_id":"pdf_2053","records":[{"inhibitor_name":"MeSQX","substrate":"mild steel","corrosive_medium":"HCl","medium_concentration":"1.0 M","inhibitor_concentration":"10^-6 M","temperature":"298 K","immersion_time":"6 h","test_method":"weight loss","inhibition_efficiency":"63.4%","homo":"-6.100 eV","lumo":"-2.714 eV","delta_g_ads":"-41.69 kJ/mol","adsorption_energy":"-987.943 kJ/mol"},{"inhibitor_name":"MeSQX","substrate":"mild steel","corrosive_medium":"HCl","medium_concentration":"1.0 M","inhibitor_concentration":"10^-5 M","temperature":"298 K","immersion_time":"6 h","test_method":"weight loss","inhibition_efficiency":"67.3%","homo":"-6.100 eV","lumo":"-2.714 eV","delta_g_ads":"-41.69 kJ/mol","adsorption_energy":"-987.943 kJ/mol"},{"inhibitor_name":"MeSQX","substrate":"mild steel","corrosive_medium":"HCl","medium_concentration":"1.0 M","inhibitor_concentration":"10^-4 M","temperature":"298 K","immersion_time":"6 h","test_method":"weight loss","inhibition_efficiency":"81.9%","homo":"-6.100 eV","lumo":"-2.714 eV","delta_g_ads":"-41.69 kJ/mol","adsorption_energy":"-987.943 kJ/mol"},{"inhibitor_name":"MeSQX","substrate":"mild steel","corrosive_medium":"HCl","medium_concentration":"1.0 M","inhibitor_concentration":"10^-3 M","temperature":"298 K","immersion_time":"6 h","test_method":"weight loss","inhibition_efficiency":"89.2%","homo":"-6.100 eV","lumo":"-2.714 eV","delta_g_ads":"-41.69 kJ/mol","adsorption_energy":"-987.943 kJ/mol"},{"inhibitor_name":"MeSQX","substrate":"mild steel","corrosive_medium":"HCl","medium_concentration":"1.0 M","inhibitor_concentration":"10^-6 M","temperature":"298 K","immersion_time":"1800 s","test_method":"potentiodynamic polarization","inhibition_efficiency":"69%","homo":"-6.100 eV","lumo":"-2.714 eV","delta_g_ads":"-41.69 kJ/mol","adsorption_energy":"-987.943 kJ/mol"},{"inhibitor_name":"MeSQX","substrate":"mild steel","corrosive_medium":"HCl","medium_concentration":"1.0 M","inhibitor_concentration":"10^-5 M","temperature":"298 K","immersion_time":"1800 s","test_method":"potentiodynamic polarization","inhibition_efficiency":"74%","homo":"-6.100 eV","lumo":"-2.714 eV","delta_g_ads":"-41.69 kJ/mol","adsorption_energy":"-987.943 kJ/mol"},{"inhibitor_name":"MeSQX","substrate":"mild steel","corrosive_medium":"HCl","medium_concentration":"1.0 M","inhibitor_concentration":"10^-4 M","temperature":"298 K","immersion_time":"1800 s","test_method":"potentiodynamic polarization","inhibition_efficiency":"89%","homo":"-6.100 eV","lumo":"-2.714 eV","delta_g_ads":"-41.69 kJ/mol","adsorption_energy":"-987.943 kJ/mol"},{"inhibitor_name":"MeSQX","substrate":"mild steel","corrosive_medium":"HCl","medium_concentration":"1.0 M","inhibitor_concentration":"10^-3 M","temperature":"298 K","immersion_time":"1800 s","test_method":"potentiodynamic polarization","inhibition_efficiency":"92%","homo":"-6.100 eV","lumo":"-2.714 eV","delta_g_ads":"-41.69 kJ/mol","adsorption_energy":"-987.943 kJ/mol"},{"inhibitor_name":"MeSQX","substrate":"mild steel","corrosive_medium":"HCl","medium_concentration":"1.0 M","inhibitor_concentration":"10^-6 M","temperature":"298 K","immersion_time":"1800 s","test_method":"electrochemical impedance spectroscopy","inhibition_efficiency":"65%","homo":"-6.100 eV","lumo":"-2.714 eV","delta_g_ads":"-41.69 kJ/mol","adsorption_energy":"-987.943 kJ/mol"},{"inhibitor_name":"MeSQX","substrate":"mild steel","corrosive_medium":"HCl","medium_concentration":"1.0 M","inhibitor_concentration":"10^-5 M","temperature":"298 K","immersion_time":"1800 s","test_method":"electrochemical impedance spectroscopy","inhibition_efficiency":"73%","homo":"-6.100 eV","lumo":"-2.714 eV","delta_g_ads":"-41.69 kJ/mol","adsorption_energy":"-987.943 kJ/mol"},{"inhibitor_name":"MeSQX","substrate":"mild steel","corrosive_medium":"HCl","medium_concentration":"1.0 M","inhibitor_concentration":"10^-4 M","temperature":"298 K","immersion_time":"1800 s","test_method":"electrochemical impedance spectroscopy","inhibition_efficiency":"86%","homo":"-6.100 eV","lumo":"-2.714 eV","delta_g_ads":"-41.69 kJ/mol","adsorption_energy":"-987.943 kJ/mol"},{"inhibitor_name":"MeSQX","substrate":"mild steel","corrosive_medium":"HCl","medium_concentration":"1.0 M","inhibitor_concentration":"10^-3 M","temperature":"298 K","immersion_time":"1800 s","test_method":"electrochemical impedance spectroscopy","inhibition_efficiency":"90%","homo":"-6.100 eV","lumo":"-2.714 eV","delta_g_ads":"-41.69 kJ/mol","adsorption_energy":"-987.943 kJ/mol"},{"inhibitor_name":"BrSQX","substrate":"mild steel","corrosive_medium":"HCl","medium_concentration":"1.0 M","inhibitor_concentration":"10^-6 M","temperature":"298 K","immersion_time":"6 h","test_method":"weight loss","inhibition_efficiency":"68.9%","homo":"-5.973 eV","lumo":"-2.620 eV","delta_g_ads":"-41.91 kJ/mol","adsorption_energy":"-995.547 kJ/mol"},{"inhibitor_name":"BrSQX","substrate":"mild steel","corrosive_medium":"HCl","medium_concentration":"1.0 M","inhibitor_concentration":"10^-5 M","temperature":"298 K","immersion_time":"6 h","test_method":"weight loss","inhibition_efficiency":"69.3%","homo":"-5.973 eV","lumo":"-2.620 eV","delta_g_ads":"-41.91 kJ/mol","adsorption_energy":"-995.547 kJ/mol"},{"inhibitor_name":"BrSQX","substrate":"mild steel","corrosive_medium":"HCl","medium_concentration":"1.0 M","inhibitor_concentration":"10^-4 M","temperature":"298 K","immersion_time":"6 h","test_method":"weight loss","inhibition_efficiency":"84.9%","homo":"-5.973 eV","lumo":"-2.620 eV","delta_g_ads":"-41.91 kJ/mol","adsorption_energy":"-995.547 kJ/mol"},{"inhibitor_name":"BrSQX","substrate":"mild steel","corrosive_medium":"HCl","medium_concentration":"1.0 M","inhibitor_concentration":"10^-3 M","temperature":"298 K","immersion_time":"6 h","test_method":"weight loss","inhibition_efficiency":"88.2%","homo":"-5.973 eV","lumo":"-2.620 eV","delta_g_ads":"-41.91 kJ/mol","adsorption_energy":"-995.547 kJ/mol"},{"inhibitor_name":"BrSQX","substrate":"mild steel","corrosive_medium":"HCl","medium_concentration":"1.0 M","inhibitor_concentration":"10^-6 M","temperature":"298 K","immersion_time":"1800 s","test_method":"potentiodynamic polarization","inhibition_efficiency":"69%","homo":"-5.973 eV","lumo":"-2.620 eV","delta_g_ads":"-41.91 kJ/mol","adsorption_energy":"-995.547 kJ/mol"},{"inhibitor_name":"BrSQX","substrate":"mild steel","corrosive_medium":"HCl","medium_concentration":"1.0 M","inhibitor_concentration":"10^-5 M","temperature":"298 K","immersion_time":"1800 s","test_method":"potentiodynamic polarization","inhibition_efficiency":"71%","homo":"-5.973 eV","lumo":"-2.620 eV","delta_g_ads":"-41.91 kJ/mol","adsorption_energy":"-995.547 kJ/mol"},{"inhibitor_name":"BrSQX","substrate":"mild steel","corrosive_medium":"HCl","medium_concentration":"1.0 M","inhibitor_concentration":"10^-4 M","temperature":"298 K","immersion_time":"1800 s","test_method":"potentiodynamic polarization","inhibition_efficiency":"85%","homo":"-5.973 eV","lumo":"-2.620 eV","delta_g_ads":"-41.91 kJ/mol","adsorption_energy":"-995.547 kJ/mol"},{"inhibitor_name":"BrSQX","substrate":"mild steel","corrosive_medium":"HCl","medium_concentration":"1.0 M","inhibitor_concentration":"10^-3 M","temperature":"298 K","immersion_time":"1800 s","test_method":"potentiodynamic polarization","inhibition_efficiency":"89%","homo":"-5.973 eV","lumo":"-2.620 eV","delta_g_ads":"-41.91 kJ/mol","adsorption_energy":"-995.547 kJ/mol"},{"inhibitor_name":"BrSQX","substrate":"mild steel","corrosive_medium":"HCl","medium_concentration":"1.0 M","inhibitor_concentration":"10^-6 M","temperature":"298 K","immersion_time":"1800 s","test_method":"electrochemical impedance spectroscopy","inhibition_efficiency":"67%","homo":"-5.973 eV","lumo":"-2.620 eV","delta_g_ads":"-41.91 kJ/mol","adsorption_energy":"-995.547 kJ/mol"},{"inhibitor_name":"BrSQX","substrate":"mild steel","corrosive_medium":"HCl","medium_concentration":"1.0 M","inhibitor_concentration":"10^-5 M","temperature":"298 K","immersion_time":"1800 s","test_method":"electrochemical impedance spectroscopy","inhibition_efficiency":"69%","homo":"-5.973 eV","lumo":"-2.620 eV","delta_g_ads":"-41.91 kJ/mol","adsorption_energy":"-995.547 kJ/mol"},{"inhibitor_name":"BrSQX","substrate":"mild steel","corrosive_medium":"HCl","medium_concentration":"1.0 M","inhibitor_concentration":"10^-4 M","temperature":"298 K","immersion_time":"1800 s","test_method":"electrochemical impedance spectroscopy","inhibition_efficiency":"84%","homo":"-5.973 eV","lumo":"-2.620 eV","delta_g_ads":"-41.91 kJ/mol","adsorption_energy":"-995.547 kJ/mol"},{"inhibitor_name":"BrSQX","substrate":"mild steel","corrosive_medium":"HCl","medium_concentration":"1.0 M","inhibitor_concentration":"10^-3 M","temperature":"298 K","immersion_time":"1800 s","test_method":"electrochemical impedance spectroscopy","inhibition_efficiency":"87%","homo":"-5.973 eV","lumo":"-2.620 eV","delta_g_ads":"-41.91 kJ/mol","adsorption_energy":"-995.547 kJ/mol"},{"inhibitor_name":"MeSQXp","substrate":"Fe (110) surface","corrosive_medium":null,"medium_concentration":null,"inhibitor_concentration":null,"temperature":null,"immersion_time":null,"test_method":"density functional theory","inhibition_efficiency":null,"homo":"-6.148 eV","lumo":"-3.241 eV","delta_g_ads":null,"adsorption_energy":null},{"inhibitor_name":"MeSQXp","substrate":"Fe (110) surface","corrosive_medium":null,"medium_concentration":null,"inhibitor_concentration":null,"temperature":null,"immersion_time":null,"test_method":"molecular dynamics simulation","inhibition_efficiency":null,"homo":null,"lumo":null,"delta_g_ads":null,"adsorption_energy":"-983.517 kJ/mol"},{"inhibitor_name":"BrSQXp","substrate":"Fe (110) surface","corrosive_medium":null,"medium_concentration":null,"inhibitor_concentration":null,"temperature":null,"immersion_time":null,"test_method":"density functional theory","inhibition_efficiency":null,"homo":"-6.656 eV","lumo":"-3.852 eV","delta_g_ads":null,"adsorption_energy":null},{"inhibitor_name":"BrSQXp","substrate":"Fe (110) surface","corrosive_medium":null,"medium_concentration":null,"inhibitor_concentration":null,"temperature":null,"immersion_time":null,"test_method":"molecular dynamics simulation","inhibition_efficiency":null,"homo":null,"lumo":null,"delta_g_ads":null,"adsorption_energy":"-990.831 kJ/mol"},{"inhibitor_name":"MeSQX (neutral)","substrate":"Fe (110) surface","corrosive_medium":null,"medium_concentration":null,"inhibitor_concentration":null,"temperature":null,"immersion_time":null,"test_method":"density functional theory","inhibition_efficiency":null,"homo":"-6.100 eV","lumo":"-2.714 eV","delta_g_ads":null,"adsorption_energy":null},{"inhibitor_name":"MeSQX (neutral)","substrate":"Fe (110) surface","corrosive_medium":null,"medium_concentration":null,"inhibitor_concentration":null,"temperature":null,"immersion_time":null,"test_method":"molecular dynamics simulation","inhibition_efficiency":null,"homo":null,"lumo":null,"delta_g_ads":null,"adsorption_energy":"-987.943 kJ/mol"},{"inhibitor_name":"BrSQX (neutral)","substrate":"Fe (110) surface","corrosive_medium":null,"medium_concentration":null,"inhibitor_concentration":null,"temperature":null,"immersion_time":null,"test_method":"density functional theory","inhibition_efficiency":null,"homo":"-5.973 eV","lumo":"-2.620 eV","delta_g_ads":null,"adsorption_energy":null},{"inhibitor_name":"BrSQX (neutral)","substrate":"Fe (110) surface","corrosive_medium":null,"medium_concentration":null,"inhibitor_concentration":null,"temperature":null,"immersion_time":null,"test_method":"molecular dynamics simulation","inhibition_efficiency":null,"homo":null,"lumo":null,"delta_g_ads":null,"adsorption_energy":"-995.547 kJ/mol"}]}
{"paper_id":"pdf_2182","records":[{"inhibitor_name":"ATFS (4-amino-5-(trifluoromethyl)-4H-1,2,4-triazole-3-thiol)","substrate":"low carbon steel","corrosive_medium":"HCl","medium_concentration":"0.5 mol/L","inhibitor_concentration":"50 ppm","temperature":"298 K","immersion_time":"360 min","test_method":"weight loss","inhibition_efficiency":"52.00%","homo":null,"lumo":null,"delta_g_ads":"-38.50 kJ/mol","adsorption_energy":null},{"inhibitor_name":"ATFS (4-amino-5-(trifluoromethyl)-4H-1,2,4-triazole-3-thiol)","substrate":"low carbon steel","corrosive_medium":"HCl","medium_concentration":"0.5 mol/L","inhibitor_concentration":"50 ppm","temperature":"308 K","immersion_time":"360 min","test_method":"weight loss","inhibition_efficiency":"50.00%","homo":null,"lumo":null,"delta_g_ads":"-36.10 kJ/mol","adsorption_energy":null},{"inhibitor_name":"ATFS (4-amino-5-(trifluoromethyl)-4H-1,2,4-triazole-3-thiol)","substrate":"low carbon steel","corrosive_medium":"HCl","medium_concentration":"0.5 mol/L","inhibitor_concentration":"50 ppm","temperature":"318 K","immersion_time":"360 min","test_method":"weight loss","inhibition_efficiency":"48.00%","homo":null,"lumo":null,"delta_g_ads":"-36.50 kJ/mol","adsorption_energy":null},{"inhibitor_name":"ATFS (4-amino-5-(trifluoromethyl)-4H-1,2,4-triazole-3-thiol)","substrate":"low carbon steel","corrosive_medium":"HCl","medium_concentration":"0.5 mol/L","inhibitor_concentration":"50 ppm","temperature":"328 K","immersion_time":"360 min","test_method":"weight loss","inhibition_efficiency":"45.00%","homo":null,"lumo":null,"delta_g_ads":"-38.10 kJ/mol","adsorption_energy":null},{"inhibitor_name":"ATFS (4-amino-5-(trifluoromethyl)-4H-1,2,4-triazole-3-thiol)","substrate":"low carbon steel","corrosive_medium":"HCl","medium_concentration":"0.5 mol/L","inhibitor_concentration":"100 ppm","temperature":"298 K","immersion_time":"360 min","test_method":"weight loss","inhibition_efficiency":"59.00%","homo":null,"lumo":null,"delta_g_ads":"-38.50 kJ/mol","adsorption_energy":null},{"inhibitor_name":"ATFS (4-amino-5-(trifluoromethyl)-4H-1,2,4-triazole-3-thiol)","substrate":"low carbon steel","corrosive_medium":"HCl","medium_concentration":"0.5 mol/L","inhibitor_concentration":"100 ppm","temperature":"308 K","immersion_time":"360 min","test_method":"weight loss","inhibition_efficiency":"54.00%","homo":null,"lumo":null,"delta_g_ads":"-36.10 kJ/mol","adsorption_energy":null},{"inhibitor_name":"ATFS (4-amino-5-(trifluoromethyl)-4H-1,2,4-triazole-3-thiol)","substrate":"low carbon steel","corrosive_medium":"HCl","medium_concentration":"0.5 mol/L","inhibitor_concentration":"100 ppm","temperature":"318 K","immersion_time":"360 min","test_method":"weight loss","inhibition_efficiency":"54.00%","homo":null,"lumo":null,"delta_g_ads":"-36.50 kJ/mol","adsorption_energy":null},{"inhibitor_name":"ATFS (4-amino-5-(trifluoromethyl)-4H-1,2,4-triazole-3-thiol)","substrate":"low carbon steel","corrosive_medium":"HCl","medium_concentration":"0.5 mol/L","inhibitor_concentration":"100 ppm","temperature":"328 K","immersion_time":"360 min","test_method":"weight loss","inhibition_efficiency":"53.00%","homo":null,"lumo":null,"delta_g_ads":"-38.10 kJ/mol","adsorption_energy":null},{"inhibitor_name":"ATFS (4-amino-5-(trifluoromethyl)-4H-1,2,4-triazole-3-thiol)","substrate":"low carbon steel","corrosive_medium":"HCl","medium_concentration":"0.5 mol/L","inhibitor_concentration":"150 ppm","temperature":"298 K","immersion_time":"360 min","test_method":"weight loss","inhibition_efficiency":"68.18%","homo":null,"lumo":null,"delta_g_ads":"-38.50 kJ/mol","adsorption_energy":null},{"inhibitor_name":"ATFS (4-amino-5-(trifluoromethyl)-4H-1,2,4-triazole-3-thiol)","substrate":"low carbon steel","corrosive_medium":"HCl","medium_concentration":"0.5 mol/L","inhibitor_concentration":"150 ppm","temperature":"308 K","immersion_time":"360 min","test_method":"weight loss","inhibition_efficiency":"65.00%","homo":null,"lumo":null,"delta_g_ads":"-36.10 kJ/mol","adsorption_energy":null},{"inhibitor_name":"ATFS (4-amino-5-(trifluoromethyl)-4H-1,2,4-triazole-3-thiol)","substrate":"low carbon steel","corrosive_medium":"HCl","medium_concentration":"0.5 mol/L","inhibitor_concentration":"150 ppm","temperature":"318 K","immersion_time":"360 min","test_method":"weight loss","inhibition_efficiency":"64.00%","homo":null,"lumo":null,"delta_g_ads":"-36.50 kJ/mol","adsorption_energy":null},{"inhibitor_name":"ATFS (4-amino-5-(trifluoromethyl)-4H-1,2,4-triazole-3-thiol)","substrate":"low carbon steel","corrosive_medium":"HCl","medium_concentration":"0.5 mol/L","inhibitor_concentration":"150 ppm","temperature":"328 K","immersion_time":"360 min","test_method":"weight loss","inhibition_efficiency":"61.00%","homo":null,"lumo":null,"delta_g_ads":"-38.10 kJ/mol","adsorption_energy":null},{"inhibitor_name":"ATFS (4-amino-5-(trifluoromethyl)-4H-1,2,4-triazole-3-thiol)","substrate":"low carbon steel","corrosive_medium":"HCl","medium_concentration":"0.5 mol/L","inhibitor_concentration":"200 ppm","temperature":"298 K","immersion_time":"360 min","test_method":"weight loss","inhibition_efficiency":"75.00%","homo":null,"lumo":null,"delta_g_ads":"-38.50 kJ/mol","adsorption_energy":null},{"inhibitor_name":"ATFS (4-amino-5-(trifluoromethyl)-4H-1,2,4-triazole-3-thiol)","substrate":"low carbon steel","corrosive_medium":"HCl","medium_concentration":"0.5 mol/L","inhibitor_concentration":"200 ppm","temperature":"308 K","immersion_time":"360 min","test_method":"weight loss","inhibition_efficiency":"73.00%","homo":null,"lumo":null,"delta_g_ads":"-36.10 kJ/mol","adsorption_energy":null},{"inhibitor_name":"ATFS (4-amino-5-(trifluoromethyl)-4H-1,2,4-triazole-3-thiol)","substrate":"low carbon steel","corrosive_medium":"HCl","medium_concentration":"0.5 mol/L","inhibitor_concentration":"200 ppm","temperature":"318 K","immersion_time":"360 min","test_method":"weight loss","inhibition_efficiency":"68.00%","homo":null,"lumo":null,"delta_g_ads":"-36.50 kJ/mol","adsorption_energy":null},{"inhibitor_name":"ATFS (4-amino-5-(trifluoromethyl)-4H-1,2,4-triazole-3-thiol)","substrate":"low carbon steel","corrosive_medium":"HCl","medium_concentration":"0.5 mol/L","inhibitor_concentration":"200 ppm","temperature":"328 K","immersion_time":"360 min","test_method":"weight loss","inhibition_efficiency":"65.00%","homo":null,"lumo":null,"delta_g_ads":"-38.10 kJ/mol","adsorption_energy":null},{"inhibitor_name":"ATFS (4-amino-5-(trifluoromethyl)-4H-1,2,4-triazole-3-thiol)","substrate":"low carbon steel","corrosive_medium":"HCl","medium_concentration":"0.5 mol/L","inhibitor_concentration":"250 ppm","temperature":"298 K","immersion_time":"360 min","test_method":"weight loss","inhibition_efficiency":"80.00%","homo":null,"lumo":null,"delta_g_ads":"-38.50 kJ/mol","adsorption_energy":null},{"inhibitor_name":"ATFS (4-amino-5-(trifluoromethyl)-4H-1,2,4-triazole-3-thiol)","substrate":"low carbon steel","corrosive_medium":"HCl","medium_concentration":"0.5 mol/L","inhibitor_concentration":"250 ppm","temperature":"308 K","immersion_time":"360 min","test_method":"weight loss","inhibition_efficiency":"77.00%","homo":null,"lumo":null,"delta_g_ads":"-36.10 kJ/mol","adsorption_energy":null},{"inhibitor_name":"ATFS (4-amino-5-(trifluoromethyl)-4H-1,2,4-triazole-3-thiol)","substrate":"low carbon steel","corrosive_medium":"HCl","medium_concentration":"0.5 mol/L","inhibitor_concentration":"250 ppm","temperature":"318 K","immersion_time":"360 min","test_method":"weight loss","inhibition_efficiency":"72.00%","homo":null,"lumo":null,"delta_g_ads":"-36.50 kJ/mol","adsorption_energy":null},{"inhibitor_name":"ATFS (4-amino-5-(trifluoromethyl)-4H-1,2,4-triazole-3-thiol)","substrate":"low carbon steel","corrosive_medium":"HCl","medium_concentration":"0.5 mol/L","inhibitor_concentration":"250 ppm","temperature":"328 K","immersion_time":"360 min","test_method":"weight loss","inhibition_efficiency":"69.00%","homo":null,"lumo":null,"delta_g_ads":"-38.10 kJ/mol","adsorption_energy":null},{"inhibitor_name":"ATFS (4-amino-5-(trifluoromethyl)-4H-1,2,4-triazole-3-thiol)","substrate":"low carbon steel","corrosive_medium":"HCl","medium_concentration":"0.5 mol/L","inhibitor_concentration":"300 ppm","temperature":"298 K","immersion_time":"360 min","test_method":"weight loss","inhibition_efficiency":"89.00%","homo":null,"lumo":null,"delta_g_ads":"-38.50 kJ/mol","adsorption_energy":null},{"inhibitor_name":"ATFS (4-amino-5-(trifluoromethyl)-4H-1,2,4-triazole-3-thiol)","substrate":"low carbon steel","corrosive_medium":"HCl","medium_concentration":"0.5 mol/L","inhibitor_concentration":"300 ppm","temperature":"308 K","immersion_time":"360 min","test_method":"weight loss","inhibition_efficiency":"85.00%","homo":null,"lumo":null,"delta_g_ads":"-36.10 kJ/mol","adsorption_energy":null},{"inhibitor_name":"ATFS (4-amino-5-(trifluoromethyl)-4H-1,2,4-triazole-3-thiol)","substrate":"low carbon steel","corrosive_medium":"HCl","medium_concentration":"0.5 mol/L","inhibitor_concentration":"300 ppm","temperature":"318 K","immersion_time":"360 min","test_method":"weight loss","inhibition_efficiency":"78.00%","homo":null,"lumo":null,"delta_g_ads":"-36.50 kJ/mol","adsorption_energy":null},{"inhibitor_name":"ATFS (4-amino-5-(trifluoromethyl)-4H-1,2,4-triazole-3-thiol)","substrate":"low carbon steel","corrosive_medium":"HCl","medium_concentration":"0.5 mol/L","inhibitor_concentration":"300 ppm","temperature":"328 K","immersion_time":"360 min","test_method":"weight loss","inhibition_efficiency":"75.00%","homo":null,"lumo":null,"delta_g_ads":"-38.10 kJ/mol","adsorption_energy":null},{"inhibitor_name":"ATFS (4-amino-5-(trifluoromethyl)-4H-1,2,4-triazole-3-thiol)","substrate":"low carbon steel","corrosive_medium":"HCl","medium_concentration":"0.5 mol/L","inhibitor_concentration":"50 ppm","temperature":"298 K","immersion_time":"30 min","test_method":"potentiodynamic polarization","inhibition_efficiency":"46.6%","homo":null,"lumo":null,"delta_g_ads":"-38.50 kJ/mol","adsorption_energy":null},{"inhibitor_name":"ATFS (4-amino-5-(trifluoromethyl)-4H-1,2,4-triazole-3-thiol)","substrate":"low carbon steel","corrosive_medium":"HCl","medium_concentration":"0.5 mol/L","inhibitor_concentration":"100 ppm","temperature":"298 K","immersion_time":"30 min","test_method":"potentiodynamic polarization","inhibition_efficiency":"59.3%","homo":null,"lumo":null,"delta_g_ads":"-38.50 kJ/mol","adsorption_energy":null},{"inhibitor_name":"ATFS (4-amino-5-(trifluoromethyl)-4H-1,2,4-triazole-3-thiol)","substrate":"low carbon steel","corrosive_medium":"HCl","medium_concentration":"0.5 mol/L","inhibitor_concentration":"150 ppm","temperature":"298 K","immersion_time":"30 min","test_method":"potentiodynamic polarization","inhibition_efficiency":"69.3%","homo":null,"lumo":null,"delta_g_ads":"-38.50 kJ/mol","adsorption_energy":null},{"inhibitor_name":"ATFS (4-amino-5-(trifluoromethyl)-4H-1,2,4-triazole-3-thiol)","substrate":"low carbon steel","corrosive_medium":"HCl","medium_concentration":"0.5 mol/L","inhibitor_concentration":"200 ppm","temperature":"298 K","immersion_time":"30 min","test_method":"potentiodynamic polarization","inhibition_efficiency":"75.0%","homo":null,"lumo":null,"delta_g_ads":"-38.50 kJ/mol","adsorption_energy":null},{"inhibitor_name":"ATFS (4-amino-5-(trifluoromethyl)-4H-1,2,4-triazole-3-thiol)","substrate":"low carbon steel","corrosive_medium":"HCl","medium_concentration":"0.5 mol/L","inhibitor_concentration":"250 ppm","temperature":"298 K","immersion_time":"30 min","test_method":"potentiodynamic polarization","inhibition_efficiency":"82.6%","homo":null,"lumo":null,"delta_g_ads":"-38.50 kJ/mol","adsorption_energy":null},{"inhibitor_name":"ATFS (4-amino-5-(trifluoromethyl)-4H-1,2,4-triazole-3-thiol)","substrate":"low carbon steel","corrosive_medium":"HCl","medium_concentration":"0.5 mol/L","inhibitor_concentration":"300 ppm","temperature":"298 K","immersion_time":"30 min","test_method":"potentiodynamic polarization","inhibition_efficiency":"89.3%","homo":null,"lumo":null,"delta_g_ads":"-38.50 kJ/mol","adsorption_energy":null},{"inhibitor_name":"ATFS (4-amino-5-(trifluoromethyl)-4H-1,2,4-triazole-3-thiol)","substrate":"low carbon steel","corrosive_medium":"HCl","medium_concentration":"0.5 mol/L","inhibitor_concentration":"50 ppm","temperature":"298 K","immersion_time":"30 min","test_method":"electrochemical impedance spectroscopy","inhibition_efficiency":"41.7%","homo":null,"lumo":null,"delta_g_ads":"-38.50 kJ/mol","adsorption_energy":null},{"inhibitor_name":"ATFS (4-amino-5-(trifluoromethyl)-4H-1,2,4-triazole-3-thiol)","substrate":"low carbon steel","corrosive_medium":"HCl","medium_concentration":"0.5 mol/L","inhibitor_concentration":"100 ppm","temperature":"298 K","immersion_time":"30 min","test_method":"electrochemical impedance spectroscopy","inhibition_efficiency":"56.3%","homo":null,"lumo":null,"delta_g_ads":"-38.50 kJ/mol","adsorption_energy":null},{"inhibitor_name":"ATFS (4-amino-5-(trifluoromethyl)-4H-1,2,4-triazole-3-thiol)","substrate":"low carbon steel","corrosive_medium":"HCl","medium_concentration":"0.5 mol/L","inhibitor_concentration":"150 ppm","temperature":"298 K","immersion_time":"30 min","test_method":"electrochemical impedance spectroscopy","inhibition_efficiency":"71.3%","homo":null,"lumo":null,"delta_g_ads":"-38.50 kJ/mol","adsorption_energy":null},{"inhibitor_name":"ATFS (4-amino-5-(trifluoromethyl)-4H-1,2,4-triazole-3-thiol)","substrate":"low carbon steel","corrosive_medium":"HCl","medium_concentration":"0.5 mol/L","inhibitor_concentration":"200 ppm","temperature":"298 K","immersion_time":"30 min","test_method":"electrochemical impedance spectroscopy","inhibition_efficiency":"75.6%","homo":null,"lumo":null,"delta_g_ads":"-38.50 kJ/mol","adsorption_energy":null},{"inhibitor_name":"ATFS (4-amino-5-(trifluoromethyl)-4H-1,2,4-triazole-3-thiol)","substrate":"low carbon steel","corrosive_medium":"HCl","medium_concentration":"0.5 mol/L","inhibitor_concentration":"250 ppm","temperature":"298 K","immersion_time":"30 min","test_method":"electrochemical impedance spectroscopy","inhibition_efficiency":"82.7%","homo":null,"lumo":null,"delta_g_ads":"-38.50 kJ/mol","adsorption_energy":null},{"inhibitor_name":"ATFS (4-amino-5-(trifluoromethyl)-4H-1,2,4-triazole-3-thiol)","substrate":"low carbon steel","corrosive_medium":"HCl","medium_concentration":"0.5 mol/L","inhibitor_concentration":"300 ppm","temperature":"298 K","immersion_time":"30 min","test_method":"electrochemical impedance spectroscopy","inhibition_efficiency":"87.3%","homo":null,"lumo":null,"delta_g_ads":"-38.50 kJ/mol","adsorption_energy":null},{"inhibitor_name":"ATFS (4-amino-5-(trifluoromethyl)-4H-1,2,4-triazole-3-thiol)","substrate":"Fe (110) surface","corrosive_medium":null,"medium_concentration":null,"inhibitor_concentration":null,"temperature":null,"immersion_time":null,"test_method":"density functional theory","inhibition_efficiency":null,"homo":"-0.242 au","lumo":"-0.051 au","delta_g_ads":null,"adsorption_energy":null},{"inhibitor_name":"ATFS (4-amino-5-(trifluoromethyl)-4H-1,2,4-triazole-3-thiol)","substrate":"Fe (110) surface","corrosive_medium":null,"medium_concentration":null,"inhibitor_concentration":null,"temperature":null,"immersion_time":null,"test_method":"Monte Carlo simulation","inhibition_efficiency":null,"homo":null,"lumo":null,"delta_g_ads":null,"adsorption_energy":"-287.12 kJ/mol"}]}
