Repository: fwx-stu/Corrosion-Inhibitor-Extraction

## Dataset and experiments

| Experiment | Papers per condition | Conditions |
| --- | ---: | ---: |
| GLM-4-Plus evidence strategies E0–E5 (dev37) | 37 | 54 |
| Qwen2.5 development experiments (dev37) | 37 | 27 |
| Qwen2.5 main experiments (test50) | 50 | 9 |
| Matched-budget and component controls (test50) | 50 | 12 |
| GLM-4-Plus reference (test50) | 50 | 1 |
| **Total** | | **103** |

The expert reference dataset contains 87 papers and 3,066 normalized, deduplicated records (670 in dev37 and 2,396 in test50). The release includes 4,097 paper-level structured predictions, the reference annotations, evaluation code, statistical analyses and numerical figure data.

File: input/test50/gold/test50.jsonl (part 25 of 26)
{"paper_id":"pdf_2424","records":[{"inhibitor_name":"thalidomide","substrate":"mild steel","corrosive_medium":"HCl","medium_concentration":"1.0 M","inhibitor_concentration":"100 ppm","temperature":"298 K","immersion_time":"3 h","test_method":"weight loss","inhibition_efficiency":"91.70%","homo":"-0.28195 eV","lumo":"-0.10225 eV","delta_g_ads":"-37.60 kJ/mol","adsorption_energy":null},{"inhibitor_name":"thalidomide","substrate":"mild steel","corrosive_medium":"HCl","medium_concentration":"1.0 M","inhibitor_concentration":"400 ppm","temperature":"298 K","immersion_time":"3 h","test_method":"weight loss","inhibition_efficiency":"94.53%","homo":"-0.28195 eV","lumo":"-0.10225 eV","delta_g_ads":"-37.60 kJ/mol","adsorption_energy":null},{"inhibitor_name":"thalidomide","substrate":"mild steel","corrosive_medium":"HCl","medium_concentration":"1.0 M","inhibitor_concentration":"800 ppm","temperature":"298 K","immersion_time":"3 h","test_method":"weight loss","inhibition_efficiency":"97.66%","homo":"-0.28195 eV","lumo":"-0.10225 eV","delta_g_ads":"-37.60 kJ/mol","adsorption_energy":null},{"inhibitor_name":"thalidomide","substrate":"mild steel","corrosive_medium":"HCl","medium_concentration":"1.0 M","inhibitor_concentration":"1200 ppm","temperature":"298 K","immersion_time":"3 h","test_method":"weight loss","inhibition_efficiency":"97.99%","homo":"-0.28195 eV","lumo":"-0.10225 eV","delta_g_ads":"-37.60 kJ/mol","adsorption_energy":null},{"inhibitor_name":"thalidomide","substrate":"mild steel","corrosive_medium":"HCl","medium_concentration":"1.0 M","inhibitor_concentration":"1600 ppm","temperature":"298 K","immersion_time":"3 h","test_method":"weight loss","inhibition_efficiency":"98.71%","homo":"-0.28195 eV","lumo":"-0.10225 eV","delta_g_ads":"-37.60 kJ/mol","adsorption_energy":null},{"inhibitor_name":"thalidomide","substrate":"mild steel","corrosive_medium":"HCl","medium_concentration":"1.0 M","inhibitor_concentration":"100 ppm","temperature":"298 K","immersion_time":"3 h","test_method":"weight loss","inhibition_efficiency":"91.70%","homo":"-0.28195 eV","lumo":"-0.10225 eV","delta_g_ads":"-37.60 kJ/mol","adsorption_energy":null},{"inhibitor_name":"thalidomide","substrate":"mild steel","corrosive_medium":"HCl","medium_concentration":"1.0 M","inhibitor_concentration":"100 ppm","temperature":"308 K","immersion_time":"3 h","test_method":"weight loss","inhibition_efficiency":"91.57%","homo":"-0.28195 eV","lumo":"-0.10225 eV","delta_g_ads":"-38.85 kJ/mol","adsorption_energy":null},{"inhibitor_name":"thalidomide","substrate":"mild steel","corrosive_medium":"HCl","medium_concentration":"1.0 M","inhibitor_concentration":"100 ppm","temperature":"318 K","immersion_time":"3 h","test_method":"weight loss","inhibition_efficiency":"89.71%","homo":"-0.28195 eV","lumo":"-0.10225 eV","delta_g_ads":"-39.99 kJ/mol","adsorption_energy":null},{"inhibitor_name":"thalidomide","substrate":"mild steel","corrosive_medium":"HCl","medium_concentration":"1.0 M","inhibitor_concentration":"100 ppm","temperature":"328 K","immersion_time":"3 h","test_method":"weight loss","inhibition_efficiency":"85.55%","homo":"-0.28195 eV","lumo":"-0.10225 eV","delta_g_ads":"-40.35 kJ/mol","adsorption_energy":null},{"inhibitor_name":"thalidomide","substrate":"mild steel","corrosive_medium":"HCl","medium_concentration":"1.0 M","inhibitor_concentration":"400 ppm","temperature":"298 K","immersion_time":"3 h","test_method":"weight loss","inhibition_efficiency":"94.53%","homo":"-0.28195 eV","lumo":"-0.10225 eV","delta_g_ads":"-37.60 kJ/mol","adsorption_energy":null},{"inhibitor_name":"thalidomide","substrate":"mild steel","corrosive_medium":"HCl","medium_concentration":"1.0 M","inhibitor_concentration":"400 ppm","temperature":"308 K","immersion_time":"3 h","test_method":"weight loss","inhibition_efficiency":"94.21%","homo":"-0.28195 eV","lumo":"-0.10225 eV","delta_g_ads":"-38.85 kJ/mol","adsorption_energy":null},{"inhibitor_name":"thalidomide","substrate":"mild steel","corrosive_medium":"HCl","medium_concentration":"1.0 M","inhibitor_concentration":"400 ppm","temperature":"318 K","immersion_time":"3 h","test_method":"weight loss","inhibition_efficiency":"93.00%","homo":"-0.28195 eV","lumo":"-0.10225 eV","delta_g_ads":"-39.99 kJ/mol","adsorption_energy":null},{"inhibitor_name":"thalidomide","substrate":"mild steel","corrosive_medium":"HCl","medium_concentration":"1.0 M","inhibitor_concentration":"400 ppm","temperature":"328 K","immersion_time":"3 h","test_method":"weight loss","inhibition_efficiency":"89.80%","homo":"-0.28195 eV","lumo":"-0.10225 eV","delta_g_ads":"-40.35 kJ/mol","adsorption_energy":null},{"inhibitor_name":"thalidomide","substrate":"mild steel","corrosive_medium":"HCl","medium_concentration":"1.0 M","inhibitor_concentration":"800 ppm","temperature":"298 K","immersion_time":"3 h","test_method":"weight loss","inhibition_efficiency":"97.66%","homo":"-0.28195 eV","lumo":"-0.10225 eV","delta_g_ads":"-37.60 kJ/mol","adsorption_energy":null},{"inhibitor_name":"thalidomide","substrate":"mild steel","corrosive_medium":"HCl","medium_concentration":"1.0 M","inhibitor_concentration":"800 ppm","temperature":"308 K","immersion_time":"3 h","test_method":"weight loss","inhibition_efficiency":"96.51%","homo":"-0.28195 eV","lumo":"-0.10225 eV","delta_g_ads":"-38.85 kJ/mol","adsorption_energy":null},{"inhibitor_name":"thalidomide","substrate":"mild steel","corrosive_medium":"HCl","medium_concentration":"1.0 M","inhibitor_concentration":"800 ppm","temperature":"318 K","immersion_time":"3 h","test_method":"weight loss","inhibition_efficiency":"93.87%","homo":"-0.28195 eV","lumo":"-0.10225 eV","delta_g_ads":"-39.99 kJ/mol","adsorption_energy":null},{"inhibitor_name":"thalidomide","substrate":"mild steel","corrosive_medium":"HCl","medium_concentration":"1.0 M","inhibitor_concentration":"800 ppm","temperature":"328 K","immersion_time":"3 h","test_method":"weight loss","inhibition_efficiency":"91.32%","homo":"-0.28195 eV","lumo":"-0.10225 eV","delta_g_ads":"-40.35 kJ/mol","adsorption_energy":null},{"inhibitor_name":"thalidomide","substrate":"mild steel","corrosive_medium":"HCl","medium_concentration":"1.0 M","inhibitor_concentration":"1200 ppm","temperature":"298 K","immersion_time":"3 h","test_method":"weight loss","inhibition_efficiency":"97.99%","homo":"-0.28195 eV","lumo":"-0.10225 eV","delta_g_ads":"-37.60 kJ/mol","adsorption_energy":null},{"inhibitor_name":"thalidomide","substrate":"mild steel","corrosive_medium":"HCl","medium_concentration":"1.0 M","inhibitor_concentration":"1200 ppm","temperature":"308 K","immersion_time":"3 h","test_method":"weight loss","inhibition_efficiency":"96.76%","homo":"-0.28195 eV","lumo":"-0.10225 eV","delta_g_ads":"-38.85 kJ/mol","adsorption_energy":null},{"inhibitor_name":"thalidomide","substrate":"mild steel","corrosive_medium":"HCl","medium_concentration":"1.0 M","inhibitor_concentration":"1200 ppm","temperature":"318 K","immersion_time":"3 h","test_method":"weight loss","inhibition_efficiency":"94.45%","homo":"-0.28195 eV","lumo":"-0.10225 eV","delta_g_ads":"-39.99 kJ/mol","adsorption_energy":null},{"inhibitor_name":"thalidomide","substrate":"mild steel","corrosive_medium":"HCl","medium_concentration":"1.0 M","inhibitor_concentration":"1200 ppm","temperature":"328 K","immersion_time":"3 h","test_method":"weight loss","inhibition_efficiency":"91.71%","homo":"-0.28195 eV","lumo":"-0.10225 eV","delta_g_ads":"-40.35 kJ/mol","adsorption_energy":null},{"inhibitor_name":"thalidomide","substrate":"mild steel","corrosive_medium":"HCl","medium_concentration":"1.0 M","inhibitor_concentration":"1600 ppm","temperature":"298 K","immersion_time":"3 h","test_method":"weight loss","inhibition_efficiency":"98.71%","homo":"-0.28195 eV","lumo":"-0.10225 eV","delta_g_ads":"-37.60 kJ/mol","adsorption_energy":null},{"inhibitor_name":"thalidomide","substrate":"mild steel","corrosive_medium":"HCl","medium_concentration":"1.0 M","inhibitor_concentration":"1600 ppm","temperature":"308 K","immersion_time":"3 h","test_method":"weight loss","inhibition_efficiency":"98.09%","homo":"-0.28195 eV","lumo":"-0.10225 eV","delta_g_ads":"-38.85 kJ/mol","adsorption_energy":null},{"inhibitor_name":"thalidomide","substrate":"mild steel","corrosive_medium":"HCl","medium_concentration":"1.0 M","inhibitor_concentration":"1600 ppm","temperature":"318 K","immersion_time":"3 h","test_method":"weight loss","inhibition_efficiency":"96.23%","homo":"-0.28195 eV","lumo":"-0.10225 eV","delta_g_ads":"-39.99 kJ/mol","adsorption_energy":null},{"inhibitor_name":"thalidomide","substrate":"mild steel","corrosive_medium":"HCl","medium_concentration":"1.0 M","inhibitor_concentration":"1600 ppm","temperature":"328 K","immersion_time":"3 h","test_method":"weight loss","inhibition_efficiency":"94.22%","homo":"-0.28195 eV","lumo":"-0.10225 eV","delta_g_ads":"-40.35 kJ/mol","adsorption_energy":null},{"inhibitor_name":"thalidomide","substrate":"mild steel","corrosive_medium":"HCl","medium_concentration":"1.0 M","inhibitor_concentration":"1600 ppm","temperature":"298 K","immersion_time":"12 h","test_method":"weight loss","inhibition_efficiency":"92.94%","homo":"-0.28195 eV","lumo":"-0.10225 eV","delta_g_ads":"-37.60 kJ/mol","adsorption_energy":null},{"inhibitor_name":"thalidomide","substrate":"mild steel","corrosive_medium":"HCl","medium_concentration":"1.0 M","inhibitor_concentration":"1600 ppm","temperature":"298 K","immersion_time":"24 h","test_method":"weight loss","inhibition_efficiency":"93.06%","homo":"-0.28195 eV","lumo":"-0.10225 eV","delta_g_ads":"-37.60 kJ/mol","adsorption_energy":null},{"inhibitor_name":"thalidomide","substrate":"mild steel","corrosive_medium":"HCl","medium_concentration":"1.0 M","inhibitor_concentration":"1600 ppm","temperature":"298 K","immersion_time":"36 h","test_method":"weight loss","inhibition_efficiency":"92.01%","homo":"-0.28195 eV","lumo":"-0.10225 eV","delta_g_ads":"-37.60 kJ/mol","adsorption_energy":null},{"inhibitor_name":"thalidomide","substrate":"mild steel","corrosive_medium":"HCl","medium_concentration":"1.0 M","inhibitor_concentration":"1600 ppm","temperature":"298 K","immersion_time":"48 h","test_method":"weight loss","inhibition_efficiency":"89.58%","homo":"-0.28195 eV","lumo":"-0.10225 eV","delta_g_ads":"-37.60 kJ/mol","adsorption_energy":null},{"inhibitor_name":"thalidomide","substrate":"mild steel","corrosive_medium":"HCl","medium_concentration":"1.0 M","inhibitor_concentration":"1600 ppm","temperature":"room temperature","immersion_time":"12 h","test_method":"electrochemical impedance spectroscopy","inhibition_efficiency":"79.45%","homo":"-0.28195 eV","lumo":"-0.10225 eV","delta_g_ads":"-37.60 kJ/mol","adsorption_energy":null},{"inhibitor_name":"thalidomide","substrate":"mild steel","corrosive_medium":"HCl","medium_concentration":"1.0 M","inhibitor_concentration":"1600 ppm","temperature":"room temperature","immersion_time":"24 h","test_method":"electrochemical impedance spectroscopy","inhibition_efficiency":"81.00%","homo":"-0.28195 eV","lumo":"-0.10225 eV","delta_g_ads":"-37.60 kJ/mol","adsorption_energy":null},{"inhibitor_name":"thalidomide","substrate":"mild steel","corrosive_medium":"HCl","medium_concentration":"1.0 M","inhibitor_concentration":"1600 ppm","temperature":"room temperature","immersion_time":"36 h","test_method":"electrochemical impedance spectroscopy","inhibition_efficiency":"82.38%","homo":"-0.28195 eV","lumo":"-0.10225 eV","delta_g_ads":"-37.60 kJ/mol","adsorption_energy":null},{"inhibitor_name":"thalidomide","substrate":"mild steel","corrosive_medium":"HCl","medium_concentration":"1.0 M","inhibitor_concentration":"1600 ppm","temperature":"room temperature","immersion_time":"48 h","test_method":"electrochemical impedance spectroscopy","inhibition_efficiency":"73.82%","homo":"-0.28195 eV","lumo":"-0.10225 eV","delta_g_ads":"-37.60 kJ/mol","adsorption_energy":null},{"inhibitor_name":"thalidomide","substrate":"mild steel","corrosive_medium":"HCl","medium_concentration":"1.0 M","inhibitor_concentration":"100 ppm","temperature":"room temperature","immersion_time":"3600 s","test_method":"potentiodynamic polarization","inhibition_efficiency":"85.75%","homo":"-0.28195 eV","lumo":"-0.10225 eV","delta_g_ads":"-37.60 kJ/mol","adsorption_energy":null},{"inhibitor_name":"thalidomide","substrate":"mild steel","corrosive_medium":"HCl","medium_concentration":"1.0 M","inhibitor_concentration":"400 ppm","temperature":"room temperature","immersion_time":"3600 s","test_method":"potentiodynamic polarization","inhibition_efficiency":"90.17%","homo":"-0.28195 eV","lumo":"-0.10225 eV","delta_g_ads":"-37.60 kJ/mol","adsorption_energy":null},{"inhibitor_name":"thalidomide","substrate":"mild steel","corrosive_medium":"HCl","medium_concentration":"1.0 M","inhibitor_concentration":"800 ppm","temperature":"room temperature","immersion_time":"3600 s","test_method":"potentiodynamic polarization","inhibition_efficiency":"94.37%","homo":"-0.28195 eV","lumo":"-0.10225 eV","delta_g_ads":"-37.60 kJ/mol","adsorption_energy":null},{"inhibitor_name":"thalidomide","substrate":"mild steel","corrosive_medium":"HCl","medium_concentration":"1.0 M","inhibitor_concentration":"1200 ppm","temperature":"room temperature","immersion_time":"3600 s","test_method":"potentiodynamic polarization","inhibition_efficiency":"95.44%","homo":"-0.28195 eV","lumo":"-0.10225 eV","delta_g_ads":"-37.60 kJ/mol","adsorption_energy":null},{"inhibitor_name":"thalidomide","substrate":"mild steel","corrosive_medium":"HCl","medium_concentration":"1.0 M","inhibitor_concentration":"1600 ppm","temperature":"room temperature","immersion_time":"3600 s","test_method":"potentiodynamic polarization","inhibition_efficiency":"96.81%","homo":"-0.28195 eV","lumo":"-0.10225 eV","delta_g_ads":"-37.60 kJ/mol","adsorption_energy":null},{"inhibitor_name":"thalidomide","substrate":"mild steel","corrosive_medium":"HCl","medium_concentration":"1.0 M","inhibitor_concentration":"100 ppm","temperature":"room temperature","immersion_time":"3600 s","test_method":"electrochemical impedance spectroscopy","inhibition_efficiency":"8.73%","homo":"-0.28195 eV","lumo":"-0.10225 eV","delta_g_ads":"-37.60 kJ/mol","adsorption_energy":null},{"inhibitor_name":"thalidomide","substrate":"mild steel","corrosive_medium":"HCl","medium_concentration":"1.0 M","inhibitor_concentration":"400 ppm","temperature":"room temperature","immersion_time":"3600 s","test_method":"electrochemical impedance spectroscopy","inhibition_efficiency":"55.28%","homo":"-0.28195 eV","lumo":"-0.10225 eV","delta_g_ads":"-37.60 kJ/mol","adsorption_energy":null},{"inhibitor_name":"thalidomide","substrate":"mild steel","corrosive_medium":"HCl","medium_concentration":"1.0 M","inhibitor_concentration":"800 ppm","temperature":"room temperature","immersion_time":"3600 s","test_method":"electrochemical impedance spectroscopy","inhibition_efficiency":"55.86%","homo":"-0.28195 eV","lumo":"-0.10225 eV","delta_g_ads":"-37.60 kJ/mol","adsorption_energy":null},{"inhibitor_name":"thalidomide","substrate":"mild steel","corrosive_medium":"HCl","medium_concentration":"1.0 M","inhibitor_concentration":"1200 ppm","temperature":"room temperature","immersion_time":"3600 s","test_method":"electrochemical impedance spectroscopy","inhibition_efficiency":"80.43%","homo":"-0.28195 eV","lumo":"-0.10225 eV","delta_g_ads":"-37.60 kJ/mol","adsorption_energy":null},{"inhibitor_name":"thalidomide","substrate":"mild steel","corrosive_medium":"HCl","medium_concentration":"1.0 M","inhibitor_concentration":"1600 ppm","temperature":"room temperature","immersion_time":"3600 s","test_method":"electrochemical impedance spectroscopy","inhibition_efficiency":"88.20%","homo":"-0.28195 eV","lumo":"-0.10225 eV","delta_g_ads":"-37.60 kJ/mol","adsorption_energy":null},{"inhibitor_name":"thalidomide","substrate":"Fe (110) surface","corrosive_medium":null,"medium_concentration":null,"inhibitor_concentration":null,"temperature":null,"immersion_time":null,"test_method":"density functional theory","inhibition_efficiency":null,"homo":"-0.28195 eV","lumo":"-0.10225 eV","delta_g_ads":null,"adsorption_energy":null}]}
{"paper_id":"pdf_1278","records":[{"inhibitor_name":"purple hedge leaf extract (PHLE)","substrate":"mild steel","corrosive_medium":"HCl","medium_concentration":"1 M","inhibitor_concentration":"10 ppm","temperature":"293 K","immersion_time":"6 h","test_method":"weight loss","inhibition_efficiency":"73.2%","homo":null,"lumo":null,"delta_g_ads":"-30.42 kJ/mol","adsorption_energy":null},{"inhibitor_name":"purple hedge leaf extract (PHLE)","substrate":"mild steel","corrosive_medium":"HCl","medium_concentration":"1 M","inhibitor_concentration":"20 ppm","temperature":"293 K","immersion_time":"6 h","test_method":"weight loss","inhibition_efficiency":"91.3%","homo":null,"lumo":null,"delta_g_ads":"-30.42 kJ/mol","adsorption_energy":null},{"inhibitor_name":"purple hedge leaf extract (PHLE)","substrate":"mild steel","corrosive_medium":"HCl","medium_concentration":"1 M","inhibitor_concentration":"30 ppm","temperature":"293 K","immersion_time":"6 h","test_method":"weight loss","inhibition_efficiency":"94.7%","homo":null,"lumo":null,"delta_g_ads":"-30.42 kJ/mol","adsorption_energy":null},{"inhibitor_name":"purple hedge leaf extract (PHLE)","substrate":"mild steel","corrosive_medium":"HCl","medium_concentration":"1 M","inhibitor_concentration":"40 ppm","temperature":"293 K","immersion_time":"6 h","test_method":"weight loss","inhibition_efficiency":"96.0%","homo":null,"lumo":null,"delta_g_ads":"-30.42 kJ/mol","adsorption_energy":null},{"inhibitor_name":"purple hedge leaf extract (PHLE)","substrate":"mild steel","corrosive_medium":"HCl","medium_concentration":"1 M","inhibitor_concentration":"10 ppm","temperature":"293 K","immersion_time":"30 min","test_method":"potentiodynamic polarization","inhibition_efficiency":"74.2%","homo":null,"lumo":null,"delta_g_ads":"-30.42 kJ/mol","adsorption_energy":null},{"inhibitor_name":"purple hedge leaf extract (PHLE)","substrate":"mild steel","corrosive_medium":"HCl","medium_concentration":"1 M","inhibitor_concentration":"20 ppm","temperature":"293 K","immersion_time":"30 min","test_method":"potentiodynamic polarization","inhibition_efficiency":"82.4%","homo":null,"lumo":null,"delta_g_ads":"-30.42 kJ/mol","adsorption_energy":null},{"inhibitor_name":"purple hedge leaf extract (PHLE)","substrate":"mild steel","corrosive_medium":"HCl","medium_concentration":"1 M","inhibitor_concentration":"30 ppm","temperature":"293 K","immersion_time":"30 min","test_method":"potentiodynamic polarization","inhibition_efficiency":"93.2%","homo":null,"lumo":null,"delta_g_ads":"-30.42 kJ/mol","adsorption_energy":null},{"inhibitor_name":"purple hedge leaf extract (PHLE)","substrate":"mild steel","corrosive_medium":"HCl","medium_concentration":"1 M","inhibitor_concentration":"40 ppm","temperature":"293 K","immersion_time":"30 min","test_method":"potentiodynamic polarization","inhibition_efficiency":"94.9%","homo":null,"lumo":null,"delta_g_ads":"-30.42 kJ/mol","adsorption_energy":null},{"inhibitor_name":"purple hedge leaf extract (PHLE)","substrate":"mild steel","corrosive_medium":"HCl","medium_concentration":"1 M","inhibitor_concentration":"10 ppm","temperature":"293 K","immersion_time":"30 min","test_method":"electrochemical impedance spectroscopy","inhibition_efficiency":"76.3%","homo":null,"lumo":null,"delta_g_ads":"-30.42 kJ/mol","adsorption_energy":null},{"inhibitor_name":"purple hedge leaf extract (PHLE)","substrate":"mild steel","corrosive_medium":"HCl","medium_concentration":"1 M","inhibitor_concentration":"20 ppm","temperature":"293 K","immersion_time":"30 min","test_method":"electrochemical impedance spectroscopy","inhibition_efficiency":"87.5%","homo":null,"lumo":null,"delta_g_ads":"-30.42 kJ/mol","adsorption_energy":null},{"inhibitor_name":"purple hedge leaf extract (PHLE)","substrate":"mild steel","corrosive_medium":"HCl","medium_concentration":"1 M","inhibitor_concentration":"30 ppm","temperature":"293 K","immersion_time":"30 min","test_method":"electrochemical impedance spectroscopy","inhibition_efficiency":"93.3%","homo":null,"lumo":null,"delta_g_ads":"-30.42 kJ/mol","adsorption_energy":null},{"inhibitor_name":"purple hedge leaf extract (PHLE)","substrate":"mild steel","corrosive_medium":"HCl","medium_concentration":"1 M","inhibitor_concentration":"40 ppm","temperature":"293 K","immersion_time":"30 min","test_method":"electrochemical impedance spectroscopy","inhibition_efficiency":"96.2%","homo":null,"lumo":null,"delta_g_ads":"-30.42 kJ/mol","adsorption_energy":null},{"inhibitor_name":"purple hedge leaf extract (PHLE)","substrate":"mild steel","corrosive_medium":"HCl","medium_concentration":"1 M","inhibitor_concentration":"10 ppm","temperature":"303 K","immersion_time":"6 h","test_method":"weight loss","inhibition_efficiency":"78.9%","homo":null,"lumo":null,"delta_g_ads":"-31.87 kJ/mol","adsorption_energy":null},{"inhibitor_name":"purple hedge leaf extract (PHLE)","substrate":"mild steel","corrosive_medium":"HCl","medium_concentration":"1 M","inhibitor_concentration":"20 ppm","temperature":"303 K","immersion_time":"6 h","test_method":"weight loss","inhibition_efficiency":"92.9%","homo":null,"lumo":null,"delta_g_ads":"-31.87 kJ/mol","adsorption_energy":null},{"inhibitor_name":"purple hedge leaf extract (PHLE)","substrate":"mild steel","corrosive_medium":"HCl","medium_concentration":"1 M","inhibitor_concentration":"30 ppm","temperature":"303 K","immersion_time":"6 h","test_method":"weight loss","inhibition_efficiency":"95.3%","homo":null,"lumo":null,"delta_g_ads":"-31.87 kJ/mol","adsorption_energy":null},{"inhibitor_name":"purple hedge leaf extract (PHLE)","substrate":"mild steel","corrosive_medium":"HCl","medium_concentration":"1 M","inhibitor_concentration":"40 ppm","temperature":"303 K","immersion_time":"6 h","test_method":"weight loss","inhibition_efficiency":"96.5%","homo":null,"lumo":null,"delta_g_ads":"-31.87 kJ/mol","adsorption_energy":null},{"inhibitor_name":"purple hedge leaf extract (PHLE)","substrate":"mild steel","corrosive_medium":"HCl","medium_concentration":"1 M","inhibitor_concentration":"10 ppm","temperature":"303 K","immersion_time":"30 min","test_method":"potentiodynamic polarization","inhibition_efficiency":"78.5%","homo":null,"lumo":null,"delta_g_ads":"-31.87 kJ/mol","adsorption_energy":null},{"inhibitor_name":"purple hedge leaf extract (PHLE)","substrate":"mild steel","corrosive_medium":"HCl","medium_concentration":"1 M","inhibitor_concentration":"20 ppm","temperature":"303 K","immersion_time":"30 min","test_method":"potentiodynamic polarization","inhibition_efficiency":"89.9%","homo":null,"lumo":null,"delta_g_ads":"-31.87 kJ/mol","adsorption_energy":null},{"inhibitor_name":"purple hedge leaf extract (PHLE)","substrate":"mild steel","corrosive_medium":"HCl","medium_concentration":"1 M","inhibitor_concentration":"30 ppm","temperature":"303 K","immersion_time":"30 min","test_method":"potentiodynamic polarization","inhibition_efficiency":"94.6%","homo":null,"lumo":null,"delta_g_ads":"-31.87 kJ/mol","adsorption_energy":null},{"inhibitor_name":"purple hedge leaf extract (PHLE)","substrate":"mild steel","corrosive_medium":"HCl","medium_concentration":"1 M","inhibitor_concentration":"40 ppm","temperature":"303 K","immersion_time":"30 min","test_method":"potentiodynamic polarization","inhibition_efficiency":"96.3%","homo":null,"lumo":null,"delta_g_ads":"-31.87 kJ/mol","adsorption_energy":null},{"inhibitor_name":"purple hedge leaf extract (PHLE)","substrate":"mild steel","corrosive_medium":"HCl","medium_concentration":"1 M","inhibitor_concentration":"10 ppm","temperature":"303 K","immersion_time":"30 min","test_method":"electrochemical impedance spectroscopy","inhibition_efficiency":"77.5%","homo":null,"lumo":null,"delta_g_ads":"-31.87 kJ/mol","adsorption_energy":null},{"inhibitor_name":"purple hedge leaf extract (PHLE)","substrate":"mild steel","corrosive_medium":"HCl","medium_concentration":"1 M","inhibitor_concentration":"20 ppm","temperature":"303 K","immersion_time":"30 min","test_method":"electrochemical impedance spectroscopy","inhibition_efficiency":"90.6%","homo":null,"lumo":null,"delta_g_ads":"-31.87 kJ/mol","adsorption_energy":null},{"inhibitor_name":"purple hedge leaf extract (PHLE)","substrate":"mild steel","corrosive_medium":"HCl","medium_concentration":"1 M","inhibitor_concentration":"30 ppm","temperature":"303 K","immersion_time":"30 min","test_method":"electrochemical impedance spectroscopy","inhibition_efficiency":"94.6%","homo":null,"lumo":null,"delta_g_ads":"-31.87 kJ/mol","adsorption_energy":null},{"inhibitor_name":"purple hedge leaf extract (PHLE)","substrate":"mild steel","corrosive_medium":"HCl","medium_concentration":"1 M","inhibitor_concentration":"40 ppm","temperature":"303 K","immersion_time":"30 min","test_method":"electrochemical impedance spectroscopy","inhibition_efficiency":"96.9%","homo":null,"lumo":null,"delta_g_ads":"-31.87 kJ/mol","adsorption_energy":null},{"inhibitor_name":"purple hedge leaf extract (PHLE)","substrate":"mild steel","corrosive_medium":"HCl","medium_concentration":"1 M","inhibitor_concentration":"10 ppm","temperature":"313 K","immersion_time":"6 h","test_method":"weight loss","inhibition_efficiency":"81.7%","homo":null,"lumo":null,"delta_g_ads":"-33.27 kJ/mol","adsorption_energy":null},{"inhibitor_name":"purple hedge leaf extract (PHLE)","substrate":"mild steel","corrosive_medium":"HCl","medium_concentration":"1 M","inhibitor_concentration":"20 ppm","temperature":"313 K","immersion_time":"6 h","test_method":"weight loss","inhibition_efficiency":"93.6%","homo":null,"lumo":null,"delta_g_ads":"-33.27 kJ/mol","adsorption_energy":null},{"inhibitor_name":"purple hedge leaf extract (PHLE)","substrate":"mild steel","corrosive_medium":"HCl","medium_concentration":"1 M","inhibitor_concentration":"30 ppm","temperature":"313 K","immersion_time":"6 h","test_method":"weight loss","inhibition_efficiency":"96.1%","homo":null,"lumo":null,"delta_g_ads":"-33.27 kJ/mol","adsorption_energy":null},{"inhibitor_name":"purple hedge leaf extract (PHLE)","substrate":"mild steel","corrosive_medium":"HCl","medium_concentration":"1 M","inhibitor_concentration":"40 ppm","temperature":"313 K","immersion_time":"6 h","test_method":"weight loss","inhibition_efficiency":"97.1%","homo":null,"lumo":null,"delta_g_ads":"-33.27 kJ/mol","adsorption_energy":null},{"inhibitor_name":"purple hedge leaf extract (PHLE)","substrate":"mild steel","corrosive_medium":"HCl","medium_concentration":"1 M","inhibitor_concentration":"10 ppm","temperature":"313 K","immersion_time":"30 min","test_method":"potentiodynamic polarization","inhibition_efficiency":"79.4%","homo":null,"lumo":null,"delta_g_ads":"-33.27 kJ/mol","adsorption_energy":null},{"inhibitor_name":"purple hedge leaf extract (PHLE)","substrate":"mild steel","corrosive_medium":"HCl","medium_concentration":"1 M","inhibitor_concentration":"20 ppm","temperature":"313 K","immersion_time":"30 min","test_method":"potentiodynamic polarization","inhibition_efficiency":"94.6%","homo":null,"lumo":null,"delta_g_ads":"-33.27 kJ/mol","adsorption_energy":null},{"inhibitor_name":"purple hedge leaf extract (PHLE)","substrate":"mild steel","corrosive_medium":"HCl","medium_concentration":"1 M","inhibitor_concentration":"30 ppm","temperature":"313 K","immersion_time":"30 min","test_method":"potentiodynamic polarization","inhibition_efficiency":"96.7%","homo":null,"lumo":null,"delta_g_ads":"-33.27 kJ/mol","adsorption_energy":null},{"inhibitor_name":"purple hedge leaf extract (PHLE)","substrate":"mild steel","corrosive_medium":"HCl","medium_concentration":"1 M","inhibitor_concentration":"40 ppm","temperature":"313 K","immersion_time":"30 min","test_method":"potentiodynamic polarization","inhibition_efficiency":"97.8%","homo":null,"lumo":null,"delta_g_ads":"-33.27 kJ/mol","adsorption_energy":null},{"inhibitor_name":"purple hedge leaf extract (PHLE)","substrate":"mild steel","corrosive_medium":"HCl","medium_concentration":"1 M","inhibitor_concentration":"10 ppm","temperature":"313 K","immersion_time":"30 min","test_method":"electrochemical impedance spectroscopy","inhibition_efficiency":"84.3%","homo":null,"lumo":null,"delta_g_ads":"-33.27 kJ/mol","adsorption_energy":null},{"inhibitor_name":"purple hedge leaf extract (PHLE)","substrate":"mild steel","corrosive_medium":"HCl","medium_concentration":"1 M","inhibitor_concentration":"20 ppm","temperature":"313 K","immersion_time":"30 min","test_method":"electrochemical impedance spectroscopy","inhibition_efficiency":"94.7%","homo":null,"lumo":null,"delta_g_ads":"-33.27 kJ/mol","adsorption_energy":null},{"inhibitor_name":"purple hedge leaf extract (PHLE)","substrate":"mild steel","corrosive_medium":"HCl","medium_concentration":"1 M","inhibitor_concentration":"30 ppm","temperature":"313 K","immersion_time":"30 min","test_method":"electrochemical impedance spectroscopy","inhibition_efficiency":"96.7%","homo":null,"lumo":null,"delta_g_ads":"-33.27 kJ/mol","adsorption_energy":null},{"inhibitor_name":"purple hedge leaf extract (PHLE)","substrate":"mild steel","corrosive_medium":"HCl","medium_concentration":"1 M","inhibitor_concentration":"40 ppm","temperature":"313 K","immersion_time":"30 min","test_method":"electrochemical impedance spectroscopy","inhibition_efficiency":"97.8%","homo":null,"lumo":null,"delta_g_ads":"-33.27 kJ/mol","adsorption_energy":null},{"inhibitor_name":"purple hedge leaf extract (PHLE)","substrate":"mild steel","corrosive_medium":"HCl","medium_concentration":"1 M","inhibitor_concentration":"10 ppm","temperature":"323 K","immersion_time":"6 h","test_method":"weight loss","inhibition_efficiency":"82.2%","homo":null,"lumo":null,"delta_g_ads":"-36.66 kJ/mol","adsorption_energy":null},{"inhibitor_name":"purple hedge leaf extract (PHLE)","substrate":"mild steel","corrosive_medium":"HCl","medium_concentration":"1 M","inhibitor_concentration":"20 ppm","temperature":"323 K","immersion_time":"6 h","test_method":"weight loss","inhibition_efficiency":"94.6%","homo":null,"lumo":null,"delta_g_ads":"-36.66 kJ/mol","adsorption_energy":null},{"inhibitor_name":"purple hedge leaf extract (PHLE)","substrate":"mild steel","corrosive_medium":"HCl","medium_concentration":"1 M","inhibitor_concentration":"30 ppm","temperature":"323 K","immersion_time":"6 h","test_method":"weight loss","inhibition_efficiency":"96.7%","homo":null,"lumo":null,"delta_g_ads":"-36.66 kJ/mol","adsorption_energy":null},{"inhibitor_name":"purple hedge leaf extract (PHLE)","substrate":"mild steel","corrosive_medium":"HCl","medium_concentration":"1 M","inhibitor_concentration":"40 ppm","temperature":"323 K","immersion_time":"6 h","test_method":"weight loss","inhibition_efficiency":"97.4%","homo":null,"lumo":null,"delta_g_ads":"-36.66 kJ/mol","adsorption_energy":null},{"inhibitor_name":"purple hedge leaf extract (PHLE)","substrate":"mild steel","corrosive_medium":"HCl","medium_concentration":"1 M","inhibitor_concentration":"10 ppm","temperature":"323 K","immersion_time":"30 min","test_method":"potentiodynamic polarization","inhibition_efficiency":"78.5%","homo":null,"lumo":null,"delta_g_ads":"-36.66 kJ/mol","adsorption_energy":null},{"inhibitor_name":"purple hedge leaf extract (PHLE)","substrate":"mild steel","corrosive_medium":"HCl","medium_concentration":"1 M","inhibitor_concentration":"20 ppm","temperature":"323 K","immersion_time":"30 min","test_method":"potentiodynamic polarization","inhibition_efficiency":"92.0%","homo":null,"lumo":null,"delta_g_ads":"-36.66 kJ/mol","adsorption_energy":null},{"inhibitor_name":"purple hedge leaf extract (PHLE)","substrate":"mild steel","corrosive_medium":"HCl","medium_concentration":"1 M","inhibitor_concentration":"30 ppm","temperature":"323 K","immersion_time":"30 min","test_method":"potentiodynamic polarization","inhibition_efficiency":"97.3%","homo":null,"lumo":null,"delta_g_ads":"-36.66 kJ/mol","adsorption_energy":null},{"inhibitor_name":"purple hedge leaf extract (PHLE)","substrate":"mild steel","corrosive_medium":"HCl","medium_concentration":"1 M","inhibitor_concentration":"40 ppm","temperature":"323 K","immersion_time":"30 min","test_method":"potentiodynamic polarization","inhibition_efficiency":"98.2%","homo":null,"lumo":null,"delta_g_ads":"-36.66 kJ/mol","adsorption_energy":null},{"inhibitor_name":"purple hedge leaf extract (PHLE)","substrate":"mild steel","corrosive_medium":"HCl","medium_concentration":"1 M","inhibitor_concentration":"10 ppm","temperature":"323 K","immersion_time":"30 min","test_method":"electrochemical impedance spectroscopy","inhibition_efficiency":"89.3%","homo":null,"lumo":null,"delta_g_ads":"-36.66 kJ/mol","adsorption_energy":null},{"inhibitor_name":"purple hedge leaf extract (PHLE)","substrate":"mild steel","corrosive_medium":"HCl","medium_concentration":"1 M","inhibitor_concentration":"20 ppm","temperature":"323 K","immersion_time":"30 min","test_method":"electrochemical impedance spectroscopy","inhibition_efficiency":"97.5%","homo":null,"lumo":null,"delta_g_ads":"-36.66 kJ/mol","adsorption_energy":null},{"inhibitor_name":"purple hedge leaf extract (PHLE)","substrate":"mild steel","corrosive_medium":"HCl","medium_concentration":"1 M","inhibitor_concentration":"30 ppm","temperature":"323 K","immersion_time":"30 min","test_method":"electrochemical impedance spectroscopy","inhibition_efficiency":"98.1%","homo":null,"lumo":null,"delta_g_ads":"-36.66 kJ/mol","adsorption_energy":null},{"inhibitor_name":"purple hedge leaf extract (PHLE)","substrate":"mild steel","corrosive_medium":"HCl","medium_concentration":"1 M","inhibitor_concentration":"40 ppm","temperature":"323 K","immersion_time":"30 min","test_method":"electrochemical impedance spectroscopy","inhibition_efficiency":"98.6%","homo":null,"lumo":null,"delta_g_ads":"-36.66 kJ/mol","adsorption_energy":null},{"inhibitor_name":"beta-D-glucopyranose","substrate":null,"corrosive_medium":null,"medium_concentration":null,"inhibitor_concentration":null,"temperature":null,"immersion_time":null,"test_method":"density functional theory","inhibition_efficiency":null,"homo":"-8.0991 eV","lumo":"-1.02613 eV","delta_g_ads":null,"adsorption_energy":null},{"inhibitor_name":"alpha-D-mannopyranose","substrate":null,"corrosive_medium":null,"medium_concentration":null,"inhibitor_concentration":null,"temperature":null,"immersion_time":null,"test_method":"density functional theory","inhibition_efficiency":null,"homo":"-8.2983 eV","lumo":"-1.54422 eV","delta_g_ads":null,"adsorption_energy":null},{"inhibitor_name":"beta-D-galactopyranose","substrate":null,"corrosive_medium":null,"medium_concentration":null,"inhibitor_concentration":null,"temperature":null,"immersion_time":null,"test_method":"density functional theory","inhibition_efficiency":null,"homo":"-7.8713 eV","lumo":"-1.02912 eV","delta_g_ads":null,"adsorption_energy":null},{"inhibitor_name":"alpha-L-arabinopyranose","substrate":null,"corrosive_medium":null,"medium_concentration":null,"inhibitor_concentration":null,"temperature":null,"immersion_time":null,"test_method":"density functional theory","inhibition_efficiency":null,"homo":"-8.0523 eV","lumo":"-1.02041 eV","delta_g_ads":null,"adsorption_energy":null}]}
