Repository: fwx-stu/Corrosion-Inhibitor-Extraction

## Dataset and experiments

| Experiment | Papers per condition | Conditions |
| --- | ---: | ---: |
| GLM-4-Plus evidence strategies E0–E5 (dev37) | 37 | 54 |
| Qwen2.5 development experiments (dev37) | 37 | 27 |
| Qwen2.5 main experiments (test50) | 50 | 9 |
| Matched-budget and component controls (test50) | 50 | 12 |
| GLM-4-Plus reference (test50) | 50 | 1 |
| **Total** | | **103** |

The expert reference dataset contains 87 papers and 3,066 normalized, deduplicated records (670 in dev37 and 2,396 in test50). The release includes 4,097 paper-level structured predictions, the reference annotations, evaluation code, statistical analyses and numerical figure data.

File: input/test50/gold/test50.jsonl (part 26 of 26)
{"paper_id":"pdf_962","records":[{"inhibitor_name":"(E)-N'-(4-(2-(methyl(pyridin-2-yl)amino)ethoxy)benzylidene)isonicotinohydrazide (INH)","substrate":"mild steel","corrosive_medium":"HCl","medium_concentration":"1.0 M","inhibitor_concentration":"5 x 10^-3 M","temperature":"303 K","immersion_time":"24 h","test_method":"weight loss","inhibition_efficiency":"96%","homo":"-4.918 eV","lumo":"-2.632 eV","delta_g_ads":"-35.13 kJ/mol","adsorption_energy":"-804.2 kJ/mol"},{"inhibitor_name":"(E)-N'-(4-(2-(methyl(pyridin-2-yl)amino)ethoxy)benzylidene)isonicotinohydrazide (INH)","substrate":"mild steel","corrosive_medium":"HCl","medium_concentration":"1.0 M","inhibitor_concentration":"1 x 10^-3 M","temperature":"303 K","immersion_time":"24 h","test_method":"weight loss","inhibition_efficiency":"90%","homo":"-4.918 eV","lumo":"-2.632 eV","delta_g_ads":"-35.13 kJ/mol","adsorption_energy":"-804.2 kJ/mol"},{"inhibitor_name":"(E)-N'-(4-(2-(methyl(pyridin-2-yl)amino)ethoxy)benzylidene)isonicotinohydrazide (INH)","substrate":"mild steel","corrosive_medium":"HCl","medium_concentration":"1.0 M","inhibitor_concentration":"5 x 10^-4 M","temperature":"303 K","immersion_time":"24 h","test_method":"weight loss","inhibition_efficiency":"86%","homo":"-4.918 eV","lumo":"-2.632 eV","delta_g_ads":"-35.13 kJ/mol","adsorption_energy":"-804.2 kJ/mol"},{"inhibitor_name":"(E)-N'-(4-(2-(methyl(pyridin-2-yl)amino)ethoxy)benzylidene)isonicotinohydrazide (INH)","substrate":"mild steel","corrosive_medium":"HCl","medium_concentration":"1.0 M","inhibitor_concentration":"1 x 10^-4 M","temperature":"303 K","immersion_time":"24 h","test_method":"weight loss","inhibition_efficiency":"79%","homo":"-4.918 eV","lumo":"-2.632 eV","delta_g_ads":"-35.13 kJ/mol","adsorption_energy":"-804.2 kJ/mol"},{"inhibitor_name":"(E)-N'-(4-(2-(methyl(pyridin-2-yl)amino)ethoxy)benzylidene)isonicotinohydrazide (INH)","substrate":"mild steel","corrosive_medium":"HCl","medium_concentration":"1.0 M","inhibitor_concentration":"1 x 10^-5 M","temperature":"303 K","immersion_time":"24 h","test_method":"weight loss","inhibition_efficiency":"64%","homo":"-4.918 eV","lumo":"-2.632 eV","delta_g_ads":"-35.13 kJ/mol","adsorption_energy":"-804.2 kJ/mol"},{"inhibitor_name":"(E)-N'-(4-(2-(methyl(pyridin-2-yl)amino)ethoxy)benzylidene)isonicotinohydrazide (INH)","substrate":"mild steel","corrosive_medium":"HCl","medium_concentration":"1.0 M","inhibitor_concentration":"1 x 10^-6 M","temperature":"303 K","immersion_time":"24 h","test_method":"weight loss","inhibition_efficiency":"49%","homo":"-4.918 eV","lumo":"-2.632 eV","delta_g_ads":"-35.13 kJ/mol","adsorption_energy":"-804.2 kJ/mol"},{"inhibitor_name":"(E)-N'-(4-(2-(methyl(pyridin-2-yl)amino)ethoxy)benzylidene)isonicotinohydrazide (INH)","substrate":"mild steel","corrosive_medium":"HCl","medium_concentration":"1.0 M","inhibitor_concentration":"5 x 10^-3 M","temperature":"303 K","immersion_time":"30 min","test_method":"potentiodynamic polarization","inhibition_efficiency":"89%","homo":"-4.918 eV","lumo":"-2.632 eV","delta_g_ads":"-35.13 kJ/mol","adsorption_energy":"-804.2 kJ/mol"},{"inhibitor_name":"(E)-N'-(4-(2-(methyl(pyridin-2-yl)amino)ethoxy)benzylidene)isonicotinohydrazide (INH)","substrate":"mild steel","corrosive_medium":"HCl","medium_concentration":"1.0 M","inhibitor_concentration":"1 x 10^-3 M","temperature":"303 K","immersion_time":"30 min","test_method":"potentiodynamic polarization","inhibition_efficiency":"84%","homo":"-4.918 eV","lumo":"-2.632 eV","delta_g_ads":"-35.13 kJ/mol","adsorption_energy":"-804.2 kJ/mol"},{"inhibitor_name":"(E)-N'-(4-(2-(methyl(pyridin-2-yl)amino)ethoxy)benzylidene)isonicotinohydrazide (INH)","substrate":"mild steel","corrosive_medium":"HCl","medium_concentration":"1.0 M","inhibitor_concentration":"5 x 10^-4 M","temperature":"303 K","immersion_time":"30 min","test_method":"potentiodynamic polarization","inhibition_efficiency":"78%","homo":"-4.918 eV","lumo":"-2.632 eV","delta_g_ads":"-35.13 kJ/mol","adsorption_energy":"-804.2 kJ/mol"},{"inhibitor_name":"(E)-N'-(4-(2-(methyl(pyridin-2-yl)amino)ethoxy)benzylidene)isonicotinohydrazide (INH)","substrate":"mild steel","corrosive_medium":"HCl","medium_concentration":"1.0 M","inhibitor_concentration":"1 x 10^-4 M","temperature":"303 K","immersion_time":"30 min","test_method":"potentiodynamic polarization","inhibition_efficiency":"73%","homo":"-4.918 eV","lumo":"-2.632 eV","delta_g_ads":"-35.13 kJ/mol","adsorption_energy":"-804.2 kJ/mol"},{"inhibitor_name":"(E)-N'-(4-(2-(methyl(pyridin-2-yl)amino)ethoxy)benzylidene)isonicotinohydrazide (INH)","substrate":"mild steel","corrosive_medium":"HCl","medium_concentration":"1.0 M","inhibitor_concentration":"5 x 10^-3 M","temperature":"303 K","immersion_time":"30 min","test_method":"electrochemical impedance spectroscopy","inhibition_efficiency":"95%","homo":"-4.918 eV","lumo":"-2.632 eV","delta_g_ads":"-35.13 kJ/mol","adsorption_energy":"-804.2 kJ/mol"},{"inhibitor_name":"(E)-N'-(4-(2-(methyl(pyridin-2-yl)amino)ethoxy)benzylidene)isonicotinohydrazide (INH)","substrate":"mild steel","corrosive_medium":"HCl","medium_concentration":"1.0 M","inhibitor_concentration":"1 x 10^-3 M","temperature":"303 K","immersion_time":"30 min","test_method":"electrochemical impedance spectroscopy","inhibition_efficiency":"92%","homo":"-4.918 eV","lumo":"-2.632 eV","delta_g_ads":"-35.13 kJ/mol","adsorption_energy":"-804.2 kJ/mol"},{"inhibitor_name":"(E)-N'-(4-(2-(methyl(pyridin-2-yl)amino)ethoxy)benzylidene)isonicotinohydrazide (INH)","substrate":"mild steel","corrosive_medium":"HCl","medium_concentration":"1.0 M","inhibitor_concentration":"5 x 10^-4 M","temperature":"303 K","immersion_time":"30 min","test_method":"electrochemical impedance spectroscopy","inhibition_efficiency":"90%","homo":"-4.918 eV","lumo":"-2.632 eV","delta_g_ads":"-35.13 kJ/mol","adsorption_energy":"-804.2 kJ/mol"},{"inhibitor_name":"(E)-N'-(4-(2-(methyl(pyridin-2-yl)amino)ethoxy)benzylidene)isonicotinohydrazide (INH)","substrate":"mild steel","corrosive_medium":"HCl","medium_concentration":"1.0 M","inhibitor_concentration":"1 x 10^-4 M","temperature":"303 K","immersion_time":"30 min","test_method":"electrochemical impedance spectroscopy","inhibition_efficiency":"87%","homo":"-4.918 eV","lumo":"-2.632 eV","delta_g_ads":"-35.13 kJ/mol","adsorption_energy":"-804.2 kJ/mol"},{"inhibitor_name":"(E)-N'-(4-(2-(methyl(pyridin-2-yl)amino)ethoxy)benzylidene)isonicotinohydrazide (INH)","substrate":"mild steel","corrosive_medium":"HCl","medium_concentration":"1.0 M","inhibitor_concentration":"5 x 10^-3 M","temperature":"303 K","immersion_time":"30 min","test_method":"linear polarization resistance","inhibition_efficiency":"93%","homo":"-4.918 eV","lumo":"-2.632 eV","delta_g_ads":"-35.13 kJ/mol","adsorption_energy":"-804.2 kJ/mol"},{"inhibitor_name":"(E)-N'-(4-(2-(methyl(pyridin-2-yl)amino)ethoxy)benzylidene)isonicotinohydrazide (INH)","substrate":"mild steel","corrosive_medium":"HCl","medium_concentration":"1.0 M","inhibitor_concentration":"1 x 10^-3 M","temperature":"303 K","immersion_time":"30 min","test_method":"linear polarization resistance","inhibition_efficiency":"90%","homo":"-4.918 eV","lumo":"-2.632 eV","delta_g_ads":"-35.13 kJ/mol","adsorption_energy":"-804.2 kJ/mol"},{"inhibitor_name":"(E)-N'-(4-(2-(methyl(pyridin-2-yl)amino)ethoxy)benzylidene)isonicotinohydrazide (INH)","substrate":"mild steel","corrosive_medium":"HCl","medium_concentration":"1.0 M","inhibitor_concentration":"5 x 10^-4 M","temperature":"303 K","immersion_time":"30 min","test_method":"linear polarization resistance","inhibition_efficiency":"87%","homo":"-4.918 eV","lumo":"-2.632 eV","delta_g_ads":"-35.13 kJ/mol","adsorption_energy":"-804.2 kJ/mol"},{"inhibitor_name":"(E)-N'-(4-(2-(methyl(pyridin-2-yl)amino)ethoxy)benzylidene)isonicotinohydrazide (INH)","substrate":"mild steel","corrosive_medium":"HCl","medium_concentration":"1.0 M","inhibitor_concentration":"1 x 10^-4 M","temperature":"303 K","immersion_time":"30 min","test_method":"linear polarization resistance","inhibition_efficiency":"79%","homo":"-4.918 eV","lumo":"-2.632 eV","delta_g_ads":"-35.13 kJ/mol","adsorption_energy":"-804.2 kJ/mol"},{"inhibitor_name":"(E)-N'-(4-(2-(methyl(pyridin-2-yl)amino)ethoxy)benzylidene)isonicotinohydrazide (INH)","substrate":"mild steel","corrosive_medium":"HCl","medium_concentration":"1.0 M","inhibitor_concentration":"5 x 10^-3 M","temperature":"303 K","immersion_time":"30 min","test_method":"potentiodynamic polarization","inhibition_efficiency":"89%","homo":"-4.918 eV","lumo":"-2.632 eV","delta_g_ads":"-35.13 kJ/mol","adsorption_energy":"-804.2 kJ/mol"},{"inhibitor_name":"(E)-N'-(4-(2-(methyl(pyridin-2-yl)amino)ethoxy)benzylidene)isonicotinohydrazide (INH)","substrate":"mild steel","corrosive_medium":"HCl","medium_concentration":"1.0 M","inhibitor_concentration":"5 x 10^-3 M","temperature":"313 K","immersion_time":"30 min","test_method":"potentiodynamic polarization","inhibition_efficiency":"85%","homo":"-4.918 eV","lumo":"-2.632 eV","delta_g_ads":"-35.13 kJ/mol","adsorption_energy":"-804.2 kJ/mol"},{"inhibitor_name":"(E)-N'-(4-(2-(methyl(pyridin-2-yl)amino)ethoxy)benzylidene)isonicotinohydrazide (INH)","substrate":"mild steel","corrosive_medium":"HCl","medium_concentration":"1.0 M","inhibitor_concentration":"5 x 10^-3 M","temperature":"323 K","immersion_time":"30 min","test_method":"potentiodynamic polarization","inhibition_efficiency":"81%","homo":"-4.918 eV","lumo":"-2.632 eV","delta_g_ads":"-35.13 kJ/mol","adsorption_energy":"-804.2 kJ/mol"},{"inhibitor_name":"(E)-N'-(4-(2-(methyl(pyridin-2-yl)amino)ethoxy)benzylidene)isonicotinohydrazide (INH)","substrate":"mild steel","corrosive_medium":"HCl","medium_concentration":"1.0 M","inhibitor_concentration":"5 x 10^-3 M","temperature":"333 K","immersion_time":"30 min","test_method":"potentiodynamic polarization","inhibition_efficiency":"75%","homo":"-4.918 eV","lumo":"-2.632 eV","delta_g_ads":"-35.13 kJ/mol","adsorption_energy":"-804.2 kJ/mol"},{"inhibitor_name":"INH (neutral)","substrate":"Fe (110) surface","corrosive_medium":null,"medium_concentration":null,"inhibitor_concentration":null,"temperature":null,"immersion_time":null,"test_method":"density functional theory","inhibition_efficiency":null,"homo":"-4.918 eV","lumo":"-2.632 eV","delta_g_ads":null,"adsorption_energy":null},{"inhibitor_name":"INH+ (protonated)","substrate":"Fe (110) surface","corrosive_medium":null,"medium_concentration":null,"inhibitor_concentration":null,"temperature":null,"immersion_time":null,"test_method":"density functional theory","inhibition_efficiency":null,"homo":"-6.757 eV","lumo":"-4.008 eV","delta_g_ads":null,"adsorption_energy":null},{"inhibitor_name":"INH (neutral)","substrate":"Fe (110) surface","corrosive_medium":null,"medium_concentration":null,"inhibitor_concentration":null,"temperature":null,"immersion_time":null,"test_method":"molecular dynamics simulation","inhibition_efficiency":null,"homo":null,"lumo":null,"delta_g_ads":null,"adsorption_energy":"-804.2 kJ/mol"},{"inhibitor_name":"INH+ (protonated)","substrate":"Fe (110) surface","corrosive_medium":null,"medium_concentration":null,"inhibitor_concentration":null,"temperature":null,"immersion_time":null,"test_method":"molecular dynamics simulation","inhibition_efficiency":null,"homo":null,"lumo":null,"delta_g_ads":null,"adsorption_energy":"-631.8 kJ/mol"}]}
{"paper_id":"pdf_1309","records":[{"inhibitor_name":"pigeon pea seed extract (PPS)","substrate":"mild steel","corrosive_medium":"H2SO4","medium_concentration":"1.2 M","inhibitor_concentration":"0.3 g/L","temperature":"300 K","immersion_time":"21 h","test_method":"weight loss","inhibition_efficiency":"59.22%","homo":null,"lumo":null,"delta_g_ads":"-10.3 kJ/mol","adsorption_energy":null},{"inhibitor_name":"pigeon pea seed extract (PPS)","substrate":"mild steel","corrosive_medium":"H2SO4","medium_concentration":"1.2 M","inhibitor_concentration":"0.6 g/L","temperature":"300 K","immersion_time":"21 h","test_method":"weight loss","inhibition_efficiency":"71.51%","homo":null,"lumo":null,"delta_g_ads":"-10.3 kJ/mol","adsorption_energy":null},{"inhibitor_name":"pigeon pea seed extract (PPS)","substrate":"mild steel","corrosive_medium":"H2SO4","medium_concentration":"1.2 M","inhibitor_concentration":"0.9 g/L","temperature":"300 K","immersion_time":"21 h","test_method":"weight loss","inhibition_efficiency":"94.36%","homo":null,"lumo":null,"delta_g_ads":"-10.3 kJ/mol","adsorption_energy":null},{"inhibitor_name":"pigeon pea seed extract (PPS)","substrate":"mild steel","corrosive_medium":"H2SO4","medium_concentration":"1.2 M","inhibitor_concentration":"0.3 g/L","temperature":"312 K","immersion_time":"21 h","test_method":"weight loss","inhibition_efficiency":"56.83%","homo":null,"lumo":null,"delta_g_ads":null,"adsorption_energy":null},{"inhibitor_name":"pigeon pea seed extract (PPS)","substrate":"mild steel","corrosive_medium":"H2SO4","medium_concentration":"1.2 M","inhibitor_concentration":"0.6 g/L","temperature":"312 K","immersion_time":"21 h","test_method":"weight loss","inhibition_efficiency":"67.21%","homo":null,"lumo":null,"delta_g_ads":null,"adsorption_energy":null},{"inhibitor_name":"pigeon pea seed extract (PPS)","substrate":"mild steel","corrosive_medium":"H2SO4","medium_concentration":"1.2 M","inhibitor_concentration":"0.9 g/L","temperature":"312 K","immersion_time":"21 h","test_method":"weight loss","inhibition_efficiency":"77.05%","homo":null,"lumo":null,"delta_g_ads":null,"adsorption_energy":null},{"inhibitor_name":"pigeon pea seed extract (PPS)","substrate":"mild steel","corrosive_medium":"H2SO4","medium_concentration":"1.2 M","inhibitor_concentration":"0.3 g/L","temperature":"324 K","immersion_time":"21 h","test_method":"weight loss","inhibition_efficiency":"50.53%","homo":null,"lumo":null,"delta_g_ads":"-10.5 kJ/mol","adsorption_energy":null},{"inhibitor_name":"pigeon pea seed extract (PPS)","substrate":"mild steel","corrosive_medium":"H2SO4","medium_concentration":"1.2 M","inhibitor_concentration":"0.6 g/L","temperature":"324 K","immersion_time":"21 h","test_method":"weight loss","inhibition_efficiency":"65.96%","homo":null,"lumo":null,"delta_g_ads":"-10.5 kJ/mol","adsorption_energy":null},{"inhibitor_name":"pigeon pea seed extract (PPS)","substrate":"mild steel","corrosive_medium":"H2SO4","medium_concentration":"1.2 M","inhibitor_concentration":"0.9 g/L","temperature":"324 K","immersion_time":"21 h","test_method":"weight loss","inhibition_efficiency":"75.00%","homo":null,"lumo":null,"delta_g_ads":"-10.5 kJ/mol","adsorption_energy":null},{"inhibitor_name":"pigeon pea seed extract (PPS)","substrate":"mild steel","corrosive_medium":"H2SO4","medium_concentration":"1.2 M","inhibitor_concentration":"0.3 g/L","temperature":"300 K","immersion_time":"14 h","test_method":"weight loss","inhibition_efficiency":"56.06%","homo":null,"lumo":null,"delta_g_ads":"-10.3 kJ/mol","adsorption_energy":null},{"inhibitor_name":"pigeon pea seed extract (PPS)","substrate":"mild steel","corrosive_medium":"H2SO4","medium_concentration":"1.2 M","inhibitor_concentration":"0.6 g/L","temperature":"300 K","immersion_time":"14 h","test_method":"weight loss","inhibition_efficiency":"69.70%","homo":null,"lumo":null,"delta_g_ads":"-10.3 kJ/mol","adsorption_energy":null},{"inhibitor_name":"pigeon pea seed extract (PPS)","substrate":"mild steel","corrosive_medium":"H2SO4","medium_concentration":"1.2 M","inhibitor_concentration":"0.9 g/L","temperature":"300 K","immersion_time":"14 h","test_method":"weight loss","inhibition_efficiency":"80.30%","homo":null,"lumo":null,"delta_g_ads":"-10.3 kJ/mol","adsorption_energy":null},{"inhibitor_name":"pigeon pea seed extract (PPS)","substrate":"mild steel","corrosive_medium":"H2SO4","medium_concentration":"1.2 M","inhibitor_concentration":"0.3 g/L","temperature":"312 K","immersion_time":"14 h","test_method":"weight loss","inhibition_efficiency":"52.98%","homo":null,"lumo":null,"delta_g_ads":null,"adsorption_energy":null},{"inhibitor_name":"pigeon pea seed extract (PPS)","substrate":"mild steel","corrosive_medium":"H2SO4","medium_concentration":"1.2 M","inhibitor_concentration":"0.6 g/L","temperature":"312 K","immersion_time":"14 h","test_method":"weight loss","inhibition_efficiency":"64.90%","homo":null,"lumo":null,"delta_g_ads":null,"adsorption_energy":null},{"inhibitor_name":"pigeon pea seed extract (PPS)","substrate":"mild steel","corrosive_medium":"H2SO4","medium_concentration":"1.2 M","inhibitor_concentration":"0.9 g/L","temperature":"312 K","immersion_time":"14 h","test_method":"weight loss","inhibition_efficiency":"76.16%","homo":null,"lumo":null,"delta_g_ads":null,"adsorption_energy":null},{"inhibitor_name":"pigeon pea seed extract (PPS)","substrate":"mild steel","corrosive_medium":"H2SO4","medium_concentration":"1.2 M","inhibitor_concentration":"0.3 g/L","temperature":"324 K","immersion_time":"14 h","test_method":"weight loss","inhibition_efficiency":"49.11%","homo":null,"lumo":null,"delta_g_ads":"-10.5 kJ/mol","adsorption_energy":null},{"inhibitor_name":"pigeon pea seed extract (PPS)","substrate":"mild steel","corrosive_medium":"H2SO4","medium_concentration":"1.2 M","inhibitor_concentration":"0.6 g/L","temperature":"324 K","immersion_time":"14 h","test_method":"weight loss","inhibition_efficiency":"63.31%","homo":null,"lumo":null,"delta_g_ads":"-10.5 kJ/mol","adsorption_energy":null},{"inhibitor_name":"pigeon pea seed extract (PPS)","substrate":"mild steel","corrosive_medium":"H2SO4","medium_concentration":"1.2 M","inhibitor_concentration":"0.9 g/L","temperature":"324 K","immersion_time":"14 h","test_method":"weight loss","inhibition_efficiency":"74.56%","homo":null,"lumo":null,"delta_g_ads":"-10.5 kJ/mol","adsorption_energy":null},{"inhibitor_name":"pigeon pea seed extract (PPS)","substrate":"mild steel","corrosive_medium":"H2SO4","medium_concentration":"1.2 M","inhibitor_concentration":"0.3 g/L","temperature":"300 K","immersion_time":"7 h","test_method":"weight loss","inhibition_efficiency":"47.37%","homo":null,"lumo":null,"delta_g_ads":"-10.3 kJ/mol","adsorption_energy":null},{"inhibitor_name":"pigeon pea seed extract (PPS)","substrate":"mild steel","corrosive_medium":"H2SO4","medium_concentration":"1.2 M","inhibitor_concentration":"0.6 g/L","temperature":"300 K","immersion_time":"7 h","test_method":"weight loss","inhibition_efficiency":"65.26%","homo":null,"lumo":null,"delta_g_ads":"-10.3 kJ/mol","adsorption_energy":null},{"inhibitor_name":"pigeon pea seed extract (PPS)","substrate":"mild steel","corrosive_medium":"H2SO4","medium_concentration":"1.2 M","inhibitor_concentration":"0.9 g/L","temperature":"300 K","immersion_time":"7 h","test_method":"weight loss","inhibition_efficiency":"77.89%","homo":null,"lumo":null,"delta_g_ads":"-10.3 kJ/mol","adsorption_energy":null},{"inhibitor_name":"pigeon pea seed extract (PPS)","substrate":"mild steel","corrosive_medium":"H2SO4","medium_concentration":"1.2 M","inhibitor_concentration":"0.3 g/L","temperature":"312 K","immersion_time":"7 h","test_method":"weight loss","inhibition_efficiency":"46.30%","homo":null,"lumo":null,"delta_g_ads":null,"adsorption_energy":null},{"inhibitor_name":"pigeon pea seed extract (PPS)","substrate":"mild steel","corrosive_medium":"H2SO4","medium_concentration":"1.2 M","inhibitor_concentration":"0.6 g/L","temperature":"312 K","immersion_time":"7 h","test_method":"weight loss","inhibition_efficiency":"55.56%","homo":null,"lumo":null,"delta_g_ads":null,"adsorption_energy":null},{"inhibitor_name":"pigeon pea seed extract (PPS)","substrate":"mild steel","corrosive_medium":"H2SO4","medium_concentration":"1.2 M","inhibitor_concentration":"0.9 g/L","temperature":"312 K","immersion_time":"7 h","test_method":"weight loss","inhibition_efficiency":"73.15%","homo":null,"lumo":null,"delta_g_ads":null,"adsorption_energy":null},{"inhibitor_name":"pigeon pea seed extract (PPS)","substrate":"mild steel","corrosive_medium":"H2SO4","medium_concentration":"1.2 M","inhibitor_concentration":"0.3 g/L","temperature":"324 K","immersion_time":"7 h","test_method":"weight loss","inhibition_efficiency":"37.61%","homo":null,"lumo":null,"delta_g_ads":"-10.5 kJ/mol","adsorption_energy":null},{"inhibitor_name":"pigeon pea seed extract (PPS)","substrate":"mild steel","corrosive_medium":"H2SO4","medium_concentration":"1.2 M","inhibitor_concentration":"0.6 g/L","temperature":"324 K","immersion_time":"7 h","test_method":"weight loss","inhibition_efficiency":"54.70%","homo":null,"lumo":null,"delta_g_ads":"-10.5 kJ/mol","adsorption_energy":null},{"inhibitor_name":"pigeon pea seed extract (PPS)","substrate":"mild steel","corrosive_medium":"H2SO4","medium_concentration":"1.2 M","inhibitor_concentration":"0.9 g/L","temperature":"324 K","immersion_time":"7 h","test_method":"weight loss","inhibition_efficiency":"70.09%","homo":null,"lumo":null,"delta_g_ads":"-10.5 kJ/mol","adsorption_energy":null},{"inhibitor_name":"pigeon pea seed extract (PPS)","substrate":"mild steel","corrosive_medium":"H2SO4","medium_concentration":"1.2 M","inhibitor_concentration":"0.3 g/L","temperature":"303 K","immersion_time":"1800 s","test_method":"potentiodynamic polarization","inhibition_efficiency":"43.4%","homo":null,"lumo":null,"delta_g_ads":null,"adsorption_energy":null},{"inhibitor_name":"pigeon pea seed extract (PPS)","substrate":"mild steel","corrosive_medium":"H2SO4","medium_concentration":"1.2 M","inhibitor_concentration":"0.9 g/L","temperature":"303 K","immersion_time":"1800 s","test_method":"potentiodynamic polarization","inhibition_efficiency":"90.9%","homo":null,"lumo":null,"delta_g_ads":null,"adsorption_energy":null},{"inhibitor_name":"pigeon pea seed extract (PPS)","substrate":"mild steel","corrosive_medium":"H2SO4","medium_concentration":"0.3 M","inhibitor_concentration":"0.3 g/L","temperature":"303 K","immersion_time":"1800 s","test_method":"potentiodynamic polarization","inhibition_efficiency":"43.1%","homo":null,"lumo":null,"delta_g_ads":null,"adsorption_energy":null},{"inhibitor_name":"pigeon pea seed extract (PPS)","substrate":"mild steel","corrosive_medium":"H2SO4","medium_concentration":"0.3 M","inhibitor_concentration":"0.9 g/L","temperature":"303 K","immersion_time":"1800 s","test_method":"potentiodynamic polarization","inhibition_efficiency":"87.3%","homo":null,"lumo":null,"delta_g_ads":null,"adsorption_energy":null},{"inhibitor_name":"pigeon pea seed extract (PPS)","substrate":"mild steel","corrosive_medium":"H2SO4","medium_concentration":"0.3 M","inhibitor_concentration":"0.3 g/L","temperature":"303 K","immersion_time":"1800 s","test_method":"electrochemical impedance spectroscopy","inhibition_efficiency":"46%","homo":null,"lumo":null,"delta_g_ads":null,"adsorption_energy":null},{"inhibitor_name":"pigeon pea seed extract (PPS)","substrate":"mild steel","corrosive_medium":"H2SO4","medium_concentration":"0.3 M","inhibitor_concentration":"0.9 g/L","temperature":"303 K","immersion_time":"1800 s","test_method":"electrochemical impedance spectroscopy","inhibition_efficiency":"81.9%","homo":null,"lumo":null,"delta_g_ads":null,"adsorption_energy":null},{"inhibitor_name":"pigeon pea seed extract (PPS)","substrate":"mild steel","corrosive_medium":"H2SO4","medium_concentration":"1.2 M","inhibitor_concentration":"0.3 g/L","temperature":"303 K","immersion_time":"1800 s","test_method":"electrochemical impedance spectroscopy","inhibition_efficiency":"40%","homo":null,"lumo":null,"delta_g_ads":null,"adsorption_energy":null},{"inhibitor_name":"pigeon pea seed extract (PPS)","substrate":"mild steel","corrosive_medium":"H2SO4","medium_concentration":"1.2 M","inhibitor_concentration":"0.9 g/L","temperature":"303 K","immersion_time":"1800 s","test_method":"electrochemical impedance spectroscopy","inhibition_efficiency":"80%","homo":null,"lumo":null,"delta_g_ads":null,"adsorption_energy":null},{"inhibitor_name":"pigeon pea seed extract (PPS)","substrate":"mild steel","corrosive_medium":"H2SO4","medium_concentration":"1.2 M","inhibitor_concentration":null,"temperature":"300 K","immersion_time":null,"test_method":"Langmuir adsorption isotherm","inhibition_efficiency":null,"homo":null,"lumo":null,"delta_g_ads":"-10.3 kJ/mol","adsorption_energy":null},{"inhibitor_name":"pigeon pea seed extract (PPS)","substrate":"mild steel","corrosive_medium":"H2SO4","medium_concentration":"1.2 M","inhibitor_concentration":null,"temperature":"324 K","immersion_time":null,"test_method":"Langmuir adsorption isotherm","inhibition_efficiency":null,"homo":null,"lumo":null,"delta_g_ads":"-10.5 kJ/mol","adsorption_energy":null},{"inhibitor_name":"cajanin","substrate":"Fe surface","corrosive_medium":null,"medium_concentration":null,"inhibitor_concentration":null,"temperature":null,"immersion_time":null,"test_method":"density functional theory","inhibition_efficiency":null,"homo":"-4.906 eV","lumo":"-2.178 eV","delta_g_ads":null,"adsorption_energy":"212 kJ/mol"},{"inhibitor_name":"cajanol","substrate":"Fe surface","corrosive_medium":null,"medium_concentration":null,"inhibitor_concentration":null,"temperature":null,"immersion_time":null,"test_method":"density functional theory","inhibition_efficiency":null,"homo":"-5.174 eV","lumo":"-2.288 eV","delta_g_ads":null,"adsorption_energy":"188 kJ/mol"}]}
{"paper_id":"pdf_1997","records":[{"inhibitor_name":"Citrullus colocynthis seed alkaloid extract (CSEA)","substrate":"mild steel","corrosive_medium":"HCl","medium_concentration":"1 M","inhibitor_concentration":"0.5 g/L","temperature":"298 K","immersion_time":"30 min","test_method":"potentiodynamic polarization","inhibition_efficiency":"81.2%","homo":null,"lumo":null,"delta_g_ads":null,"adsorption_energy":null},{"inhibitor_name":"Citrullus colocynthis seed alkaloid extract (CSEA)","substrate":"mild steel","corrosive_medium":"HCl","medium_concentration":"1 M","inhibitor_concentration":"1.0 g/L","temperature":"298 K","immersion_time":"30 min","test_method":"potentiodynamic polarization","inhibition_efficiency":"90.5%","homo":null,"lumo":null,"delta_g_ads":null,"adsorption_energy":null},{"inhibitor_name":"Citrullus colocynthis seed alkaloid extract (CSEA)","substrate":"mild steel","corrosive_medium":"HCl","medium_concentration":"1 M","inhibitor_concentration":"1.5 g/L","temperature":"298 K","immersion_time":"30 min","test_method":"potentiodynamic polarization","inhibition_efficiency":"91.6%","homo":null,"lumo":null,"delta_g_ads":null,"adsorption_energy":null},{"inhibitor_name":"Citrullus colocynthis seed alkaloid extract (CSEA)","substrate":"mild steel","corrosive_medium":"HCl","medium_concentration":"1 M","inhibitor_concentration":"2.0 g/L","temperature":"298 K","immersion_time":"30 min","test_method":"potentiodynamic polarization","inhibition_efficiency":"94.3%","homo":null,"lumo":null,"delta_g_ads":null,"adsorption_energy":null},{"inhibitor_name":"Citrullus colocynthis seed alkaloid extract (CSEA)","substrate":"mild steel","corrosive_medium":"HCl","medium_concentration":"1 M","inhibitor_concentration":"0.5 g/L","temperature":"298 K","immersion_time":"30 min","test_method":"electrochemical impedance spectroscopy","inhibition_efficiency":"80.9%","homo":null,"lumo":null,"delta_g_ads":null,"adsorption_energy":null},{"inhibitor_name":"Citrullus colocynthis seed alkaloid extract (CSEA)","substrate":"mild steel","corrosive_medium":"HCl","medium_concentration":"1 M","inhibitor_concentration":"1.0 g/L","temperature":"298 K","immersion_time":"30 min","test_method":"electrochemical impedance spectroscopy","inhibition_efficiency":"89.8%","homo":null,"lumo":null,"delta_g_ads":null,"adsorption_energy":null},{"inhibitor_name":"Citrullus colocynthis seed alkaloid extract (CSEA)","substrate":"mild steel","corrosive_medium":"HCl","medium_concentration":"1 M","inhibitor_concentration":"1.5 g/L","temperature":"298 K","immersion_time":"30 min","test_method":"electrochemical impedance spectroscopy","inhibition_efficiency":"91.4%","homo":null,"lumo":null,"delta_g_ads":null,"adsorption_energy":null},{"inhibitor_name":"Citrullus colocynthis seed alkaloid extract (CSEA)","substrate":"mild steel","corrosive_medium":"HCl","medium_concentration":"1 M","inhibitor_concentration":"2.0 g/L","temperature":"298 K","immersion_time":"30 min","test_method":"electrochemical impedance spectroscopy","inhibition_efficiency":"93.6%","homo":null,"lumo":null,"delta_g_ads":null,"adsorption_energy":null},{"inhibitor_name":"Citrullus colocynthis seed alkaloid extract (CSEA)","substrate":"mild steel","corrosive_medium":"HCl","medium_concentration":"1 M","inhibitor_concentration":"2.0 g/L","temperature":"298 K","immersion_time":"30 min","test_method":"potentiodynamic polarization","inhibition_efficiency":"94.3%","homo":null,"lumo":null,"delta_g_ads":null,"adsorption_energy":null},{"inhibitor_name":"Citrullus colocynthis seed alkaloid extract (CSEA)","substrate":"mild steel","corrosive_medium":"HCl","medium_concentration":"1 M","inhibitor_concentration":"2.0 g/L","temperature":"308 K","immersion_time":"30 min","test_method":"potentiodynamic polarization","inhibition_efficiency":"91.8%","homo":null,"lumo":null,"delta_g_ads":null,"adsorption_energy":null},{"inhibitor_name":"Citrullus colocynthis seed alkaloid extract (CSEA)","substrate":"mild steel","corrosive_medium":"HCl","medium_concentration":"1 M","inhibitor_concentration":"2.0 g/L","temperature":"318 K","immersion_time":"30 min","test_method":"potentiodynamic polarization","inhibition_efficiency":"88.9%","homo":null,"lumo":null,"delta_g_ads":null,"adsorption_energy":null},{"inhibitor_name":"Citrullus colocynthis seed alkaloid extract (CSEA)","substrate":"mild steel","corrosive_medium":"HCl","medium_concentration":"1 M","inhibitor_concentration":"2.0 g/L","temperature":"328 K","immersion_time":"30 min","test_method":"potentiodynamic polarization","inhibition_efficiency":"85.2%","homo":null,"lumo":null,"delta_g_ads":null,"adsorption_energy":null},{"inhibitor_name":"Q1N (5-quinolinol neutral)","substrate":"Fe (110) surface","corrosive_medium":null,"medium_concentration":null,"inhibitor_concentration":null,"temperature":null,"immersion_time":null,"test_method":"density functional theory","inhibition_efficiency":null,"homo":"-6.213 eV","lumo":"-1.792 eV","delta_g_ads":null,"adsorption_energy":null},{"inhibitor_name":"Q2N (N-acetylcaprolactam neutral)","substrate":"Fe (110) surface","corrosive_medium":null,"medium_concentration":null,"inhibitor_concentration":null,"temperature":null,"immersion_time":null,"test_method":"density functional theory","inhibition_efficiency":null,"homo":"-7.244 eV","lumo":"-1.354 eV","delta_g_ads":null,"adsorption_energy":null},{"inhibitor_name":"Q1P (5-quinolinol protonated)","substrate":"Fe (110) surface","corrosive_medium":null,"medium_concentration":null,"inhibitor_concentration":null,"temperature":null,"immersion_time":null,"test_method":"density functional theory","inhibition_efficiency":null,"homo":"-6.965 eV","lumo":"-3.133 eV","delta_g_ads":null,"adsorption_energy":null},{"inhibitor_name":"Q2P (N-acetylcaprolactam protonated)","substrate":"Fe (110) surface","corrosive_medium":null,"medium_concentration":null,"inhibitor_concentration":null,"temperature":null,"immersion_time":null,"test_method":"density functional theory","inhibition_efficiency":null,"homo":"-8.609 eV","lumo":"-2.346 eV","delta_g_ads":null,"adsorption_energy":null}]}
{"paper_id":"pdf_1230","records":[{"inhibitor_name":"Palicourea guianensis","substrate":"C38 steel","corrosive_medium":"HCl","medium_concentration":"1 M","inhibitor_concentration":"100 mg/L","temperature":"25 C","immersion_time":null,"test_method":"EIS, PDP","inhibition_efficiency":"89%","homo":null,"lumo":null,"delta_g_ads":null,"adsorption_energy":null},{"inhibitor_name":"Glycyrrhiza glabra","substrate":"C38 steel","corrosive_medium":"HCl","medium_concentration":"1 M","inhibitor_concentration":"800 ppm","temperature":null,"immersion_time":null,"test_method":"WL, EIS, AFM","inhibition_efficiency":"about 88%","homo":null,"lumo":null,"delta_g_ads":null,"adsorption_energy":null},{"inhibitor_name":"Cucurbita maxima","substrate":"mild steel","corrosive_medium":"HCl","medium_concentration":"1 N","inhibitor_concentration":"2% v/v","temperature":null,"immersion_time":null,"test_method":"WL, FTIR","inhibition_efficiency":"93%","homo":null,"lumo":null,"delta_g_ads":null,"adsorption_energy":null},{"inhibitor_name":"Isertia coccinea","substrate":"C38 steel","corrosive_medium":"HCl","medium_concentration":"1 M","inhibitor_concentration":"100 mg/L","temperature":null,"immersion_time":null,"test_method":"HPLC, EIS, PDP","inhibition_efficiency":"91%","homo":null,"lumo":null,"delta_g_ads":null,"adsorption_energy":null},{"inhibitor_name":"Fig leaves","substrate":"mild steel","corrosive_medium":"HCl","medium_concentration":"2 M","inhibitor_concentration":"above 200 ppm","temperature":null,"immersion_time":null,"test_method":"WL, EIS","inhibition_efficiency":"87%","homo":null,"lumo":null,"delta_g_ads":null,"adsorption_energy":null},{"inhibitor_name":"Plectranthus amboinicus","substrate":"mild steel","corrosive_medium":"HCl","medium_concentration":"1 M","inhibitor_concentration":null,"temperature":null,"immersion_time":null,"test_method":"WL, EIS","inhibition_efficiency":"up to 93%","homo":null,"lumo":null,"delta_g_ads":null,"adsorption_energy":null},{"inhibitor_name":"Chenopodium ambrosioides","substrate":"mild steel","corrosive_medium":"H2SO4","medium_concentration":"0.5 M","inhibitor_concentration":"4 g/L","temperature":null,"immersion_time":null,"test_method":"WL, EIS, SEM","inhibition_efficiency":"94%","homo":null,"lumo":null,"delta_g_ads":null,"adsorption_energy":null},{"inhibitor_name":"Chamaerops humilis","substrate":"mild steel","corrosive_medium":"H2SO4","medium_concentration":"0.5 M","inhibitor_concentration":"100 mg/L","temperature":null,"immersion_time":null,"test_method":"WL, PDP, EIS","inhibition_efficiency":"78.55%","homo":null,"lumo":null,"delta_g_ads":null,"adsorption_energy":null},{"inhibitor_name":"Corchorus olitorius","substrate":"mild steel","corrosive_medium":"H2SO4","medium_concentration":"0.5 M","inhibitor_concentration":null,"temperature":null,"immersion_time":null,"test_method":"WL, EIS, GC-MS","inhibition_efficiency":"93%","homo":null,"lumo":null,"delta_g_ads":null,"adsorption_energy":null},{"inhibitor_name":"Citrus aurantium","substrate":"mild steel","corrosive_medium":"H2SO4","medium_concentration":"1 M","inhibitor_concentration":"10 ml/L","temperature":"40 C","immersion_time":null,"test_method":"WL, FTIR, SEM","inhibition_efficiency":"89%","homo":null,"lumo":null,"delta_g_ads":null,"adsorption_energy":null},{"inhibitor_name":"Argemone mexicana","substrate":"mild steel","corrosive_medium":"H2SO4","medium_concentration":"0.5 M","inhibitor_concentration":"600 mg/L","temperature":null,"immersion_time":null,"test_method":"WL, EIS, FTIR","inhibition_efficiency":"87%","homo":null,"lumo":null,"delta_g_ads":null,"adsorption_energy":null},{"inhibitor_name":"Wrightia tinctoria","substrate":"mild steel","corrosive_medium":"H2SO4","medium_concentration":"0.5 M","inhibitor_concentration":null,"temperature":null,"immersion_time":null,"test_method":"WL, EIS, PDP, SEM","inhibition_efficiency":"97-98%","homo":null,"lumo":null,"delta_g_ads":null,"adsorption_energy":null},{"inhibitor_name":"Aster koraiensis","substrate":"mild steel","corrosive_medium":"H2SO4","medium_concentration":"1 M","inhibitor_concentration":"2000 ppm","temperature":null,"immersion_time":null,"test_method":"WL, EIS, SEM, EDX","inhibition_efficiency":"90.53%","homo":null,"lumo":null,"delta_g_ads":null,"adsorption_energy":null},{"inhibitor_name":"Rosemary","substrate":"carbon steel","corrosive_medium":"H2SO4","medium_concentration":"0.5 M","inhibitor_concentration":"600 ppm","temperature":null,"immersion_time":null,"test_method":"WL, PDP, EIS","inhibition_efficiency":"84.15%","homo":null,"lumo":null,"delta_g_ads":null,"adsorption_energy":null},{"inhibitor_name":"Curcumin","substrate":"carbon steel","corrosive_medium":"H2SO4","medium_concentration":"0.5 M","inhibitor_concentration":"500 ppm","temperature":null,"immersion_time":null,"test_method":"WL, PDP, galvanostatic","inhibition_efficiency":"82.72%","homo":null,"lumo":null,"delta_g_ads":null,"adsorption_energy":null},{"inhibitor_name":"Parsley","substrate":"carbon steel","corrosive_medium":"H2SO4","medium_concentration":"0.5 M","inhibitor_concentration":"500 ppm","temperature":null,"immersion_time":null,"test_method":"WL, PDP, galvanostatic","inhibition_efficiency":"84.76%","homo":null,"lumo":null,"delta_g_ads":null,"adsorption_energy":null},{"inhibitor_name":"Cassia","substrate":"carbon steel","corrosive_medium":"H2SO4","medium_concentration":"0.5 M","inhibitor_concentration":"500 ppm","temperature":null,"immersion_time":null,"test_method":"WL, PDP, galvanostatic","inhibition_efficiency":"88.02%","homo":null,"lumo":null,"delta_g_ads":null,"adsorption_energy":null},{"inhibitor_name":"Juglans regia","substrate":"stainless steel","corrosive_medium":"HCl","medium_concentration":"1 M","inhibitor_concentration":null,"temperature":null,"immersion_time":null,"test_method":"WL, EIS, PDP, FTIR","inhibition_efficiency":"up to 88.8%","homo":null,"lumo":null,"delta_g_ads":null,"adsorption_energy":null},{"inhibitor_name":"Gum Arabic","substrate":"API 5L X42 pipeline steel","corrosive_medium":"H2SO4","medium_concentration":"1 M","inhibitor_concentration":"2 g/L","temperature":null,"immersion_time":null,"test_method":"WL, EIS, PDP","inhibition_efficiency":"92%","homo":null,"lumo":null,"delta_g_ads":null,"adsorption_energy":null},{"inhibitor_name":"Lanvandula Stoekas","substrate":"stainless steel","corrosive_medium":"H3PO4","medium_concentration":"5.5 M","inhibitor_concentration":"1.2 g/L","temperature":null,"immersion_time":null,"test_method":"EIS, PDP","inhibition_efficiency":"87.3%","homo":null,"lumo":null,"delta_g_ads":null,"adsorption_energy":null},{"inhibitor_name":"Bee Wax Propolis","substrate":"304 stainless steel","corrosive_medium":"H2SO4","medium_concentration":"1 M","inhibitor_concentration":"2000 ppm","temperature":null,"immersion_time":null,"test_method":"WL, EIS, FTIR, HPLC","inhibition_efficiency":"97.29%","homo":null,"lumo":null,"delta_g_ads":null,"adsorption_energy":null},{"inhibitor_name":"Cassia fistula","substrate":"stainless steel","corrosive_medium":"HCl","medium_concentration":"0.5 M","inhibitor_concentration":"10 g/L","temperature":null,"immersion_time":null,"test_method":"WL, EIS, LSV","inhibition_efficiency":"88.46%","homo":null,"lumo":null,"delta_g_ads":null,"adsorption_energy":null},{"inhibitor_name":"Morus alba pendula","substrate":"stainless steel","corrosive_medium":"HCl","medium_concentration":"1 M","inhibitor_concentration":"0.4 g/L","temperature":"25 C","immersion_time":null,"test_method":"WL, EIS, SEM, AFM, FTIR, UV","inhibition_efficiency":"93%","homo":null,"lumo":null,"delta_g_ads":null,"adsorption_energy":null},{"inhibitor_name":"Nicotiana","substrate":"304 austenitic stainless steel","corrosive_medium":"H2SO4 + NaCl","medium_concentration":"0.5 M H2SO4 + 5% NaCl","inhibitor_concentration":null,"temperature":null,"immersion_time":null,"test_method":"WL, SEM","inhibition_efficiency":"67.2%","homo":null,"lumo":null,"delta_g_ads":null,"adsorption_energy":null},{"inhibitor_name":"Santolina chamaecyparissus","substrate":"stainless steel","corrosive_medium":"HCl","medium_concentration":"6 M","inhibitor_concentration":"1.0 g/L","temperature":null,"immersion_time":null,"test_method":"WL, EIS, SEM","inhibition_efficiency":"95.5%","homo":null,"lumo":null,"delta_g_ads":null,"adsorption_energy":null},{"inhibitor_name":"Gnetum Africanum","substrate":"stainless steel","corrosive_medium":"HCl","medium_concentration":"1 M","inhibitor_concentration":"20 mL","temperature":null,"immersion_time":null,"test_method":"WL","inhibition_efficiency":"90.95%","homo":null,"lumo":null,"delta_g_ads":null,"adsorption_energy":null},{"inhibitor_name":"Delonix regia","substrate":"aluminium","corrosive_medium":"HCl","medium_concentration":"2 M","inhibitor_concentration":null,"temperature":null,"immersion_time":null,"test_method":"WL","inhibition_efficiency":"93%","homo":null,"lumo":null,"delta_g_ads":null,"adsorption_energy":null},{"inhibitor_name":"Phyllanthus amarus","substrate":"aluminium","corrosive_medium":"NaOH","medium_concentration":"2 M","inhibitor_concentration":null,"temperature":null,"immersion_time":null,"test_method":"WL, EIS","inhibition_efficiency":"76%","homo":null,"lumo":null,"delta_g_ads":null,"adsorption_energy":null},{"inhibitor_name":"Gossipium hirsutum","substrate":"aluminium","corrosive_medium":"NaOH","medium_concentration":"2 M","inhibitor_concentration":null,"temperature":null,"immersion_time":null,"test_method":"WL, EIS","inhibition_efficiency":"97%","homo":null,"lumo":null,"delta_g_ads":null,"adsorption_energy":null},{"inhibitor_name":"Asparagus Racemosus","substrate":"aluminium","corrosive_medium":"HCl","medium_concentration":"1 M","inhibitor_concentration":"4000 ppm","temperature":null,"immersion_time":null,"test_method":"WL, AFM, DFT","inhibition_efficiency":"72.28%","homo":null,"lumo":null,"delta_g_ads":null,"adsorption_energy":null},{"inhibitor_name":"Origanum Vulgare","substrate":"aluminium","corrosive_medium":"HCl","medium_concentration":"1 M","inhibitor_concentration":"4000 ppm","temperature":null,"immersion_time":null,"test_method":"WL, SEM, DFT","inhibition_efficiency":"97.7%","homo":null,"lumo":null,"delta_g_ads":null,"adsorption_energy":null},{"inhibitor_name":"Sapindus","substrate":"aluminium","corrosive_medium":"HCl","medium_concentration":"1 M","inhibitor_concentration":"2000 ppm","temperature":null,"immersion_time":null,"test_method":"WL, EIS, PDP, SEM, DFT","inhibition_efficiency":"98%","homo":null,"lumo":null,"delta_g_ads":null,"adsorption_energy":null}]}
